Repository: chesali/wood-rheology

# Rheology data for Norway spruce

This repository enables exploration of rheological data on wood. It is based on the following research works:
- Maas, J.M. and Wittel, F.K. (2026) “From elasticity to creep: orthotropic moisture-dependent rheology of Norway spruce.” *Holzforschung*, 80(7), pp. 514–542. Available at: https://doi.org/10.1515/hf-2026-0009.
- Maas, J.M. and Wittel, F.K. (2026) “Orthotropy of wood mechanosorption in Norway spruce.” Manuscript submitted to *Mechanics of Materials*.

**Please cite the respective source when using data from this repository.** See the acknowledgement section for more information.

## Description

The data of this repository comprises:

- **Species:** Norway spruce
- **Properties:** elasticity, strength, plasticity, viscoelasticity, hygroexpansion, sorption, density, mechanosorption
- **Anatomical directions:** compression/tension R, T, L; shear RT, TR, RL, LR, TL, LT
- **Data format:** experimental data points in tables (in folder *data*), exploration of fitting data via widgets (in Jupyter notebooks)

All data originate from samples of the same tree, i.e., they are consistent with one another.

To explore the data, open any notebook in Jupyter Lab and select "Restart Kernel and Run All". This creates Jupyter widgets that enable interactive exploration of the data.

The widgets are designed as follows.
This repository will be updated in the future with mechanosorptive data.

## Content

This repository contains the following folders and files.

**Folders:**

- *data*: Raw data required for the notebooks to run.
- *figures*: Figures used in the Markdown explanations of the notebooks and figures created by some of the notebooks.
- *utils*: Helper functions used by the notebooks.

**Notebooks:**

- *01_elasticity.ipynb*: Allows for visualization and export of fits and experimental data points for the elastic stiffnesses.
- *02_strength.ipynb*: Allows for visualization and export of fits and experimental data points for the strength parameters.
- *03_plasticity.ipynb*: Allows for visualization and export of fits and experimental data points for the plastic deformations.
- *04_viscoelasticity.ipynb*: Allows for visualization and export of fits and experimental data points for the viscoelasticity parameters, i.e., Kelvin-Voigt coefficients and fits of the time-moisture superposition principle.
- *05_sorption.ipynb*: Visualizes the density distribution, hygroexpansion, and sorption isotherm of the tree from which the samples are obtained.
- *06_mechanosorption.ipynb*: Allows for visualization and export of fits and experimental data for the mechanosorptive parameters, i.e., Kelvin-Voigt coefficients.

## Usage

Each notebook is designed so that the widgets can be used by running the complete notebook via **"Restart Kernel and Run All"**. The experimental data points can be extracted from the tables in the folder *data*. For doing so, each widget has an "export" button that exports the data points of the current selection as a CSV table.

File: data/01_elasticity/elasticity_data.csv (part 1 of 11)
component,sample,constant,mc,rh,load_type,direction,label,outlier,mc_mean
E_RR,3_CR-161-132-008,1364.948061833205,0.0865763008307826,35.0,compression,TR,"$E_{c,RR}$",False,8.528434919480988
E_RR,3_CR-161-132-039,1330.555830086731,0.0864522844308096,35.0,compression,TR,"$E_{c,RR}$",False,8.528434919480988
E_RR,3_CR-161-132-071,1307.896135968309,0.0869257950530035,35.0,compression,TR,"$E_{c,RR}$",False,8.528434919480988
E_RR,3_CR-161-132-102,1263.016543297952,0.0869690744545001,35.0,compression,TR,"$E_{c,RR}$",False,8.528434919480988
E_RR,3_CR-161-132-133,1107.616752528991,,35.0,compression,TR,"$E_{c,RR}$",False,8.528434919480988
E_RR,3_CR-161-132-165,1218.715402791741,0.0857713208384163,35.0,compression,TR,"$E_{c,RR}$",False,8.528434919480988
E_RR,3_CR-161-132-196,1140.575558232174,0.0856855177043128,35.0,compression,TR,"$E_{c,RR}$",False,8.528434919480988
E_RR,3_CR-161-132-227,1250.267097962219,0.0906786773345269,35.0,compression,TR,"$E_{c,RR}$",False,8.528434919480988
E_RR,3_CR-161-132-259,1215.553034744181,0.085667861945316,35.0,compression,TR,"$E_{c,RR}$",False,8.528434919480988
E_RR,3_CR-161-132-290,1503.493652279506,0.085894121614027,35.0,compression,TR,"$E_{c,RR}$",False,8.528434919480988
E_RR,3_CR-161-132-321,1256.661749070658,0.0856436768549028,35.0,compression,TR,"$E_{c,RR}$",False,8.528434919480988
E_RR,3_CR-161-132-353,1254.798674005139,0.085593548030713,35.0,compression,TR,"$E_{c,RR}$",False,8.528434919480988
E_RR,3_CR-161-132-415,1310.066639966406,0.0852292467231668,35.0,compression,TR,"$E_{c,RR}$",False,8.528434919480988
E_RR,3_CR-161-132-447,1639.746638251755,0.0854408482142856,35.0,compression,TR,"$E_{c,RR}$",True,8.528434919480988
E_RR,3_CR-161-132-478,1321.240790158586,0.0859094695917801,35.0,compression,TR,"$E_{c,RR}$",False,8.528434919480988
E_RR,3_CR-161-132-509,1051.880099748286,0.0855278438312227,35.0,compression,TR,"$E_{c,RR}$",False,8.528434919480988
E_RR,3_CR-161-132-541,937.48249615503,0.0864026585433397,35.0,compression,TR,"$E_{c,RR}$",False,8.528434919480988
E_RR,3_CR-161-132-572,1032.542351235396,0.0864740716143671,35.0,compression,TR,"$E_{c,RR}$",False,8.528434919480988
E_RR,3_CR-161-132-697,1034.060898827846,0.0864267782426777,35.0,compression,TR,"$E_{c,RR}$",False,8.528434919480988
E_RR,3_CR-161-132-728,982.8838360201626,0.0869807328210269,35.0,compression,TR,"$E_{c,RR}$",False,8.528434919480988
E_RR,3_CR-161-132-760,1256.251763434517,0.0874244797493846,35.0,compression,TR,"$E_{c,RR}$",False,8.528434919480988
E_RR,3_CR-161-132-791,1249.795021394032,0.0866993408822037,35.0,compression,TR,"$E_{c,RR}$",False,8.528434919480988
E_RR,3_CR-161-132-822,1159.454675975652,0.0867194910998271,35.0,compression,TR,"$E_{c,RR}$",False,8.528434919480988
E_RR,3_CR-161-132-854,1171.532485692653,0.0861475780896333,35.0,compression,TR,"$E_{c,RR}$",False,8.528434919480988
E_RR,3_CR-161-132-885,1193.923439459743,0.0865757764326526,35.0,compression,TR,"$E_{c,RR}$",False,8.528434919480988
E_RR,3_CR-161-132-916,1185.570126265934,0.0866444167892295,35.0,compression,TR,"$E_{c,RR}$",False,8.528434919480988
E_RR,3_CR-161-132-948,1528.331027863663,0.086173741917346,35.0,compression,TR,"$E_{c,RR}$",False,8.528434919480988
E_RR,3_CR-161-132-979,1124.753314546904,0.0864422968872908,35.0,compression,TR,"$E_{c,RR}$",False,8.528434919480988
E_RR,2_CR-168-154-011,1305.719600541058,0.0914486711829077,65.0,compression,TR,"$E_{c,RR}$",False,10.150967619080834
E_RR,2_CR-168-154-043,1114.873899447516,,65.0,compression,TR,"$E_{c,RR}$",False,10.150967619080834
E_RR,2_CR-168-154-074,1204.519750062666,0.0988460529766587,65.0,compression,TR,"$E_{c,RR}$",False,10.150967619080834
E_RR,2_CR-168-154-105,1386.238903988289,0.1009357454772302,65.0,compression,TR,"$E_{c,RR}$",False,10.150967619080834
E_RR,2_CR-168-154-137,1339.152688228332,0.1028161641541039,65.0,compression,TR,"$E_{c,RR}$",False,10.150967619080834
E_RR,2_CR-168-154-168,1228.926392512654,0.1039280125195616,65.0,compression,TR,"$E_{c,RR}$",False,10.150967619080834
E_RR,2_CR-168-154-199,1139.018693052313,0.0897751046025104,65.0,compression,TR,"$E_{c,RR}$",False,10.150967619080834
E_RR,2_CR-168-154-231,1389.81197468308,0.0919372549019607,65.0,compression,TR,"$E_{c,RR}$",False,10.150967619080834
E_RR,2_CR-168-154-262,1277.677244210689,0.0911664838322102,65.0,compression,TR,"$E_{c,RR}$",False,10.150967619080834
E_RR,2_CR-168-154-293,1392.623818237397,0.0911959968291715,65.0,compression,TR,"$E_{c,RR}$",False,10.150967619080834
E_RR,2_CR-168-154-325,1109.164250546818,0.0933277556996444,65.0,compression,TR,"$E_{c,RR}$",False,10.150967619080834
E_RR,2_CR-168-154-356,1154.261184249259,0.0944415146081637,65.0,compression,TR,"$E_{c,RR}$",False,10.150967619080834
E_RR,2_CR-168-154-419,955.7376403541177,0.0949734607218684,65.0,compression,TR,"$E_{c,RR}$",False,10.150967619080834
E_RR,2_CR-168-154-450,995.2506753048557,0.0821375817683056,65.0,compression,TR,"$E_{c,RR}$",False,10.150967619080834
E_RR,2_CR-168-154-481,,0.0947094995759117,65.0,compression,TR,"$E_{c,RR}$",True,10.150967619080834
E_RR,2_CR-168-154-513,1071.661760821174,0.0927717246877491,65.0,compression,TR,"$E_{c,RR}$",False,10.150967619080834
E_RR,2_CR-168-154-544,1119.828207921815,0.0917443759549022,65.0,compression,TR,"$E_{c,RR}$",False,10.150967619080834
E_RR,2_CR-168-154-575,1348.35725124147,0.0932580117206061,65.0,compression,TR,"$E_{c,RR}$",False,10.150967619080834
E_RR,2_CR-168-154-607,1102.280271701016,0.0941815131026993,65.0,compression,TR,"$E_{c,RR}$",False,10.150967619080834
E_RR,2_CR-168-154-669,1214.815765003125,0.0904806297907603,65.0,compression,TR,"$E_{c,RR}$",False,10.150967619080834
E_RR,2_CR-168-154-701,1103.390341199569,0.091744466589741,65.0,compression,TR,"$E_{c,RR}$",False,10.150967619080834
E_RR,2_CR-168-154-732,1157.492757666496,0.091279924401512,65.0,compression,TR,"$E_{c,RR}$",False,10.150967619080834
E_RR,2_CR-168-154-763,1096.788230024838,0.0920449746621621,65.0,compression,TR,"$E_{c,RR}$",False,10.150967619080834
E_RR,2_CR-168-154-795,1255.084842250159,0.0916841223292837,65.0,compression,TR,"$E_{c,RR}$",False,10.150967619080834
E_RR,2_CR-168-154-857,1118.805167611752,0.090311418685121,65.0,compression,TR,"$E_{c,RR}$",False,10.150967619080834
E_RR,2_CR-168-154-889,965.2504416673271,0.0923117430226435,65.0,compression,TR,"$E_{c,RR}$",False,10.150967619080834
E_RR,2_CR-168-154-920,1993.11838716316,0.0924768518518518,65.0,compression,TR,"$E_{c,RR}$",True,10.150967619080834
E_RR,2_CR-168-154-951,1104.720404273286,0.0919513484928609,65.0,compression,TR,"$E_{c,RR}$",False,10.150967619080834
E_RR,2_CR-168-154-983,1097.898464572837,0.0900653455878446,65.0,compression,TR,"$E_{c,RR}$",False,10.150967619080834
E_RR,4_CR-162-123-011,1036.789738400567,0.1717702241009902,85.0,compression,TR,"$E_{c,RR}$",False,17.688435211345272
E_RR,4_CR-162-123-043,960.9485647014706,0.1738136077758721,85.0,compression,TR,"$E_{c,RR}$",False,17.688435211345272
E_RR,4_CR-162-123-074,1141.668179029706,0.1748178581210628,85.0,compression,TR,"$E_{c,RR}$",True,17.688435211345272
E_RR,4_CR-162-123-105,981.5431368385858,0.1749418604651162,85.0,compression,TR,"$E_{c,RR}$",False,17.688435211345272
E_RR,4_CR-162-123-137,1006.819773295582,0.1758875319511501,85.0,compression,TR,"$E_{c,RR}$",False,17.688435211345272
E_RR,4_CR-162-123-168,680.7232270391303,0.1755971520440973,85.0,compression,TR,"$E_{c,RR}$",False,17.688435211345272
E_RR,4_CR-162-123-199,877.196590287543,0.1764665286404415,85.0,compression,TR,"$E_{c,RR}$",False,17.688435211345272
E_RR,4_CR-162-123-231,936.3090127001857,0.1768421657661799,85.0,compression,TR,"$E_{c,RR}$",False,17.688435211345272
E_RR,4_CR-162-123-262,1099.590177929317,0.1768275148099155,85.0,compression,TR,"$E_{c,RR}$",False,17.688435211345272
E_RR,4_CR-162-123-293,961.559722021704,0.1766543480771451,85.0,compression,TR,"$E_{c,RR}$",False,17.688435211345272
E_RR,4_CR-162-123-325,869.1345543151571,0.1750884930076016,85.0,compression,TR,"$E_{c,RR}$",False,17.688435211345272
E_RR,4_CR-162-123-356,879.6059770303243,0.1769123621590248,85.0,compression,TR,"$E_{c,RR}$",False,17.688435211345272
E_RR,4_CR-162-123-387,875.7626813223867,0.1774389531487324,85.0,compression,TR,"$E_{c,RR}$",False,17.688435211345272
E_RR,4_CR-162-123-419,878.2566143098508,0.1772790860340405,85.0,compression,TR,"$E_{c,RR}$",False,17.688435211345272
E_RR,4_CR-162-123-513,825.3713691069952,0.1751695750478288,85.0,compression,TR,"$E_{c,RR}$",False,17.688435211345272
E_RR,4_CR-162-123-638,787.0089696523651,0.1769843101061375,85.0,compression,TR,"$E_{c,RR}$",False,17.688435211345272
E_RR,4_CR-162-123-669,916.8637193175739,0.176660692605654,85.0,compression,TR,"$E_{c,RR}$",False,17.688435211345272
E_RR,4_CR-162-123-701,907.6822550864122,0.1765921916388345,85.0,compression,TR,"$E_{c,RR}$",False,17.688435211345272
E_RR,4_CR-162-123-763,833.0597850645505,0.1775313182392827,85.0,compression,TR,"$E_{c,RR}$",False,17.688435211345272
E_RR,4_CR-162-123-795,872.4741729584498,0.1777343075772394,85.0,compression,TR,"$E_{c,RR}$",False,17.688435211345272
E_RR,4_CR-162-123-826,949.8458723921444,0.1775000000000001,85.0,compression,TR,"$E_{c,RR}$",False,17.688435211345272
E_RR,4_CR-162-123-857,1064.952472143149,,85.0,compression,TR,"$E_{c,RR}$",False,17.688435211345272
E_RR,4_CR-162-123-889,841.6792567564903,,85.0,compression,TR,"$E_{c,RR}$",False,17.688435211345272
E_RR,4_CR-162-123-920,845.8345639899078,0.1770731707317074,85.0,compression,TR,"$E_{c,RR}$",False,17.688435211345272
E_RR,4_CR-162-123-951,854.8927931685055,0.1771380334167782,85.0,compression,TR,"$E_{c,RR}$",False,17.688435211345272
E_RR,4_CR-162-123-983,846.3197816681497,0.1763333724065172,85.0,compression,TR,"$E_{c,RR}$",False,17.688435211345272
E_RR,5_CR-159-121-134,784.3969318357474,0.2127910369376203,95.0,compression,TR,"$E_{c,RR}$",False,21.190907347224755
E_RR,5_CR-159-121-165,785.2750962727575,0.2127900164049682,95.0,compression,TR,"$E_{c,RR}$",False,21.190907347224755
E_RR,5_CR-159-121-228,738.682760156074,0.2131279537896026,95.0,compression,TR,"$E_{c,RR}$",False,21.190907347224755
E_RR,5_CR-159-121-259,,0.2154088050314464,95.0,compression,TR,"$E_{c,RR}$",True,21.190907347224755
E_RR,5_CR-159-121-291,,0.2137204701501223,95.0,compression,TR,"$E_{c,RR}$",True,21.190907347224755
E_RR,5_CR-159-121-322,715.4012277241912,0.2180678123548537,95.0,compression,TR,"$E_{c,RR}$",False,21.190907347224755
E_RR,5_CR-159-121-385,742.5280174024653,0.2128834355828221,95.0,compression,TR,"$E_{c,RR}$",False,21.190907347224755
E_RR,5_CR-159-121-416,777.9474749002795,0.2126187717265352,95.0,compression,TR,"$E_{c,RR}$",False,21.190907347224755
E_RR,5_CR-159-121-447,788.5451471137346,0.2124840394660476,95.0,compression,TR,"$E_{c,RR}$",False,21.190907347224755
E_RR,5_CR-159-121-479,778.967705212254,0.2130840032622625,95.0,compression,TR,"$E_{c,RR}$",False,21.190907347224755
E_RR,5_CR-159-121-510,675.5681050315775,0.2181971896682409,95.0,compression,TR,"$E_{c,RR}$",False,21.190907347224755
E_RR,5_CR-159-121-541,833.728817734803,0.2147099930118798,95.0,compression,TR,"$E_{c,RR}$",False,21.190907347224755
E_RR,5_CR-159-121-573,,0.214125874125874,95.0,compression,TR,"$E_{c,RR}$",True,21.190907347224755
E_RR,5_CR-159-121-604,728.6305858980434,0.2148167539267014,95.0,compression,TR,"$E_{c,RR}$",False,21.190907347224755
E_RR,5_CR-159-121-635,798.7679638427114,0.2137492711370263,95.0,compression,TR,"$E_{c,RR}$",False,21.190907347224755
E_RR,5_CR-159-121-667,,0.2140953993790573,95.0,compression,TR,"$E_{c,RR}$",True,21.190907347224755
E_RR,5_CR-159-121-698,,0.2149186256781191,95.0,compression,TR,"$E_{c,RR}$",True,21.190907347224755
E_RR,5_CR-159-121-729,770.3331477830266,0.2152885393778188,95.0,compression,TR,"$E_{c,RR}$",False,21.190907347224755
E_RR,5_CR-159-121-823,629.4789506390061,0.2172901274070626,95.0,compression,TR,"$E_{c,RR}$",False,21.190907347224755
E_RR,5_CR-159-121-854,725.3066309680034,0.2145834539454641,95.0,compression,TR,"$E_{c,RR}$",False,21.190907347224755
E_RR,5_CR-159-121-886,621.1583495952693,0.2139593762587029,95.0,compression,TR,"$E_{c,RR}$",False,21.190907347224755
E_RR,5_CR-159-121-917,687.4989102741016,0.2139266894435116,95.0,compression,TR,"$E_{c,RR}$",False,21.190907347224755
E_RR,5_CR-159-121-948,,0.2131511776308155,95.0,compression,TR,"$E_{c,RR}$",True,21.190907347224755
E_RR,3_TR-197-136-010,,0.084780466440381,35.0,tension,TR,"$E_{t,RR}$",True,8.528434919480988
E_RR,3_TR-197-136-041,,0.0850493096646942,35.0,tension,TR,"$E_{t,RR}$",True,8.528434919480988
E_RR,3_TR-197-136-072,1435.281225548622,0.0808601907772196,35.0,tension,TR,"$E_{t,RR}$",False,8.528434919480988
E_RR,3_TR-197-136-104,,0.0849666176304175,35.0,tension,TR,"$E_{t,RR}$",True,8.528434919480988
E_RR,3_TR-197-136-135,1794.570481397834,0.0889468018809132,35.0,tension,TR,"$E_{t,RR}$",True,8.528434919480988
E_RR,3_TR-197-136-166,1342.041367566002,0.0842496201676889,35.0,tension,TR,"$E_{t,RR}$",False,8.528434919480988
E_RR,3_TR-197-136-198,1337.390836206155,0.0839009463364879,35.0,tension,TR,"$E_{t,RR}$",False,8.528434919480988
E_RR,3_TR-197-136-229,1404.019785449596,0.0839876916063593,35.0,tension,TR,"$E_{t,RR}$",False,8.528434919480988
E_RR,3_TR-197-136-260,1356.798805482349,0.0840563929164994,35.0,tension,TR,"$E_{t,RR}$",False,8.528434919480988
E_RR,3_TR-197-136-292,,0.0837685584921554,35.0,tension,TR,"$E_{t,RR}$",True,8.528434919480988
E_RR,3_TR-197-136-354,1256.37244147652,0.0846020081898243,35.0,tension,TR,"$E_{t,RR}$",False,8.528434919480988
E_RR,3_TR-197-136-386,1441.839435189251,0.0839784391306841,35.0,tension,TR,"$E_{t,RR}$",False,8.528434919480988
E_RR,3_TR-197-136-417,1354.974688819899,0.0833619702176403,35.0,tension,TR,"$E_{t,RR}$",False,8.528434919480988
E_RR,3_TR-197-136-448,1461.227764857038,0.0834734525757491,35.0,tension,TR,"$E_{t,RR}$",False,8.528434919480988
E_RR,3_TR-197-136-480,1211.937454238504,0.0841457186631105,35.0,tension,TR,"$E_{t,RR}$",False,8.528434919480988
E_RR,3_TR-197-136-511,1219.08611688263,0.0840438213089628,35.0,tension,TR,"$E_{t,RR}$",False,8.528434919480988
E_RR,3_TR-197-136-542,1360.522355838358,0.0837869822485206,35.0,tension,TR,"$E_{t,RR}$",False,8.528434919480988
E_RR,3_TR-197-136-574,1223.601089998614,0.0835522236627021,35.0,tension,TR,"$E_{t,RR}$",False,8.528434919480988
E_RR,3_TR-197-136-605,,0.0838447550858052,35.0,tension,TR,"$E_{t,RR}$",True,8.528434919480988
E_RR,3_TR-197-136-636,1122.093888502533,0.0839497041420118,35.0,tension,TR,"$E_{t,RR}$",False,8.528434919480988
E_RR,3_TR-197-136-668,1268.047202912877,0.084533500313087,35.0,tension,TR,"$E_{t,RR}$",False,8.528434919480988
E_RR,3_TR-197-136-699,1405.373586638368,0.0844027809436973,35.0,tension,TR,"$E_{t,RR}$",False,8.528434919480988
E_RR,3_TR-197-136-730,1166.498691768464,0.0841006823003269,35.0,tension,TR,"$E_{t,RR}$",False,8.528434919480988
E_RR,3_TR-197-136-762,1225.391300636495,0.0842586732639089,35.0,tension,TR,"$E_{t,RR}$",False,8.528434919480988
E_RR,3_TR-197-136-793,1236.838277612315,0.0845001934022213,35.0,tension,TR,"$E_{t,RR}$",False,8.528434919480988
E_RR,3_TR-197-136-918,1085.808992127749,0.0835502342529931,35.0,tension,TR,"$E_{t,RR}$",False,8.528434919480988
E_RR,3_TR-197-136-950,1048.546349900113,0.0836261703849265,35.0,tension,TR,"$E_{t,RR}$",False,8.528434919480988
E_RR,2_TR-195-150-013,987.3120791337311,0.1080937048961919,65.0,tension,TR,"$E_{t,RR}$",False,10.150967619080834
E_RR,2_TR-195-150-044,1216.198841010957,0.1075077525705891,65.0,tension,TR,"$E_{t,RR}$",True,10.150967619080834
E_RR,2_TR-195-150-075,996.9691476852341,0.1073142478901207,65.0,tension,TR,"$E_{t,RR}$",False,10.150967619080834
E_RR,2_TR-195-150-138,1002.153263833906,0.1080343692462201,65.0,tension,TR,"$E_{t,RR}$",False,10.150967619080834
E_RR,2_TR-195-150-169,1014.115132675392,0.1084002020088658,65.0,tension,TR,"$E_{t,RR}$",False,10.150967619080834
E_RR,2_TR-195-150-201,1072.333968886709,0.1084323839425881,65.0,tension,TR,"$E_{t,RR}$",False,10.150967619080834
E_RR,2_TR-195-150-232,1028.201279394764,0.1084987907081387,65.0,tension,TR,"$E_{t,RR}$",False,10.150967619080834
E_RR,2_TR-195-150-263,1090.344707893625,0.1086350501444839,65.0,tension,TR,"$E_{t,RR}$",False,10.150967619080834
E_RR,2_TR-195-150-295,1076.981666237473,0.1086082970173751,65.0,tension,TR,"$E_{t,RR}$",False,10.150967619080834
E_RR,2_TR-195-150-326,1031.737122549417,0.1073588652482269,65.0,tension,TR,"$E_{t,RR}$",False,10.150967619080834
E_RR,2_TR-195-150-357,1131.570594934351,0.1079446146861877,65.0,tension,TR,"$E_{t,RR}$",False,10.150967619080834
E_RR,2_TR-195-150-389,1022.852481509697,0.1089441486348703,65.0,tension,TR,"$E_{t,RR}$",False,10.150967619080834
E_RR,2_TR-195-150-420,1024.967018383065,0.1094899571202888,65.0,tension,TR,"$E_{t,RR}$",False,10.150967619080834
E_RR,2_TR-195-150-451,1032.463295527801,0.1100128801030408,65.0,tension,TR,"$E_{t,RR}$",False,10.150967619080834
E_RR,2_TR-195-150-483,1051.773516994572,0.1097816298964429,65.0,tension,TR,"$E_{t,RR}$",False,10.150967619080834
E_RR,2_TR-195-150-514,899.5562404196754,0.1096661796111048,65.0,tension,TR,"$E_{t,RR}$",True,10.150967619080834
E_RR,2_TR-195-150-545,909.2868673534282,0.1082030147349403,65.0,tension,TR,"$E_{t,RR}$",True,10.150967619080834
E_RR,2_TR-195-150-576,957.6420123273098,0.1088865096359743,65.0,tension,TR,"$E_{t,RR}$",False,10.150967619080834
E_RR,2_TR-195-150-608,996.9429970583418,0.1091106653293211,65.0,tension,TR,"$E_{t,RR}$",False,10.150967619080834
E_RR,2_TR-195-150-639,1023.275820875574,0.1089728453364818,65.0,tension,TR,"$E_{t,RR}$",False,10.150967619080834
E_RR,2_TR-195-150-670,1028.683423477032,0.1083881486478889,65.0,tension,TR,"$E_{t,RR}$",False,10.150967619080834
E_RR,2_TR-195-150-702,1072.10687516902,0.1073257588604376,65.0,tension,TR,"$E_{t,RR}$",False,10.150967619080834
E_RR,2_TR-195-150-733,1071.858100511619,0.1092370387140593,65.0,tension,TR,"$E_{t,RR}$",False,10.150967619080834
E_RR,2_TR-195-150-764,1047.978053028632,0.1101443532408719,65.0,tension,TR,"$E_{t,RR}$",False,10.150967619080834
E_RR,2_TR-195-150-796,1055.78417041648,0.1105128351072913,65.0,tension,TR,"$E_{t,RR}$",False,10.150967619080834
E_RR,2_TR-195-150-827,1124.897399797205,0.1116760188176612,65.0,tension,TR,"$E_{t,RR}$",False,10.150967619080834
E_RR,2_TR-195-150-858,1085.527674354051,0.1111949186184993,65.0,tension,TR,"$E_{t,RR}$",False,10.150967619080834
E_RR,2_TR-195-150-890,1084.181451142792,0.1102649756539464,65.0,tension,TR,"$E_{t,RR}$",False,10.150967619080834
E_RR,2_TR-195-150-921,1091.147339131103,0.1108253250423968,65.0,tension,TR,"$E_{t,RR}$",False,10.150967619080834
E_RR,2_TR-195-150-952,1074.253047996054,0.109800589168366,65.0,tension,TR,"$E_{t,RR}$",False,10.150967619080834
E_RR,2_TR-195-150-984,1007.554238151811,0.1098590748948745,65.0,tension,TR,"$E_{t,RR}$",False,10.150967619080834
E_RR,4_TR-201-126-046,956.2863492354973,0.1764292144947108,85.0,tension,TR,"$E_{t,RR}$",False,17.688435211345272
E_RR,4_TR-201-126-077,972.0969315588445,0.1767313019390582,85.0,tension,TR,"$E_{t,RR}$",False,17.688435211345272
E_RR,4_TR-201-126-108,857.9649183025779,0.1771539648962324,85.0,tension,TR,"$E_{t,RR}$",False,17.688435211345272
E_RR,4_TR-201-126-140,,0.1773866213151928,85.0,tension,TR,"$E_{t,RR}$",True,17.688435211345272
E_RR,4_TR-201-126-171,980.8114469228233,0.1787089851471169,85.0,tension,TR,"$E_{t,RR}$",False,17.688435211345272
E_RR,4_TR-201-126-202,954.6957639407221,0.1785027161611588,85.0,tension,TR,"$E_{t,RR}$",False,17.688435211345272
E_RR,4_TR-201-126-234,,0.1780634201585504,85.0,tension,TR,"$E_{t,RR}$",True,17.688435211345272
E_RR,4_TR-201-126-265,904.2979089910093,0.1769439882199695,85.0,tension,TR,"$E_{t,RR}$",False,17.688435211345272
E_RR,4_TR-201-126-296,961.2378394658588,0.1770450042456836,85.0,tension,TR,"$E_{t,RR}$",False,17.688435211345272
E_RR,4_TR-201-126-328,906.3350166336731,0.1775689014584371,85.0,tension,TR,"$E_{t,RR}$",False,17.688435211345272
E_RR,4_TR-201-126-359,943.3004630296114,0.1775749380211853,85.0,tension,TR,"$E_{t,RR}$",False,17.688435211345272
E_RR,4_TR-201-126-390,928.1891323943777,0.1769084503103853,85.0,tension,TR,"$E_{t,RR}$",False,17.688435211345272
E_RR,4_TR-201-126-422,938.6899455480022,0.1768820524336159,85.0,tension,TR,"$E_{t,RR}$",False,17.688435211345272
E_RR,4_TR-201-126-453,896.9466076222711,0.1781073367284124,85.0,tension,TR,"$E_{t,RR}$",False,17.688435211345272
E_RR,4_TR-201-126-484,903.5319183209303,0.1779859617344051,85.0,tension,TR,"$E_{t,RR}$",False,17.688435211345272
E_RR,4_TR-201-126-516,943.013324178036,0.1776727769554823,85.0,tension,TR,"$E_{t,RR}$",False,17.688435211345272
E_RR,4_TR-201-126-547,,0.1779949988633781,85.0,tension,TR,"$E_{t,RR}$",True,17.688435211345272
E_RR,4_TR-201-126-578,1000.759384063605,0.1785792890943105,85.0,tension,TR,"$E_{t,RR}$",False,17.688435211345272
E_RR,4_TR-201-126-610,894.9197725136981,0.1783100503365194,85.0,tension,TR,"$E_{t,RR}$",False,17.688435211345272
E_RR,4_TR-201-126-641,,0.1785714285714283,85.0,tension,TR,"$E_{t,RR}$",True,17.688435211345272
E_RR,4_TR-201-126-672,898.7507053979821,0.1786482774407691,85.0,tension,TR,"$E_{t,RR}$",False,17.688435211345272
E_RR,4_TR-201-126-704,944.9666970491786,0.1782633697527313,85.0,tension,TR,"$E_{t,RR}$",False,17.688435211345272
E_RR,4_TR-201-126-735,946.8372594492622,0.172137034714701,85.0,tension,TR,"$E_{t,RR}$",False,17.688435211345272
E_RR,4_TR-201-126-766,939.452796030188,0.1773523164360754,85.0,tension,TR,"$E_{t,RR}$",False,17.688435211345272
E_RR,4_TR-201-126-798,894.5704491129333,0.1774795733091239,85.0,tension,TR,"$E_{t,RR}$",False,17.688435211345272
E_RR,4_TR-201-126-923,979.6189465765927,0.1778861510381018,85.0,tension,TR,"$E_{t,RR}$",False,17.688435211345272
E_RR,4_TR-201-126-954,861.2916953423447,0.1771591761380028,85.0,tension,TR,"$E_{t,RR}$",False,17.688435211345272
E_RR,5_TR-202-131-025,811.1576405007618,,95.0,tension,TR,"$E_{t,RR}$",False,21.190907347224755
E_RR,5_TR-202-131-056,839.3737482377087,0.2104713519616144,95.0,tension,TR,"$E_{t,RR}$",False,21.190907347224755
E_RR,5_TR-202-131-087,822.5345017472989,0.2109276237116337,95.0,tension,TR,"$E_{t,RR}$",False,21.190907347224755
E_RR,5_TR-202-131-119,770.273463646434,0.2111483797612278,95.0,tension,TR,"$E_{t,RR}$",False,21.190907347224755
E_RR,5_TR-202-131-150,834.1994986621391,0.2112982814361068,95.0,tension,TR,"$E_{t,RR}$",False,21.190907347224755
E_RR,5_TR-202-131-181,787.744096231883,0.2116477758159139,95.0,tension,TR,"$E_{t,RR}$",False,21.190907347224755
E_RR,5_TR-202-131-213,788.4511368742649,0.2121879422587037,95.0,tension,TR,"$E_{t,RR}$",False,21.190907347224755
E_RR,5_TR-202-131-244,794.532382100746,0.2118120045300113,95.0,tension,TR,"$E_{t,RR}$",False,21.190907347224755
E_RR,5_TR-202-131-275,774.7480793611044,0.2102703930924789,95.0,tension,TR,"$E_{t,RR}$",False,21.190907347224755
E_RR,5_TR-202-131-307,775.0657129749801,0.209466613536745,95.0,tension,TR,"$E_{t,RR}$",False,21.190907347224755
E_RR,5_TR-202-131-338,733.0975952759122,0.209412697513734,95.0,tension,TR,"$E_{t,RR}$",False,21.190907347224755
E_RR,5_TR-202-131-369,771.6188373050857,0.2098688711516534,95.0,tension,TR,"$E_{t,RR}$",False,21.190907347224755
E_RR,5_TR-202-131-401,784.0559139792551,0.2101373297623796,95.0,tension,TR,"$E_{t,RR}$",False,21.190907347224755
E_RR,5_TR-202-131-432,772.3225975197297,0.2103062326004205,95.0,tension,TR,"$E_{t,RR}$",False,21.190907347224755
E_RR,5_TR-202-131-463,759.950804407197,0.2116383474455873,95.0,tension,TR,"$E_{t,RR}$",False,21.190907347224755
E_RR,5_TR-202-131-495,758.4422598682704,0.2097925875552532,95.0,tension,TR,"$E_{t,RR}$",False,21.190907347224755
E_RR,5_TR-202-131-526,763.939511915783,0.2091692656648708,95.0,tension,TR,"$E_{t,RR}$",False,21.190907347224755
E_RR,5_TR-202-131-557,784.6178008643262,0.2079027355623101,95.0,tension,TR,"$E_{t,RR}$",False,21.190907347224755
E_RR,5_TR-202-131-589,768.3316503778206,0.206994523667516,95.0,tension,TR,"$E_{t,RR}$",False,21.190907347224755
E_RR,5_TR-202-131-620,755.9712647956039,0.2083129584352077,95.0,tension,TR,"$E_{t,RR}$",False,21.190907347224755
E_RR,5_TR-202-131-651,729.1905248988654,0.2095123626373625,95.0,tension,TR,"$E_{t,RR}$",False,21.190907347224755
E_RR,5_TR-202-131-683,717.9229991121447,0.2099634160283526,95.0,tension,TR,"$E_{t,RR}$",False,21.190907347224755
E_RR,5_TR-202-131-714,694.3970129328334,0.2108669527896995,95.0,tension,TR,"$E_{t,RR}$",True,21.190907347224755
E_RR,5_TR-202-131-745,739.0297069506295,0.2094806453451911,95.0,tension,TR,"$E_{t,RR}$",False,21.190907347224755
E_RR,5_TR-202-131-777,783.7571057219453,0.2077833984824097,95.0,tension,TR,"$E_{t,RR}$",False,21.190907347224755
E_RR,5_TR-202-131-902,794.9473891017079,0.2084186255764255,95.0,tension,TR,"$E_{t,RR}$",False,21.190907347224755
E_RR,5_TR-202-131-947,691.1333019958249,0.2084914081678198,95.0,tension,TR,"$E_{t,RR}$",True,21.190907347224755
E_RR,5_TR-202-131-978,684.1967233575085,0.2083821334251923,95.0,tension,TR,"$E_{t,RR}$",True,21.190907347224755
E_TT,3_CT-239-166-043,,0.0881479466956758,35.0,compression,RT,"$E_{c,TT}$",True,8.692443501150006
E_TT,3_CT-239-166-075,693.8204669743059,0.0884389926183239,35.0,compression,RT,"$E_{c,TT}$",False,8.692443501150006
E_TT,3_CT-239-166-106,680.5863307739907,0.0884383323367941,35.0,compression,RT,"$E_{c,TT}$",False,8.692443501150006
E_TT,3_CT-239-166-231,742.7381318281373,0.0465959559015622,35.0,compression,RT,"$E_{c,TT}$",False,8.692443501150006
E_TT,3_CT-239-166-263,627.0365954149515,0.0880876213197417,35.0,compression,RT,"$E_{c,TT}$",False,8.692443501150006
E_TT,3_CT-239-166-294,657.4512352817223,0.0883499397788241,35.0,compression,RT,"$E_{c,TT}$",False,8.692443501150006
E_TT,3_CT-239-166-325,659.6774023642105,0.0889469917983156,35.0,compression,RT,"$E_{c,TT}$",False,8.692443501150006
E_TT,3_CT-239-166-357,749.4028540540842,0.0890075999559422,35.0,compression,RT,"$E_{c,TT}$",False,8.692443501150006
E_TT,3_CT-239-166-388,624.4667119155474,0.0887760144967328,35.0,compression,RT,"$E_{c,TT}$",False,8.692443501150006
E_TT,3_CT-239-166-419,693.1110188883266,0.0879864451246174,35.0,compression,RT,"$E_{c,TT}$",False,8.692443501150006
E_TT,3_CT-239-166-451,737.7936872936455,0.0876394613904918,35.0,compression,RT,"$E_{c,TT}$",False,8.692443501150006
E_TT,3_CT-239-166-482,676.1344057971248,0.088264689730917,35.0,compression,RT,"$E_{c,TT}$",False,8.692443501150006
E_TT,3_CT-239-166-513,744.4289502787851,0.0881057992442912,35.0,compression,RT,"$E_{c,TT}$",False,8.692443501150006
E_TT,3_CT-239-166-576,,0.0893961789018448,35.0,compression,RT,"$E_{c,TT}$",True,8.692443501150006
E_TT,3_CT-239-166-607,704.4697630341038,0.0892176199868509,35.0,compression,RT,"$E_{c,TT}$",False,8.692443501150006
E_TT,3_CT-239-166-670,771.7644320711431,0.0902631011429805,35.0,compression,RT,"$E_{c,TT}$",False,8.692443501150006
E_TT,3_CT-239-166-701,661.3508538009779,0.0962326719217178,35.0,compression,RT,"$E_{c,TT}$",False,8.692443501150006
E_TT,3_CT-239-166-732,741.8342089445666,0.0888931422946515,35.0,compression,RT,"$E_{c,TT}$",False,8.692443501150006
E_TT,3_CT-239-166-764,736.6435688316521,0.088729082358088,35.0,compression,RT,"$E_{c,TT}$",False,8.692443501150006
E_TT,3_CT-239-166-795,659.1905327051822,0.0891282948703926,35.0,compression,RT,"$E_{c,TT}$",False,8.692443501150006
E_TT,3_CT-239-166-858,681.2845186131062,0.0888324873096445,35.0,compression,RT,"$E_{c,TT}$",False,8.692443501150006
E_TT,3_CT-239-166-889,,0.0888913306230083,35.0,compression,RT,"$E_{c,TT}$",True,8.692443501150006
E_TT,3_CT-239-166-920,693.9461053518462,0.088989021792561,35.0,compression,RT,"$E_{c,TT}$",False,8.692443501150006
E_TT,3_CT-239-166-952,680.5779522654276,0.0892969855261726,35.0,compression,RT,"$E_{c,TT}$",False,8.692443501150006
E_TT,2_CT-226-174-055,574.6316748574699,0.093425084672867,65.0,compression,RT,"$E_{c,TT}$",False,10.590241482423455
E_TT,2_CT-226-174-087,538.6502590276464,0.0959279605822053,65.0,compression,RT,"$E_{c,TT}$",False,10.590241482423455
E_TT,2_CT-226-174-118,539.3309097196654,0.0974645146520146,65.0,compression,RT,"$E_{c,TT}$",False,10.590241482423455
E_TT,2_CT-226-174-149,568.4093620403157,0.0980751811594202,65.0,compression,RT,"$E_{c,TT}$",False,10.590241482423455
E_TT,2_CT-226-174-181,557.16980906189,0.0977109996053447,65.0,compression,RT,"$E_{c,TT}$",False,10.590241482423455
E_TT,2_CT-226-174-212,585.1655196392384,0.105780640786574,65.0,compression,RT,"$E_{c,TT}$",False,10.590241482423455
E_TT,2_CT-226-174-243,584.0030188447626,0.1044256814189381,65.0,compression,RT,"$E_{c,TT}$",False,10.590241482423455
E_TT,2_CT-226-174-275,628.6886510177487,0.1040608562864091,65.0,compression,RT,"$E_{c,TT}$",False,10.590241482423455
E_TT,2_CT-226-174-306,574.5768281173007,0.1026435426839535,65.0,compression,RT,"$E_{c,TT}$",False,10.590241482423455
E_TT,2_CT-226-174-337,585.8532712794743,0.1023398391360594,65.0,compression,RT,"$E_{c,TT}$",False,10.590241482423455
E_TT,2_CT-226-174-369,566.3874518733485,0.1038058777164732,65.0,compression,RT,"$E_{c,TT}$",False,10.590241482423455
E_TT,2_CT-226-174-400,579.8218412306421,0.1044505710909807,65.0,compression,RT,"$E_{c,TT}$",False,10.590241482423455
E_TT,2_CT-226-174-431,567.5586882003677,0.1051266213712167,65.0,compression,RT,"$E_{c,TT}$",False,10.590241482423455
E_TT,2_CT-226-174-463,547.8035748074917,0.1005324813631521,65.0,compression,RT,"$E_{c,TT}$",False,10.590241482423455
E_TT,2_CT-226-174-494,642.8339128481871,0.1003017771319996,65.0,compression,RT,"$E_{c,TT}$",False,10.590241482423455
E_TT,2_CT-226-174-525,614.5135329414393,0.099849288305889,65.0,compression,RT,"$E_{c,TT}$",False,10.590241482423455
E_TT,2_CT-226-174-557,664.8370152567514,0.1027833556448014,65.0,compression,RT,"$E_{c,TT}$",False,10.590241482423455
E_TT,2_CT-226-174-588,701.5755352798283,0.1023143424797293,65.0,compression,RT,"$E_{c,TT}$",False,10.590241482423455
E_TT,2_CT-226-174-619,603.8611813436353,0.1017654543526669,65.0,compression,RT,"$E_{c,TT}$",False,10.590241482423455
E_TT,2_CT-226-174-651,590.9318393968113,0.1041248544658202,65.0,compression,RT,"$E_{c,TT}$",False,10.590241482423455
E_TT,2_CT-226-174-682,651.215012667476,0.1044376049244543,65.0,compression,RT,"$E_{c,TT}$",False,10.590241482423455
E_TT,2_CT-226-174-713,674.9848403022755,0.1039186092011851,65.0,compression,RT,"$E_{c,TT}$",False,10.590241482423455
E_TT,2_CT-226-174-745,625.1279492882773,0.1036110956075234,65.0,compression,RT,"$E_{c,TT}$",False,10.590241482423455
E_TT,2_CT-226-174-776,609.3830427024566,0.1037068144912927,65.0,compression,RT,"$E_{c,TT}$",False,10.590241482423455
E_TT,2_CT-226-174-807,650.9285326822588,0.1033149792111474,65.0,compression,RT,"$E_{c,TT}$",False,10.590241482423455
E_TT,2_CT-226-174-839,690.0798419016778,0.1030884574497844,65.0,compression,RT,"$E_{c,TT}$",False,10.590241482423455
E_TT,2_CT-226-174-870,711.0916506992853,0.1022638563622169,65.0,compression,RT,"$E_{c,TT}$",False,10.590241482423455
E_TT,2_CT-226-174-901,720.1428045115488,0.1017277047805422,65.0,compression,RT,"$E_{c,TT}$",False,10.590241482423455
E_TT,2_CT-226-174-933,648.7880095199938,0.1037363253856942,65.0,compression,RT,"$E_{c,TT}$",False,10.590241482423455
E_TT,4_CT-238-157-019,607.8976359433741,0.1782421534437663,85.0,compression,RT,"$E_{c,TT}$",False,18.023446128917772
E_TT,4_CT-238-157-051,597.0464891429175,0.178921649371328,85.0,compression,RT,"$E_{c,TT}$",False,18.023446128917772
E_TT,4_CT-238-157-082,590.0871694872222,0.1748433511255511,85.0,compression,RT,"$E_{c,TT}$",False,18.023446128917772
E_TT,4_CT-238-157-113,507.498784216477,0.1783701561019402,85.0,compression,RT,"$E_{c,TT}$",False,18.023446128917772
E_TT,4_CT-238-157-145,609.027560364555,0.1794628323385784,85.0,compression,RT,"$E_{c,TT}$",False,18.023446128917772
E_TT,4_CT-238-157-176,628.5450523491872,0.1795014901110811,85.0,compression,RT,"$E_{c,TT}$",False,18.023446128917772
E_TT,4_CT-238-157-207,513.9237534232373,0.1796565030708189,85.0,compression,RT,"$E_{c,TT}$",False,18.023446128917772
E_TT,4_CT-238-157-239,525.1048199700735,0.1795694822888282,85.0,compression,RT,"$E_{c,TT}$",False,18.023446128917772
E_TT,4_CT-238-157-270,,0.1798378760676784,85.0,compression,RT,"$E_{c,TT}$",True,18.023446128917772
E_TT,4_CT-238-157-301,510.6748698331253,0.179392352588229,85.0,compression,RT,"$E_{c,TT}$",False,18.023446128917772
E_TT,4_CT-238-157-333,498.6746923522007,0.1796036601873409,85.0,compression,RT,"$E_{c,TT}$",False,18.023446128917772
E_TT,4_CT-238-157-364,580.5405095791789,0.179002808988764,85.0,compression,RT,"$E_{c,TT}$",False,18.023446128917772
E_TT,4_CT-238-157-395,,0.1772698003863489,85.0,compression,RT,"$E_{c,TT}$",True,18.023446128917772
E_TT,4_CT-238-157-427,582.6712699282696,0.1822978860739066,85.0,compression,RT,"$E_{c,TT}$",False,18.023446128917772
E_TT,4_CT-238-157-552,589.8242399933631,0.1790449774297056,85.0,compression,RT,"$E_{c,TT}$",False,18.023446128917772
E_TT,4_CT-238-157-583,530.170199019233,0.1792475921885809,85.0,compression,RT,"$E_{c,TT}$",False,18.023446128917772
E_TT,4_CT-238-157-615,559.1559050339486,0.1790755845568243,85.0,compression,RT,"$E_{c,TT}$",False,18.023446128917772
E_TT,4_CT-238-157-646,617.7101936545041,0.1794446859378395,85.0,compression,RT,"$E_{c,TT}$",False,18.023446128917772
E_TT,4_CT-238-157-677,549.3011210708671,0.1792504866969499,85.0,compression,RT,"$E_{c,TT}$",False,18.023446128917772
E_TT,4_CT-238-157-709,521.2899326224929,0.1782838640043172,85.0,compression,RT,"$E_{c,TT}$",False,18.023446128917772
E_TT,4_CT-238-157-740,551.611717832642,0.1785591305283546,85.0,compression,RT,"$E_{c,TT}$",False,18.023446128917772
E_TT,4_CT-238-157-771,612.7801199202379,0.1801445211389127,85.0,compression,RT,"$E_{c,TT}$",False,18.023446128917772
E_TT,4_CT-238-157-803,573.5503743563579,0.1799345809426778,85.0,compression,RT,"$E_{c,TT}$",False,18.023446128917772
E_TT,4_CT-238-157-834,552.9475527833472,0.1795107695638056,85.0,compression,RT,"$E_{c,TT}$",False,18.023446128917772
E_TT,4_CT-238-157-865,552.4896980645565,0.1796675330301061,85.0,compression,RT,"$E_{c,TT}$",False,18.023446128917772
E_TT,4_CT-238-157-897,639.2247048319236,0.1798494938010935,85.0,compression,RT,"$E_{c,TT}$",False,18.023446128917772
E_TT,4_CT-238-157-928,558.556662227576,0.1790745224643529,85.0,compression,RT,"$E_{c,TT}$",False,18.023446128917772
E_TT,4_CT-238-157-959,538.1814502006409,0.1779392054897337,85.0,compression,RT,"$E_{c,TT}$",False,18.023446128917772
E_TT,5_CT-238-163-036,532.9429451485117,,95.0,compression,RT,"$E_{c,TT}$",False,21.71372080463675
E_TT,5_CT-238-163-067,544.9488533202707,0.2191826176927057,95.0,compression,RT,"$E_{c,TT}$",False,21.71372080463675
E_TT,5_CT-238-163-098,477.4222080457769,0.2181211525528943,95.0,compression,RT,"$E_{c,TT}$",False,21.71372080463675
E_TT,5_CT-238-163-224,522.581046406751,0.2164668016404505,95.0,compression,RT,"$E_{c,TT}$",False,21.71372080463675
E_TT,5_CT-238-163-255,458.2938271417761,0.2173346333453072,95.0,compression,RT,"$E_{c,TT}$",False,21.71372080463675
E_TT,5_CT-238-163-286,,0.2218808386962839,95.0,compression,RT,"$E_{c,TT}$",True,21.71372080463675
E_TT,5_CT-238-163-318,,0.219287634408602,95.0,compression,RT,"$E_{c,TT}$",True,21.71372080463675
E_TT,5_CT-238-163-349,330.4225243719168,0.2188703800104112,95.0,compression,RT,"$E_{c,TT}$",False,21.71372080463675
E_TT,5_CT-238-163-380,513.6508545491206,0.2179180439687285,95.0,compression,RT,"$E_{c,TT}$",False,21.71372080463675
E_TT,5_CT-238-163-412,428.1602818735057,0.2173266543633008,95.0,compression,RT,"$E_{c,TT}$",False,21.71372080463675
E_TT,5_CT-238-163-443,506.7562605096948,0.2214300691968966,95.0,compression,RT,"$E_{c,TT}$",False,21.71372080463675
E_TT,5_CT-238-163-474,571.1545746971493,0.2191734061548155,95.0,compression,RT,"$E_{c,TT}$",False,21.71372080463675
E_TT,5_CT-238-163-506,495.3613905396217,0.2199979059784316,95.0,compression,RT,"$E_{c,TT}$",False,21.71372080463675
E_TT,5_CT-238-163-537,572.6637966268266,0.2205378204120142,95.0,compression,RT,"$E_{c,TT}$",False,21.71372080463675
E_TT,5_CT-238-163-568,419.6287624327497,0.2201437339348476,95.0,compression,RT,"$E_{c,TT}$",False,21.71372080463675
E_TT,5_CT-238-163-600,,0.2187319126545646,95.0,compression,RT,"$E_{c,TT}$",True,21.71372080463675
E_TT,5_CT-238-163-631,,0.2180054817625974,95.0,compression,RT,"$E_{c,TT}$",True,21.71372080463675
E_TT,5_CT-238-163-662,,0.2177084957131721,95.0,compression,RT,"$E_{c,TT}$",True,21.71372080463675
E_TT,5_CT-238-163-694,316.1923823172265,0.2177893004935933,95.0,compression,RT,"$E_{c,TT}$",False,21.71372080463675
E_TT,5_CT-238-163-725,433.540685501673,0.2172154524241638,95.0,compression,RT,"$E_{c,TT}$",False,21.71372080463675
E_TT,5_CT-238-163-756,,0.2187066610632485,95.0,compression,RT,"$E_{c,TT}$",True,21.71372080463675
E_TT,5_CT-238-163-819,503.1686160934681,0.2197575950037049,95.0,compression,RT,"$E_{c,TT}$",False,21.71372080463675
E_TT,5_CT-238-163-850,483.2221758310941,0.2194730450393368,95.0,compression,RT,"$E_{c,TT}$",False,21.71372080463675
E_TT,5_CT-238-163-881,349.8430865124276,0.2201479133650291,95.0,compression,RT,"$E_{c,TT}$",False,21.71372080463675
E_TT,5_CT-238-163-913,,0.2247051356640397,95.0,compression,RT,"$E_{c,TT}$",True,21.71372080463675
E_TT,5_CT-238-163-944,,0.2232603845745245,95.0,compression,RT,"$E_{c,TT}$",True,21.71372080463675
E_TT,3_TT-277-172-042,734.6592523927566,0.0859793019927337,35.0,tension,RT,"$E_{t,TT}$",False,8.692443501150006
E_TT,3_TT-277-172-073,723.909366472074,0.0867075105300585,35.0,tension,RT,"$E_{t,TT}$",False,8.692443501150006
E_TT,3_TT-277-172-104,819.4720022885923,0.0870110660677112,35.0,tension,RT,"$E_{t,TT}$",False,8.692443501150006
E_TT,3_TT-277-172-135,695.1030710246664,0.0869579572969402,35.0,tension,RT,"$E_{t,TT}$",False,8.692443501150006
E_TT,3_TT-277-172-167,661.8171825563701,0.0869272686832739,35.0,tension,RT,"$E_{t,TT}$",False,8.692443501150006
E_TT,3_TT-277-172-198,698.888908935061,0.0867471225835289,35.0,tension,RT,"$E_{t,TT}$",False,8.692443501150006
E_TT,3_TT-277-172-229,711.7246045298905,0.0856219349086045,35.0,tension,RT,"$E_{t,TT}$",False,8.692443501150006
E_TT,3_TT-277-172-261,,0.0864634146341463,35.0,tension,RT,"$E_{t,TT}$",True,8.692443501150006
E_TT,3_TT-277-172-292,751.8790422248301,0.0865771441202476,35.0,tension,RT,"$E_{t,TT}$",False,8.692443501150006
E_TT,3_TT-277-172-323,761.538603163296,0.0868751388580315,35.0,tension,RT,"$E_{t,TT}$",False,8.692443501150006
E_TT,3_TT-277-172-355,661.5037395669458,0.0869687905638015,35.0,tension,RT,"$E_{t,TT}$",False,8.692443501150006
E_TT,3_TT-277-172-386,851.2438154256434,0.086927169746553,35.0,tension,RT,"$E_{t,TT}$",False,8.692443501150006
E_TT,3_TT-277-172-417,799.4212857274526,0.0867057000172206,35.0,tension,RT,"$E_{t,TT}$",False,8.692443501150006
E_TT,3_TT-277-172-448,740.9802965023414,0.0864186801089285,35.0,tension,RT,"$E_{t,TT}$",False,8.692443501150006
E_TT,3_TT-277-172-480,771.9443472701098,0.0868935723042792,35.0,tension,RT,"$E_{t,TT}$",False,8.692443501150006
E_TT,3_TT-277-172-511,,0.0868609287054409,35.0,tension,RT,"$E_{t,TT}$",True,8.692443501150006
E_TT,3_TT-277-172-542,696.1714817585157,0.0857955907021326,35.0,tension,RT,"$E_{t,TT}$",False,8.692443501150006
E_TT,3_TT-277-172-574,743.6940052740904,0.0861496981419611,35.0,tension,RT,"$E_{t,TT}$",False,8.692443501150006
E_TT,3_TT-277-172-605,692.3173641399284,0.0858783420061008,35.0,tension,RT,"$E_{t,TT}$",False,8.692443501150006
E_TT,3_TT-277-172-636,748.9413280530935,0.0864892714268396,35.0,tension,RT,"$E_{t,TT}$",False,8.692443501150006
E_TT,3_TT-277-172-668,742.9745456084089,0.0868287306349886,35.0,tension,RT,"$E_{t,TT}$",False,8.692443501150006
E_TT,3_TT-277-172-699,821.4175788861286,0.0866230641081014,35.0,tension,RT,"$E_{t,TT}$",False,8.692443501150006
E_TT,3_TT-277-172-730,797.9051623661088,0.0867635998997242,35.0,tension,RT,"$E_{t,TT}$",False,8.692443501150006
E_TT,3_TT-277-172-761,812.5813102528568,0.0866549273630589,35.0,tension,RT,"$E_{t,TT}$",False,8.692443501150006
E_TT,3_TT-277-172-793,755.6335891358445,0.0866666666666668,35.0,tension,RT,"$E_{t,TT}$",False,8.692443501150006
E_TT,3_TT-277-172-918,,0.0872217806041336,35.0,tension,RT,"$E_{t,TT}$",True,8.692443501150006
E_TT,3_TT-277-172-949,666.8598171439994,0.0867761057911535,35.0,tension,RT,"$E_{t,TT}$",False,8.692443501150006
