Repository: chesali/wood-rheology

# Rheology data for Norway spruce

This repository enables exploration of rheological data on wood. It is based on the following research works:
- Maas, J.M. and Wittel, F.K. (2026) “From elasticity to creep: orthotropic moisture-dependent rheology of Norway spruce.” *Holzforschung*, 80(7), pp. 514–542. Available at: https://doi.org/10.1515/hf-2026-0009.
- Maas, J.M. and Wittel, F.K. (2026) “Orthotropy of wood mechanosorption in Norway spruce.” Manuscript submitted to *Mechanics of Materials*.

**Please cite the respective source when using data from this repository.** See the acknowledgement section for more information.

File: data/01_elasticity/elasticity_data.csv (part 2 of 11)
component,sample,constant,mc,rh,load_type,direction,label,outlier,mc_mean
E_TT,2_TT-266-172-162,600.4396830685297,0.1123270231373853,65.0,tension,RT,"$E_{t,TT}$",True,10.590241482423455
E_TT,2_TT-266-172-194,641.5448994377152,0.1119729624909967,65.0,tension,RT,"$E_{t,TT}$",False,10.590241482423455
E_TT,2_TT-266-172-225,638.1920278352171,0.1120753262485545,65.0,tension,RT,"$E_{t,TT}$",False,10.590241482423455
E_TT,2_TT-266-172-256,679.9540919033327,0.1119923161361142,65.0,tension,RT,"$E_{t,TT}$",False,10.590241482423455
E_TT,2_TT-266-172-288,676.1612619074999,0.1117080339647288,65.0,tension,RT,"$E_{t,TT}$",False,10.590241482423455
E_TT,2_TT-266-172-382,676.2096725222774,0.1114509717314489,65.0,tension,RT,"$E_{t,TT}$",False,10.590241482423455
E_TT,2_TT-266-172-413,677.2977597684547,0.1111227876106194,65.0,tension,RT,"$E_{t,TT}$",False,10.590241482423455
E_TT,2_TT-266-172-444,673.6386728597728,0.1116791538122521,65.0,tension,RT,"$E_{t,TT}$",False,10.590241482423455
E_TT,2_TT-266-172-475,651.5513520480862,0.1120565455234793,65.0,tension,RT,"$E_{t,TT}$",False,10.590241482423455
E_TT,2_TT-266-172-507,700.2719972274697,0.1126274379432625,65.0,tension,RT,"$E_{t,TT}$",False,10.590241482423455
E_TT,2_TT-266-172-538,643.2013516369149,0.1126298063429693,65.0,tension,RT,"$E_{t,TT}$",False,10.590241482423455
E_TT,2_TT-266-172-569,695.0294121781886,0.1104122797295799,65.0,tension,RT,"$E_{t,TT}$",False,10.590241482423455
E_TT,2_TT-266-172-601,720.4115343397326,0.1079292148121191,65.0,tension,RT,"$E_{t,TT}$",False,10.590241482423455
E_TT,2_TT-266-172-632,733.1883795494612,0.1102867595631355,65.0,tension,RT,"$E_{t,TT}$",False,10.590241482423455
E_TT,2_TT-266-172-663,721.9160141288899,0.1112372113825683,65.0,tension,RT,"$E_{t,TT}$",False,10.590241482423455
E_TT,2_TT-266-172-695,707.3701537125518,0.109766370886218,65.0,tension,RT,"$E_{t,TT}$",False,10.590241482423455
E_TT,2_TT-266-172-726,716.6696168455001,0.1091072937200789,65.0,tension,RT,"$E_{t,TT}$",False,10.590241482423455
E_TT,2_TT-266-172-757,698.1102992725961,0.1096600870991459,65.0,tension,RT,"$E_{t,TT}$",False,10.590241482423455
E_TT,2_TT-266-172-788,711.0207578342877,0.1096292103028588,65.0,tension,RT,"$E_{t,TT}$",False,10.590241482423455
E_TT,2_TT-266-172-820,748.8845999475755,0.1097034887029763,65.0,tension,RT,"$E_{t,TT}$",False,10.590241482423455
E_TT,2_TT-266-172-851,702.171202308383,0.1095723948182964,65.0,tension,RT,"$E_{t,TT}$",False,10.590241482423455
E_TT,2_TT-266-172-882,706.1622017300209,0.1099739860470615,65.0,tension,RT,"$E_{t,TT}$",False,10.590241482423455
E_TT,2_TT-266-172-914,688.2229064973272,0.1090876307248465,65.0,tension,RT,"$E_{t,TT}$",False,10.590241482423455
E_TT,2_TT-266-172-945,738.2705032679061,0.1081053206333798,65.0,tension,RT,"$E_{t,TT}$",False,10.590241482423455
E_TT,4_TT-290-174-066,682.6126239588348,0.181265365511013,85.0,tension,RT,"$E_{t,TT}$",False,18.023446128917772
E_TT,4_TT-290-174-097,659.0337774093044,0.1819400192181257,85.0,tension,RT,"$E_{t,TT}$",False,18.023446128917772
E_TT,4_TT-290-174-128,661.8240412546224,0.1819281376518218,85.0,tension,RT,"$E_{t,TT}$",False,18.023446128917772
E_TT,4_TT-290-174-160,641.3940665771909,0.1817018489596453,85.0,tension,RT,"$E_{t,TT}$",False,18.023446128917772
E_TT,4_TT-290-174-191,677.4077165183749,0.1814225690276109,85.0,tension,RT,"$E_{t,TT}$",False,18.023446128917772
E_TT,4_TT-290-174-222,646.443471512847,0.1806793843701747,85.0,tension,RT,"$E_{t,TT}$",False,18.023446128917772
E_TT,4_TT-290-174-253,672.8237750662581,0.1811687988451392,85.0,tension,RT,"$E_{t,TT}$",False,18.023446128917772
E_TT,4_TT-290-174-285,668.0097210314987,0.1815094151141301,85.0,tension,RT,"$E_{t,TT}$",False,18.023446128917772
E_TT,4_TT-290-174-316,,0.1820469963622064,85.0,tension,RT,"$E_{t,TT}$",True,18.023446128917772
E_TT,4_TT-290-174-347,,0.1814170261292081,85.0,tension,RT,"$E_{t,TT}$",True,18.023446128917772
E_TT,4_TT-290-174-379,,0.1813996134212221,85.0,tension,RT,"$E_{t,TT}$",True,18.023446128917772
E_TT,4_TT-290-174-410,619.0246928751055,0.1817323379641073,85.0,tension,RT,"$E_{t,TT}$",False,18.023446128917772
E_TT,4_TT-290-174-441,662.6525711905188,0.18202091283017,85.0,tension,RT,"$E_{t,TT}$",False,18.023446128917772
E_TT,4_TT-290-174-473,659.998416397524,0.181054792511853,85.0,tension,RT,"$E_{t,TT}$",False,18.023446128917772
E_TT,4_TT-290-174-504,704.3463646532357,0.1808774180813266,85.0,tension,RT,"$E_{t,TT}$",False,18.023446128917772
E_TT,4_TT-290-174-535,718.2665555503424,0.1809593950999165,85.0,tension,RT,"$E_{t,TT}$",False,18.023446128917772
E_TT,4_TT-290-174-566,706.1456599902539,0.1815262213166449,85.0,tension,RT,"$E_{t,TT}$",False,18.023446128917772
E_TT,4_TT-290-174-598,690.9786521022658,0.1813149816813545,85.0,tension,RT,"$E_{t,TT}$",False,18.023446128917772
E_TT,4_TT-290-174-629,709.5524255559814,0.1820259327338664,85.0,tension,RT,"$E_{t,TT}$",False,18.023446128917772
E_TT,4_TT-290-174-660,712.6908796629042,0.1816272320330562,85.0,tension,RT,"$E_{t,TT}$",False,18.023446128917772
E_TT,4_TT-290-174-692,737.2678261905176,0.1814411865150998,85.0,tension,RT,"$E_{t,TT}$",False,18.023446128917772
E_TT,4_TT-290-174-723,672.6816195791903,0.1812496937025238,85.0,tension,RT,"$E_{t,TT}$",False,18.023446128917772
E_TT,4_TT-290-174-754,741.9171718521632,0.1817829267095382,85.0,tension,RT,"$E_{t,TT}$",False,18.023446128917772
E_TT,4_TT-290-174-786,675.9514471062429,0.1820909494013892,85.0,tension,RT,"$E_{t,TT}$",False,18.023446128917772
E_TT,4_TT-290-174-911,,0.1812069982307844,85.0,tension,RT,"$E_{t,TT}$",True,18.023446128917772
E_TT,4_TT-290-174-942,,0.180271806276254,85.0,tension,RT,"$E_{t,TT}$",True,18.023446128917772
E_TT,5_TT-276-178-037,571.5408765771606,0.2152155409803234,95.0,tension,RT,"$E_{t,TT}$",False,21.71372080463675
E_TT,5_TT-276-178-068,,0.2146313364055299,95.0,tension,RT,"$E_{t,TT}$",True,21.71372080463675
E_TT,5_TT-276-178-099,536.2586248718947,,95.0,tension,RT,"$E_{t,TT}$",False,21.71372080463675
E_TT,5_TT-276-178-130,504.565184995439,0.2156041636686332,95.0,tension,RT,"$E_{t,TT}$",False,21.71372080463675
E_TT,5_TT-276-178-162,464.0697468761883,0.2149077868852458,95.0,tension,RT,"$E_{t,TT}$",False,21.71372080463675
E_TT,5_TT-276-178-193,516.4154299393847,0.2155052352086569,95.0,tension,RT,"$E_{t,TT}$",False,21.71372080463675
E_TT,5_TT-276-178-224,503.5535019200236,0.2171042685077861,95.0,tension,RT,"$E_{t,TT}$",False,21.71372080463675
E_TT,5_TT-276-178-256,503.7439321906053,0.2159410182325394,95.0,tension,RT,"$E_{t,TT}$",False,21.71372080463675
E_TT,5_TT-276-178-287,524.5460195569583,0.2156189531133714,95.0,tension,RT,"$E_{t,TT}$",False,21.71372080463675
E_TT,5_TT-276-178-318,529.8651867034616,0.2143150410574804,95.0,tension,RT,"$E_{t,TT}$",False,21.71372080463675
E_TT,5_TT-276-178-350,550.3882000796907,0.2137607742325722,95.0,tension,RT,"$E_{t,TT}$",False,21.71372080463675
E_TT,5_TT-276-178-381,,0.2150770157041794,95.0,tension,RT,"$E_{t,TT}$",True,21.71372080463675
E_TT,5_TT-276-178-412,555.1121105598634,0.2148267041179714,95.0,tension,RT,"$E_{t,TT}$",False,21.71372080463675
E_TT,5_TT-276-178-443,566.0455568455372,0.2159089769936344,95.0,tension,RT,"$E_{t,TT}$",False,21.71372080463675
E_TT,5_TT-276-178-475,528.5114679399643,0.2161789758492836,95.0,tension,RT,"$E_{t,TT}$",False,21.71372080463675
E_TT,5_TT-276-178-506,513.1915696522158,0.21490883449179,95.0,tension,RT,"$E_{t,TT}$",False,21.71372080463675
E_TT,5_TT-276-178-537,,0.2148142585360969,95.0,tension,RT,"$E_{t,TT}$",True,21.71372080463675
E_TT,5_TT-276-178-569,540.7655852434976,0.2145960556612272,95.0,tension,RT,"$E_{t,TT}$",False,21.71372080463675
E_TT,5_TT-276-178-600,552.9988304396452,0.2145880460463479,95.0,tension,RT,"$E_{t,TT}$",False,21.71372080463675
E_TT,5_TT-276-178-631,524.1428000869917,0.2147242325929623,95.0,tension,RT,"$E_{t,TT}$",False,21.71372080463675
E_TT,5_TT-276-178-663,524.1971618085125,0.214750499001996,95.0,tension,RT,"$E_{t,TT}$",False,21.71372080463675
E_TT,5_TT-276-178-694,498.6288932939086,0.2159885159885159,95.0,tension,RT,"$E_{t,TT}$",False,21.71372080463675
E_TT,5_TT-276-178-725,523.154779666166,0.2165714285714285,95.0,tension,RT,"$E_{t,TT}$",False,21.71372080463675
E_TT,5_TT-276-178-756,,0.2144704152512295,95.0,tension,RT,"$E_{t,TT}$",True,21.71372080463675
E_TT,5_TT-276-178-788,548.1121846047414,0.2126274866202159,95.0,tension,RT,"$E_{t,TT}$",False,21.71372080463675
E_TT,5_TT-276-178-913,510.6469539681426,0.2140445203758604,95.0,tension,RT,"$E_{t,TT}$",False,21.71372080463675
E_TT,5_TT-276-178-944,486.4409857122666,0.2141444561562014,95.0,tension,RT,"$E_{t,TT}$",False,21.71372080463675
E_LL,3_CL-012-119-025,12468.81610370823,0.0852469199710114,35.0,compression,TL,"$E_{c,LL}$",False,8.774478826141463
E_LL,3_CL-012-119-123,14080.43334266233,0.0856627349598749,35.0,compression,TL,"$E_{c,LL}$",False,8.774478826141463
E_LL,3_CL-012-119-222,13718.43736202286,0.0855838051490225,35.0,compression,TL,"$E_{c,LL}$",False,8.774478826141463
E_LL,3_CL-012-119-418,13108.87393589344,0.0847553426279806,35.0,compression,TL,"$E_{c,LL}$",False,8.774478826141463
E_LL,3_CL-012-119-517,11667.05044135011,,35.0,compression,TL,"$E_{c,LL}$",False,8.774478826141463
E_LL,3_CL-012-119-615,10992.78821226771,0.0847397434538323,35.0,compression,TL,"$E_{c,LL}$",False,8.774478826141463
E_LL,3_CL-012-119-713,11357.76463762714,0.0846742469149108,35.0,compression,TL,"$E_{c,LL}$",False,8.774478826141463
E_LL,3_CL-012-119-812,11476.7068316547,0.085272139192505,35.0,compression,TL,"$E_{c,LL}$",False,8.774478826141463
E_LL,3_CL-012-119-910,12170.7794461018,0.0862968129627642,35.0,compression,TL,"$E_{c,LL}$",False,8.774478826141463
E_LL,3_CL-012-150-125,13724.28105815913,0.0858975006311537,35.0,compression,TL,"$E_{c,LL}$",False,8.774478826141463
E_LL,3_CL-012-150-224,14713.83946398571,0.0862054975149609,35.0,compression,TL,"$E_{c,LL}$",False,8.774478826141463
E_LL,3_CL-012-150-322,13230.52124163968,0.0865154659551339,35.0,compression,TL,"$E_{c,LL}$",False,8.774478826141463
E_LL,3_CL-012-150-420,13827.36392702414,0.0868592021114606,35.0,compression,TL,"$E_{c,LL}$",False,8.774478826141463
E_LL,3_CL-012-150-519,13185.62041290793,0.0860601503759398,35.0,compression,TL,"$E_{c,LL}$",False,8.774478826141463
E_LL,3_CL-012-150-617,13533.99014451054,0.0861198738170346,35.0,compression,TL,"$E_{c,LL}$",False,8.774478826141463
E_LL,3_CL-012-150-715,13432.76504765013,0.0862710187932741,35.0,compression,TL,"$E_{c,LL}$",False,8.774478826141463
E_LL,3_CL-012-150-814,14602.77217748414,0.0863417599675768,35.0,compression,TL,"$E_{c,LL}$",False,8.774478826141463
E_LL,3_CL-012-150-912,14103.06214979016,0.0872157556112175,35.0,compression,TL,"$E_{c,LL}$",False,8.774478826141463
E_LL,3_CL-012-182-028,12834.87946302232,0.0871552480265082,35.0,compression,TL,"$E_{c,LL}$",False,8.774478826141463
E_LL,3_CL-012-182-126,14424.72575519926,0.0872540883573347,35.0,compression,TL,"$E_{c,LL}$",False,8.774478826141463
E_LL,3_CL-012-182-225,12638.85114949091,0.0829091086405306,35.0,compression,TL,"$E_{c,LL}$",False,8.774478826141463
E_LL,3_CL-012-182-323,13598.83671656803,0.0880211844005777,35.0,compression,TL,"$E_{c,LL}$",False,8.774478826141463
E_LL,3_CL-012-182-421,15457.8150720571,0.0883796092257969,35.0,compression,TL,"$E_{c,LL}$",False,8.774478826141463
E_LL,3_CL-012-182-520,14314.44026352334,0.0877877392779257,35.0,compression,TL,"$E_{c,LL}$",False,8.774478826141463
E_LL,3_CL-012-182-618,15144.5483274954,0.0878732421498748,35.0,compression,TL,"$E_{c,LL}$",False,8.774478826141463
E_LL,3_CL-012-182-716,14593.7248372233,0.0877054315870644,35.0,compression,TL,"$E_{c,LL}$",False,8.774478826141463
E_LL,3_CL-012-182-815,14078.23031205828,0.0882685926215107,35.0,compression,TL,"$E_{c,LL}$",False,8.774478826141463
E_LL,3_CL-012-182-913,14072.39866834079,0.0878983899145381,35.0,compression,TL,"$E_{c,LL}$",False,8.774478826141463
E_LL,2_CL-012-165-020,11291.92215941475,0.1087830687830689,65.0,compression,TL,"$E_{c,LL}$",False,11.430062413955767
E_LL,2_CL-012-165-118,11890.60513015568,0.1092659580388446,65.0,compression,TL,"$E_{c,LL}$",False,11.430062413955767
E_LL,2_CL-012-165-216,11185.56911044348,0.109229490022173,65.0,compression,TL,"$E_{c,LL}$",False,11.430062413955767
E_LL,2_CL-012-165-314,12566.63525617523,0.1099440164070727,65.0,compression,TL,"$E_{c,LL}$",False,11.430062413955767
E_LL,2_CL-012-165-413,13099.84785006913,0.1100967117988395,65.0,compression,TL,"$E_{c,LL}$",False,11.430062413955767
E_LL,2_CL-012-165-511,11515.79519860404,0.1089469250210616,65.0,compression,TL,"$E_{c,LL}$",False,11.430062413955767
E_LL,2_CL-012-165-609,11101.79141910803,0.1088507487800773,65.0,compression,TL,"$E_{c,LL}$",False,11.430062413955767
E_LL,2_CL-012-165-806,11011.85439340912,0.1089609310058186,65.0,compression,TL,"$E_{c,LL}$",False,11.430062413955767
E_LL,2_CL-012-165-904,12054.99471805403,0.1092605768704503,65.0,compression,TL,"$E_{c,LL}$",False,11.430062413955767
E_LL,2_CL-013-101-020,,0.1008148612456551,65.0,compression,TL,"$E_{c,LL}$",True,11.430062413955767
E_LL,2_CL-013-101-118,,0.1013166073345764,65.0,compression,TL,"$E_{c,LL}$",True,11.430062413955767
E_LL,2_CL-013-101-217,12477.02678940488,0.1014866760168303,65.0,compression,TL,"$E_{c,LL}$",False,11.430062413955767
E_LL,2_CL-013-101-315,12867.43691759583,0.1022299417301658,65.0,compression,TL,"$E_{c,LL}$",False,11.430062413955767
E_LL,2_CL-013-101-413,13002.38119782016,0.1023321315908067,65.0,compression,TL,"$E_{c,LL}$",False,11.430062413955767
E_LL,2_CL-013-101-512,11709.60388884136,0.1013525698827773,65.0,compression,TL,"$E_{c,LL}$",False,11.430062413955767
E_LL,2_CL-013-101-610,11572.56196230847,0.1025908498214184,65.0,compression,TL,"$E_{c,LL}$",False,11.430062413955767
E_LL,2_CL-013-101-708,11341.09345670432,0.1025976260106658,65.0,compression,TL,"$E_{c,LL}$",False,11.430062413955767
E_LL,2_CL-013-101-807,12350.47823613412,0.1028626175821623,65.0,compression,TL,"$E_{c,LL}$",False,11.430062413955767
E_LL,2_CL-013-101-905,12612.58816055831,0.1025738420545382,65.0,compression,TL,"$E_{c,LL}$",False,11.430062413955767
E_LL,2_CL-013-133-020,11925.02391505929,0.1056480610720803,65.0,compression,TL,"$E_{c,LL}$",False,11.430062413955767
E_LL,2_CL-013-133-118,11602.82871162026,0.1055857253685027,65.0,compression,TL,"$E_{c,LL}$",False,11.430062413955767
E_LL,2_CL-013-133-216,11593.51757507939,0.1057184179785281,65.0,compression,TL,"$E_{c,LL}$",False,11.430062413955767
E_LL,2_CL-013-133-315,12874.76420244472,0.1059299938980416,65.0,compression,TL,"$E_{c,LL}$",False,11.430062413955767
E_LL,2_CL-013-133-413,11499.88090473869,0.1058977500556918,65.0,compression,TL,"$E_{c,LL}$",False,11.430062413955767
E_LL,2_CL-013-133-511,11220.85229997453,0.1045119087554511,65.0,compression,TL,"$E_{c,LL}$",False,11.430062413955767
E_LL,2_CL-013-133-610,12575.52037844763,0.1049054076678385,65.0,compression,TL,"$E_{c,LL}$",False,11.430062413955767
E_LL,2_CL-013-133-708,11264.24776398111,0.1051233816532034,65.0,compression,TL,"$E_{c,LL}$",False,11.430062413955767
E_LL,2_CL-013-133-806,12074.85520693443,0.1056926729611838,65.0,compression,TL,"$E_{c,LL}$",False,11.430062413955767
E_LL,2_CL-013-133-905,11998.28219801054,0.1065925846778502,65.0,compression,TL,"$E_{c,LL}$",False,11.430062413955767
E_LL,4_CL-015-138-028,12606.98298878124,0.1703131104537588,85.0,compression,TL,"$E_{c,LL}$",False,17.35669047780288
E_LL,4_CL-015-138-127,10080.10401079925,0.1692964711171051,85.0,compression,TL,"$E_{c,LL}$",False,17.35669047780288
E_LL,4_CL-015-138-225,10493.55214657976,0.1681718371713305,85.0,compression,TL,"$E_{c,LL}$",False,17.35669047780288
E_LL,4_CL-015-138-323,11703.58872303129,0.1660650206202131,85.0,compression,TL,"$E_{c,LL}$",False,17.35669047780288
E_LL,4_CL-015-138-422,11997.94484748336,0.1656272783354832,85.0,compression,TL,"$E_{c,LL}$",False,17.35669047780288
E_LL,4_CL-015-138-520,11610.15158356062,0.1786480867561949,85.0,compression,TL,"$E_{c,LL}$",False,17.35669047780288
E_LL,4_CL-015-138-618,12065.97012599942,0.174606277225511,85.0,compression,TL,"$E_{c,LL}$",False,17.35669047780288
E_LL,4_CL-015-138-717,11943.34506693533,0.1740437004999156,85.0,compression,TL,"$E_{c,LL}$",False,17.35669047780288
E_LL,4_CL-015-138-815,12122.39361666323,0.1743290940668944,85.0,compression,TL,"$E_{c,LL}$",False,17.35669047780288
E_LL,4_CL-015-138-913,11196.86409658589,0.1722701626286093,85.0,compression,TL,"$E_{c,LL}$",False,17.35669047780288
E_LL,4_CL-016-106-029,9360.744207691696,0.1789454434623588,85.0,compression,TL,"$E_{c,LL}$",False,17.35669047780288
E_LL,4_CL-016-106-127,9282.565205700215,0.176760135955329,85.0,compression,TL,"$E_{c,LL}$",False,17.35669047780288
E_LL,4_CL-016-106-225,10457.50140689095,0.1761045611527926,85.0,compression,TL,"$E_{c,LL}$",False,17.35669047780288
E_LL,4_CL-016-106-323,9313.757095779965,0.172621175481022,85.0,compression,TL,"$E_{c,LL}$",False,17.35669047780288
E_LL,4_CL-016-106-422,9398.128867428155,0.1756424986394147,85.0,compression,TL,"$E_{c,LL}$",False,17.35669047780288
E_LL,4_CL-016-106-520,9543.183717809026,0.1754760045648386,85.0,compression,TL,"$E_{c,LL}$",False,17.35669047780288
E_LL,4_CL-016-106-815,12143.77402767085,0.1788083832335329,85.0,compression,TL,"$E_{c,LL}$",False,17.35669047780288
E_LL,4_CL-016-106-913,10645.83933262474,0.1775695495285765,85.0,compression,TL,"$E_{c,LL}$",False,17.35669047780288
E_LL,4_CL-328-135-029,12809.56337939516,0.1615185415371867,85.0,compression,TL,"$E_{c,LL}$",False,17.35669047780288
E_LL,4_CL-328-135-127,9219.181670297054,0.1648026832975211,85.0,compression,TL,"$E_{c,LL}$",False,17.35669047780288
E_LL,4_CL-328-135-225,12720.18537767493,0.1649916335494666,85.0,compression,TL,"$E_{c,LL}$",False,17.35669047780288
E_LL,4_CL-328-135-520,12481.20482904549,0.1675245909994395,85.0,compression,TL,"$E_{c,LL}$",False,17.35669047780288
E_LL,4_CL-328-135-619,14788.72808176274,0.1673507270289782,85.0,compression,TL,"$E_{c,LL}$",False,17.35669047780288
E_LL,4_CL-328-135-717,13949.06863220752,0.1640538400633412,85.0,compression,TL,"$E_{c,LL}$",False,17.35669047780288
E_LL,4_CL-328-135-815,13089.00179418601,0.1611749815420314,85.0,compression,TL,"$E_{c,LL}$",False,17.35669047780288
E_LL,4_CL-328-135-914,12996.70200783277,0.172192485306465,85.0,compression,TL,"$E_{c,LL}$",False,17.35669047780288
E_LL,5_CL-015-098-012,12311.26681285279,0.2239948516793333,95.0,compression,TL,"$E_{c,LL}$",False,23.063392338360902
E_LL,5_CL-015-098-247,9055.180624839784,0.2196753566158387,95.0,compression,TL,"$E_{c,LL}$",False,23.063392338360902
E_LL,5_CL-015-098-345,9885.708256303402,0.2240284619594963,95.0,compression,TL,"$E_{c,LL}$",False,23.063392338360902
E_LL,5_CL-015-098-444,10494.78940006312,0.2277860696517413,95.0,compression,TL,"$E_{c,LL}$",False,23.063392338360902
E_LL,5_CL-015-098-542,10373.82836526233,0.2313273446824549,95.0,compression,TL,"$E_{c,LL}$",False,23.063392338360902
E_LL,5_CL-015-098-640,10898.65708700771,0.2237628038997902,95.0,compression,TL,"$E_{c,LL}$",False,23.063392338360902
E_LL,5_CL-015-098-739,8982.70330585307,0.2258303952495824,95.0,compression,TL,"$E_{c,LL}$",False,23.063392338360902
E_LL,5_CL-015-098-837,11081.52368829494,0.2287039939808137,95.0,compression,TL,"$E_{c,LL}$",False,23.063392338360902
E_LL,5_CL-016-130-304,12391.88434958334,0.2196942298208121,95.0,compression,TL,"$E_{c,LL}$",False,23.063392338360902
E_LL,5_CL-016-130-403,12690.13462940251,0.221689018150482,95.0,compression,TL,"$E_{c,LL}$",False,23.063392338360902
E_LL,5_CL-016-130-501,,0.2191276816420111,95.0,compression,TL,"$E_{c,LL}$",True,23.063392338360902
E_LL,5_CL-016-130-599,10118.43878117202,0.2207568807339449,95.0,compression,TL,"$E_{c,LL}$",False,23.063392338360902
E_LL,5_CL-016-130-796,12479.74457628906,0.2208268417538392,95.0,compression,TL,"$E_{c,LL}$",False,23.063392338360902
E_LL,5_CL-016-130-894,12214.003716225,0.2216082338048323,95.0,compression,TL,"$E_{c,LL}$",False,23.063392338360902
E_LL,5_CL-017-162-013,11941.5719096612,0.2215781537946055,95.0,compression,TL,"$E_{c,LL}$",False,23.063392338360902
E_LL,5_CL-017-162-111,8713.752606980246,0.218746324250147,95.0,compression,TL,"$E_{c,LL}$",False,23.063392338360902
E_LL,5_CL-017-162-210,10579.46525547122,0.2272788054379318,95.0,compression,TL,"$E_{c,LL}$",False,23.063392338360902
E_LL,5_CL-017-162-308,11071.96688336441,0.2302862264045258,95.0,compression,TL,"$E_{c,LL}$",False,23.063392338360902
E_LL,5_CL-017-162-406,10547.43451863343,0.2327132038195586,95.0,compression,TL,"$E_{c,LL}$",False,23.063392338360902
E_LL,5_CL-017-162-603,12587.91038304982,0.2243271506412021,95.0,compression,TL,"$E_{c,LL}$",False,23.063392338360902
E_LL,5_CL-017-162-701,11760.90956130746,0.2264287690179806,95.0,compression,TL,"$E_{c,LL}$",False,23.063392338360902
E_LL,5_CL-017-162-800,11331.65253992557,0.2286766742369688,95.0,compression,TL,"$E_{c,LL}$",False,23.063392338360902
E_LL,5_CL-017-162-898,10912.70190142635,0.2281405644714996,95.0,compression,TL,"$E_{c,LL}$",False,23.063392338360902
E_LL,5_CL-145-151-025,9887.224730665279,0.2171329647623835,95.0,compression,TL,"$E_{c,LL}$",False,23.063392338360902
E_LL,5_CL-145-151-123,9947.805648360747,0.2171554500762841,95.0,compression,TL,"$E_{c,LL}$",False,23.063392338360902
E_LL,5_CL-145-151-221,9780.881665086554,0.2170757266560035,95.0,compression,TL,"$E_{c,LL}$",False,23.063392338360902
E_LL,3_TL-036-167-031,15668.76681663812,0.0903664586333813,35.0,tension,allL,"$E_{t,LL}$",False,8.774478826141463
E_LL,3_TL-036-167-504,21125.11519547982,,35.0,tension,allL,"$E_{t,LL}$",True,8.774478826141463
E_LL,3_TL-037-131-504,15645.49754566228,0.0888987830216682,35.0,tension,allL,"$E_{t,LL}$",False,8.774478826141463
E_LL,3_TL-037-191-031,16560.25667056752,0.0906294767000926,35.0,tension,allL,"$E_{t,LL}$",False,8.774478826141463
E_LL,3_TL-038-098-030,13634.25525302965,0.0873307185673055,35.0,tension,allL,"$E_{t,LL}$",False,8.774478826141463
E_LL,3_TL-040-122-030,17212.35258784459,0.0857427101200686,35.0,tension,allL,"$E_{t,LL}$",False,8.774478826141463
E_LL,3_TL-042-166-031,20104.71407995954,0.0924039706517047,35.0,tension,allL,"$E_{t,LL}$",False,8.774478826141463
E_LL,3_TL-042-189-031,15527.76128843482,0.0851808634772462,35.0,tension,allL,"$E_{t,LL}$",False,8.774478826141463
E_LL,3_TL-042-189-504,18073.07154436379,0.0876199933796755,35.0,tension,allL,"$E_{t,LL}$",False,8.774478826141463
E_LL,3_TL-049-095-504,11758.0302546883,0.0881110029211294,35.0,tension,allL,"$E_{t,LL}$",False,8.774478826141463
E_LL,3_TL-050-120-504,15134.65868108466,0.0885359648446535,35.0,tension,allL,"$E_{t,LL}$",False,8.774478826141463
E_LL,3_TL-054-189-504,14737.58928659233,,35.0,tension,allL,"$E_{t,LL}$",False,8.774478826141463
E_LL,3_TL-059-162-504,11571.38193235817,0.0878691213999271,35.0,tension,allL,"$E_{t,LL}$",False,8.774478826141463
E_LL,3_TL-060-186-031,13550.4391915838,0.0867863356001896,35.0,tension,allL,"$E_{t,LL}$",False,8.774478826141463
E_LL,3_TL-060-186-504,21754.22259573226,0.0903437620702975,35.0,tension,allL,"$E_{t,LL}$",True,8.774478826141463
E_LL,3_TL-070-115-504,15305.88033569148,0.0913853419625678,35.0,tension,allL,"$E_{t,LL}$",False,8.774478826141463
E_LL,3_TL-074-156-031,13730.58345322837,0.0843373493975903,35.0,tension,allL,"$E_{t,LL}$",False,8.774478826141463
E_LL,3_TL-074-156-504,12129.65284682929,0.0919404517453798,35.0,tension,allL,"$E_{t,LL}$",False,8.774478826141463
E_LL,3_TL-075-180-031,17501.62558508191,0.0886925216822123,35.0,tension,allL,"$E_{t,LL}$",False,8.774478826141463
E_LL,3_TL-075-180-504,11526.11445520574,0.0912585846521348,35.0,tension,allL,"$E_{t,LL}$",False,8.774478826141463
E_LL,3_TL-081-155-031,16365.78518101012,0.0920930655275833,35.0,tension,allL,"$E_{t,LL}$",False,8.774478826141463
E_LL,3_TL-081-155-504,14443.5006779952,0.0874716981132076,35.0,tension,allL,"$E_{t,LL}$",False,8.774478826141463
E_LL,3_TL-081-179-031,16246.67472322691,0.091702407002188,35.0,tension,allL,"$E_{t,LL}$",False,8.774478826141463
E_LL,3_TL-081-179-504,14455.33320866337,0.0912519263892665,35.0,tension,allL,"$E_{t,LL}$",False,8.774478826141463
E_LL,3_TL-130-132-504,13146.24508461649,0.0888957138957139,35.0,tension,allL,"$E_{t,LL}$",False,8.774478826141463
E_LL,3_TL-131-106-031,20632.00255611015,0.0888747036294,35.0,tension,allL,"$E_{t,LL}$",False,8.774478826141463
E_LL,3_TL-131-106-504,14411.55534786726,0.0915397768911326,35.0,tension,allL,"$E_{t,LL}$",False,8.774478826141463
E_LL,3_TL-138-133-030,14577.55204140511,0.0883708173340648,35.0,tension,allL,"$E_{t,LL}$",False,8.774478826141463
E_LL,3_TL-141-109-031,15957.39823124805,0.0876144422952933,35.0,tension,allL,"$E_{t,LL}$",False,8.774478826141463
E_LL,2_TL-036-090-031,14329.0315529396,0.1205526278307933,65.0,tension,allL,"$E_{t,LL}$",False,11.430062413955767
E_LL,2_TL-038-114-504,15156.62320495295,0.1204911795226565,65.0,tension,allL,"$E_{t,LL}$",False,11.430062413955767
E_LL,2_TL-040-148-032,13632.0481079049,0.1215758417216246,65.0,tension,allL,"$E_{t,LL}$",False,11.430062413955767
E_LL,2_TL-041-170-030,13980.20584811288,0.1255457875457875,65.0,tension,allL,"$E_{t,LL}$",False,11.430062413955767
E_LL,2_TL-041-170-504,14376.1420158449,0.1258106543138389,65.0,tension,allL,"$E_{t,LL}$",False,11.430062413955767
E_LL,2_TL-047-146-032,13161.64094958605,0.126446686282752,65.0,tension,allL,"$E_{t,LL}$",False,11.430062413955767
E_LL,2_TL-047-169-032,14349.70299971453,0.1287634970393589,65.0,tension,allL,"$E_{t,LL}$",False,11.430062413955767
E_LL,2_TL-047-169-504,11871.75854858701,0.1268525311812178,65.0,tension,allL,"$E_{t,LL}$",False,11.430062413955767
E_LL,2_TL-048-088-031,13793.43188364339,0.1192938990399503,65.0,tension,allL,"$E_{t,LL}$",False,11.430062413955767
E_LL,2_TL-048-112-031,15055.77600379577,0.122677207919454,65.0,tension,allL,"$E_{t,LL}$",False,11.430062413955767
E_LL,2_TL-061-167-030,14826.74753426098,0.1258248310586989,65.0,tension,allL,"$E_{t,LL}$",False,11.430062413955767
E_LL,2_TL-061-167-503,14252.56340478065,0.1254635178004934,65.0,tension,allL,"$E_{t,LL}$",False,11.430062413955767
E_LL,2_TL-067-167-031,13155.4755414847,0.1252628647030151,65.0,tension,allL,"$E_{t,LL}$",False,11.430062413955767
E_LL,2_TL-067-167-504,14971.8816179287,0.123244192328471,65.0,tension,allL,"$E_{t,LL}$",False,11.430062413955767
E_LL,2_TL-071-076-031,12177.14995894379,0.1224557607603739,65.0,tension,allL,"$E_{t,LL}$",False,11.430062413955767
E_LL,2_TL-071-076-505,12014.48453406539,0.1205553674229598,65.0,tension,allL,"$E_{t,LL}$",False,11.430062413955767
E_LL,2_TL-071-100-031,13783.59362810428,0.1255487762115154,65.0,tension,allL,"$E_{t,LL}$",False,11.430062413955767
E_LL,2_TL-071-100-504,14395.83235028979,0.1245837204316443,65.0,tension,allL,"$E_{t,LL}$",False,11.430062413955767
E_LL,2_TL-080-143-031,15886.43131861961,0.1222590849471491,65.0,tension,allL,"$E_{t,LL}$",False,11.430062413955767
E_LL,2_TL-080-143-504,14350.09231429709,0.1232271399044971,65.0,tension,allL,"$E_{t,LL}$",False,11.430062413955767
E_LL,2_TL-080-167-031,15068.82684106554,0.1241685456595265,65.0,tension,allL,"$E_{t,LL}$",False,11.430062413955767
E_LL,2_TL-080-167-504,14762.11521851556,0.1237641191139797,65.0,tension,allL,"$E_{t,LL}$",False,11.430062413955767
E_LL,2_TL-085-079-031,12843.51528032324,0.1221191726854893,65.0,tension,allL,"$E_{t,LL}$",False,11.430062413955767
E_LL,2_TL-085-079-504,11641.90862294831,0.1225688816855753,65.0,tension,allL,"$E_{t,LL}$",False,11.430062413955767
E_LL,2_TL-086-168-031,14990.8455482941,0.1233436818812339,65.0,tension,allL,"$E_{t,LL}$",False,11.430062413955767
E_LL,2_TL-086-168-504,16620.92801061756,0.1261494448607044,65.0,tension,allL,"$E_{t,LL}$",False,11.430062413955767
E_LL,2_TL-226-136-030,14536.47773852667,0.1231838838770942,65.0,tension,allL,"$E_{t,LL}$",False,11.430062413955767
E_LL,4_TL-029-146-504,12299.98080481082,0.1741704399540445,85.0,tension,allL,"$E_{t,LL}$",False,17.35669047780288
E_LL,4_TL-030-169-031,12959.22130168074,0.1798812804748781,85.0,tension,allL,"$E_{t,LL}$",False,17.35669047780288
E_LL,4_TL-030-169-504,14008.67436717933,,85.0,tension,allL,"$E_{t,LL}$",False,17.35669047780288
E_LL,4_TL-036-145-031,13246.43386807724,0.1763772896343602,85.0,tension,allL,"$E_{t,LL}$",False,17.35669047780288
E_LL,4_TL-036-145-504,12892.68547533527,0.1773772953785241,85.0,tension,allL,"$E_{t,LL}$",False,17.35669047780288
E_LL,4_TL-036-169-031,13935.41109389843,0.1832416502946955,85.0,tension,allL,"$E_{t,LL}$",False,17.35669047780288
E_LL,4_TL-036-169-504,13987.75541120656,0.1788614123247817,85.0,tension,allL,"$E_{t,LL}$",False,17.35669047780288
E_LL,4_TL-052-166-031,15818.79610280389,0.1791963950431844,85.0,tension,allL,"$E_{t,LL}$",True,17.35669047780288
E_LL,4_TL-054-104-032,11957.30354500448,0.1749456183965196,85.0,tension,allL,"$E_{t,LL}$",False,17.35669047780288
E_LL,4_TL-058-166-031,13647.89204461585,0.1782236842105263,85.0,tension,allL,"$E_{t,LL}$",False,17.35669047780288
E_LL,4_TL-059-141-504,14377.81606253108,0.174975514201763,85.0,tension,allL,"$E_{t,LL}$",False,17.35669047780288
E_LL,4_TL-064-078-031,10508.62096971188,0.1731882859033753,85.0,tension,allL,"$E_{t,LL}$",True,17.35669047780288
E_LL,4_TL-064-078-505,11344.56830557967,0.173236786123384,85.0,tension,allL,"$E_{t,LL}$",False,17.35669047780288
E_LL,4_TL-064-102-031,12889.17398121413,0.1743189773246082,85.0,tension,allL,"$E_{t,LL}$",False,17.35669047780288
E_LL,4_TL-069-144-031,13629.12650711767,0.1737777465580219,85.0,tension,allL,"$E_{t,LL}$",False,17.35669047780288
E_LL,4_TL-069-144-504,14513.12571808086,0.1739868804664721,85.0,tension,allL,"$E_{t,LL}$",False,17.35669047780288
E_LL,4_TL-070-167-031,13711.03355262995,0.1779888122804734,85.0,tension,allL,"$E_{t,LL}$",False,17.35669047780288
E_LL,4_TL-070-167-504,15554.89942866582,0.1751051524710832,85.0,tension,allL,"$E_{t,LL}$",False,17.35669047780288
E_LL,4_TL-077-142-504,14055.59620753671,0.1769970666484752,85.0,tension,allL,"$E_{t,LL}$",False,17.35669047780288
E_LL,4_TL-077-167-031,14101.42242464151,0.1776373887643501,85.0,tension,allL,"$E_{t,LL}$",False,17.35669047780288
E_LL,4_TL-128-124-031,13551.5916254638,0.1706569959861981,85.0,tension,allL,"$E_{t,LL}$",False,17.35669047780288
E_LL,4_TL-136-098-032,11080.9963005206,0.1718413836743303,85.0,tension,allL,"$E_{t,LL}$",True,17.35669047780288
E_LL,4_TL-136-098-505,13031.33579286461,0.1768367795864497,85.0,tension,allL,"$E_{t,LL}$",False,17.35669047780288
E_LL,4_TL-137-122-032,13659.71595244809,0.1747333603348184,85.0,tension,allL,"$E_{t,LL}$",False,17.35669047780288
E_LL,4_TL-137-122-505,13394.16507189266,0.1818807686488122,85.0,tension,allL,"$E_{t,LL}$",False,17.35669047780288
E_LL,5_TL-037-136-504,12085.52819080456,0.2434801106147628,95.0,tension,allL,"$E_{t,LL}$",False,23.063392338360902
E_LL,5_TL-037-159-030,13606.74245159651,0.2431511900771036,95.0,tension,allL,"$E_{t,LL}$",False,23.063392338360902
E_LL,5_TL-037-159-504,12347.34428061557,0.2428580691175517,95.0,tension,allL,"$E_{t,LL}$",False,23.063392338360902
E_LL,5_TL-040-072-032,10339.97886665702,0.2307628083491459,95.0,tension,allL,"$E_{t,LL}$",True,23.063392338360902
E_LL,5_TL-041-096-031,12775.70195788537,0.2303734501447769,95.0,tension,allL,"$E_{t,LL}$",False,23.063392338360902
E_LL,5_TL-044-136-030,13267.66947027404,0.2336748113795252,95.0,tension,allL,"$E_{t,LL}$",False,23.063392338360902
E_LL,5_TL-044-159-030,13256.23911821771,0.2367343966207851,95.0,tension,allL,"$E_{t,LL}$",False,23.063392338360902
E_LL,5_TL-053-096-032,12692.48949844758,0.2387055065409188,95.0,tension,allL,"$E_{t,LL}$",False,23.063392338360902
E_LL,5_TL-053-096-505,12760.956633909,0.2388442211055277,95.0,tension,allL,"$E_{t,LL}$",False,23.063392338360902
E_LL,5_TL-057-135-032,12850.66120770834,0.2426373005788508,95.0,tension,allL,"$E_{t,LL}$",False,23.063392338360902
E_LL,5_TL-058-159-033,12216.90470574874,0.2361658873754828,95.0,tension,allL,"$E_{t,LL}$",False,23.063392338360902
E_LL,5_TL-065-135-033,,0.2402996143577573,95.0,tension,allL,"$E_{t,LL}$",True,23.063392338360902
E_LL,5_TL-065-135-506,12429.36651424598,0.2446755109358192,95.0,tension,allL,"$E_{t,LL}$",False,23.063392338360902
E_LL,5_TL-065-158-033,11087.84085321476,0.2383586583572577,95.0,tension,allL,"$E_{t,LL}$",False,23.063392338360902
E_LL,5_TL-065-158-506,12693.32056621619,0.2411005053340819,95.0,tension,allL,"$E_{t,LL}$",False,23.063392338360902
E_LL,5_TL-117-094-031,11181.51863071707,0.228552554315913,95.0,tension,allL,"$E_{t,LL}$",False,23.063392338360902
E_LL,5_TL-128-093-031,11445.99681473287,0.2324266828749429,95.0,tension,allL,"$E_{t,LL}$",False,23.063392338360902
E_LL,5_TL-128-117-031,14000.89404997819,0.2428060235574772,95.0,tension,allL,"$E_{t,LL}$",False,23.063392338360902
E_LL,5_TL-128-117-505,12576.37562891512,0.2383612921114653,95.0,tension,allL,"$E_{t,LL}$",False,23.063392338360902
E_LL,5_TL-306-115-032,13596.20924125831,0.2339555733975644,95.0,tension,allL,"$E_{t,LL}$",False,23.063392338360902
E_LL,5_TL-306-115-505,14224.6555507667,0.242267683772538,95.0,tension,allL,"$E_{t,LL}$",False,23.063392338360902
E_LL,5_TL-307-138-032,13598.39346760335,0.2356518883415435,95.0,tension,allL,"$E_{t,LL}$",False,23.063392338360902
E_LL,5_TL-315-114-033,12981.24907336602,,95.0,tension,allL,"$E_{t,LL}$",False,23.063392338360902
E_LL,5_TL-315-114-506,12670.94244558935,0.238035869057937,95.0,tension,allL,"$E_{t,LL}$",False,23.063392338360902
E_LL,5_TL-315-138-032,12774.50206623501,0.2370309616567562,95.0,tension,allL,"$E_{t,LL}$",False,23.063392338360902
E_LL,5_TL-315-138-505,13262.10113621423,0.2330673453945105,95.0,tension,allL,"$E_{t,LL}$",False,23.063392338360902
E_RT,3_CT-239-166-043,2993.622062368152,0.0881479466956758,35.0,compression,RT,"$E_{c,RT}$",False,8.608096230577369
E_RT,3_CT-239-166-075,2191.97031245049,0.0884389926183239,35.0,compression,RT,"$E_{c,RT}$",False,8.608096230577369
E_RT,3_CT-239-166-106,2127.112334151351,0.0884383323367941,35.0,compression,RT,"$E_{c,RT}$",False,8.608096230577369
E_RT,3_CT-239-166-231,2135.938184516261,0.0465959559015622,35.0,compression,RT,"$E_{c,RT}$",False,8.608096230577369
E_RT,3_CT-239-166-263,1664.138314192513,0.0880876213197417,35.0,compression,RT,"$E_{c,RT}$",False,8.608096230577369
E_RT,3_CT-239-166-294,2014.721842279985,0.0883499397788241,35.0,compression,RT,"$E_{c,RT}$",False,8.608096230577369
E_RT,3_CT-239-166-325,1797.641725504406,0.0889469917983156,35.0,compression,RT,"$E_{c,RT}$",False,8.608096230577369
E_RT,3_CT-239-166-357,2657.22631366429,0.0890075999559422,35.0,compression,RT,"$E_{c,RT}$",False,8.608096230577369
E_RT,3_CT-239-166-388,1907.812931736764,0.0887760144967328,35.0,compression,RT,"$E_{c,RT}$",False,8.608096230577369
E_RT,3_CT-239-166-419,2497.091802120776,0.0879864451246174,35.0,compression,RT,"$E_{c,RT}$",False,8.608096230577369
E_RT,3_CT-239-166-451,2523.043380681652,0.0876394613904918,35.0,compression,RT,"$E_{c,RT}$",False,8.608096230577369
E_RT,3_CT-239-166-482,,0.088264689730917,35.0,compression,RT,"$E_{c,RT}$",True,8.608096230577369
E_RT,3_CT-239-166-513,2383.976863781831,0.0881057992442912,35.0,compression,RT,"$E_{c,RT}$",False,8.608096230577369
E_RT,3_CT-239-166-576,,0.0893961789018448,35.0,compression,RT,"$E_{c,RT}$",True,8.608096230577369
E_RT,3_CT-239-166-607,2205.346372320199,0.0892176199868509,35.0,compression,RT,"$E_{c,RT}$",False,8.608096230577369
E_RT,3_CT-239-166-670,2332.860391451976,0.0902631011429805,35.0,compression,RT,"$E_{c,RT}$",False,8.608096230577369
E_RT,3_CT-239-166-701,1889.220337878202,0.0962326719217178,35.0,compression,RT,"$E_{c,RT}$",False,8.608096230577369
E_RT,3_CT-239-166-732,2012.975777757069,0.0888931422946515,35.0,compression,RT,"$E_{c,RT}$",False,8.608096230577369
E_RT,3_CT-239-166-764,1716.384345635031,0.088729082358088,35.0,compression,RT,"$E_{c,RT}$",False,8.608096230577369
E_RT,3_CT-239-166-795,1661.819146877554,0.0891282948703926,35.0,compression,RT,"$E_{c,RT}$",False,8.608096230577369
E_RT,3_CT-239-166-858,1835.697928224384,0.0888324873096445,35.0,compression,RT,"$E_{c,RT}$",False,8.608096230577369
E_RT,3_CT-239-166-889,,0.0888913306230083,35.0,compression,RT,"$E_{c,RT}$",True,8.608096230577369
E_RT,3_CT-239-166-920,1980.262870886676,0.088989021792561,35.0,compression,RT,"$E_{c,RT}$",False,8.608096230577369
E_RT,3_CT-239-166-952,1736.208730151903,0.0892969855261726,35.0,compression,RT,"$E_{c,RT}$",False,8.608096230577369
E_RT,2_CT-226-174-055,2447.194756311932,0.093425084672867,65.0,compression,RT,"$E_{c,RT}$",False,10.358838286555468
E_RT,2_CT-226-174-087,2111.007246682884,0.0959279605822053,65.0,compression,RT,"$E_{c,RT}$",False,10.358838286555468
E_RT,2_CT-226-174-118,2070.581546308743,0.0974645146520146,65.0,compression,RT,"$E_{c,RT}$",False,10.358838286555468
E_RT,2_CT-226-174-149,2061.851749003672,0.0980751811594202,65.0,compression,RT,"$E_{c,RT}$",False,10.358838286555468
E_RT,2_CT-226-174-181,2196.43284099166,0.0977109996053447,65.0,compression,RT,"$E_{c,RT}$",False,10.358838286555468
E_RT,2_CT-226-174-212,2199.603779713345,0.105780640786574,65.0,compression,RT,"$E_{c,RT}$",False,10.358838286555468
E_RT,2_CT-226-174-243,2122.845702974551,0.1044256814189381,65.0,compression,RT,"$E_{c,RT}$",False,10.358838286555468
E_RT,2_CT-226-174-275,2400.677463594044,0.1040608562864091,65.0,compression,RT,"$E_{c,RT}$",False,10.358838286555468
E_RT,2_CT-226-174-306,2131.827408099153,0.1026435426839535,65.0,compression,RT,"$E_{c,RT}$",False,10.358838286555468
E_RT,2_CT-226-174-337,2183.964493010812,0.1023398391360594,65.0,compression,RT,"$E_{c,RT}$",False,10.358838286555468
E_RT,2_CT-226-174-369,2212.075679424297,0.1038058777164732,65.0,compression,RT,"$E_{c,RT}$",False,10.358838286555468
E_RT,2_CT-226-174-400,2164.354917171707,0.1044505710909807,65.0,compression,RT,"$E_{c,RT}$",False,10.358838286555468
E_RT,2_CT-226-174-431,2215.866903893721,0.1051266213712167,65.0,compression,RT,"$E_{c,RT}$",False,10.358838286555468
E_RT,2_CT-226-174-463,2144.479080174485,0.1005324813631521,65.0,compression,RT,"$E_{c,RT}$",False,10.358838286555468
E_RT,2_CT-226-174-494,2087.137598086192,0.1003017771319996,65.0,compression,RT,"$E_{c,RT}$",False,10.358838286555468
E_RT,2_CT-226-174-525,2452.317665641543,0.099849288305889,65.0,compression,RT,"$E_{c,RT}$",False,10.358838286555468
E_RT,2_CT-226-174-557,2615.702838932065,0.1027833556448014,65.0,compression,RT,"$E_{c,RT}$",False,10.358838286555468
E_RT,2_CT-226-174-588,2621.915856721517,0.1023143424797293,65.0,compression,RT,"$E_{c,RT}$",False,10.358838286555468
E_RT,2_CT-226-174-619,1706.841046892069,0.1017654543526669,65.0,compression,RT,"$E_{c,RT}$",False,10.358838286555468
E_RT,2_CT-226-174-651,2212.777167831752,0.1041248544658202,65.0,compression,RT,"$E_{c,RT}$",False,10.358838286555468
E_RT,2_CT-226-174-682,2465.219875845904,0.1044376049244543,65.0,compression,RT,"$E_{c,RT}$",False,10.358838286555468
E_RT,2_CT-226-174-713,2474.540018934379,0.1039186092011851,65.0,compression,RT,"$E_{c,RT}$",False,10.358838286555468
E_RT,2_CT-226-174-745,2449.413251105445,0.1036110956075234,65.0,compression,RT,"$E_{c,RT}$",False,10.358838286555468
E_RT,2_CT-226-174-776,2762.935435573474,0.1037068144912927,65.0,compression,RT,"$E_{c,RT}$",False,10.358838286555468
E_RT,2_CT-226-174-807,,0.1033149792111474,65.0,compression,RT,"$E_{c,RT}$",True,10.358838286555468
E_RT,2_CT-226-174-839,,0.1030884574497844,65.0,compression,RT,"$E_{c,RT}$",True,10.358838286555468
E_RT,2_CT-226-174-870,2233.808092047648,0.1022638563622169,65.0,compression,RT,"$E_{c,RT}$",False,10.358838286555468
E_RT,2_CT-226-174-901,2576.946979994803,0.1017277047805422,65.0,compression,RT,"$E_{c,RT}$",False,10.358838286555468
E_RT,2_CT-226-174-933,2275.354727008692,0.1037363253856942,65.0,compression,RT,"$E_{c,RT}$",False,10.358838286555468
E_RT,4_CT-238-157-019,1929.900329480799,0.1782421534437663,85.0,compression,RT,"$E_{c,RT}$",False,17.860726540382554
E_RT,4_CT-238-157-051,,0.178921649371328,85.0,compression,RT,"$E_{c,RT}$",True,17.860726540382554
E_RT,4_CT-238-157-082,,0.1748433511255511,85.0,compression,RT,"$E_{c,RT}$",True,17.860726540382554
E_RT,4_CT-238-157-113,,0.1783701561019402,85.0,compression,RT,"$E_{c,RT}$",True,17.860726540382554
E_RT,4_CT-238-157-145,,0.1794628323385784,85.0,compression,RT,"$E_{c,RT}$",True,17.860726540382554
E_RT,4_CT-238-157-176,1775.997143925297,0.1795014901110811,85.0,compression,RT,"$E_{c,RT}$",False,17.860726540382554
