Repository: chesali/wood-rheology

# Rheology data for Norway spruce

This repository enables exploration of rheological data on wood. It is based on the following research works:
- Maas, J.M. and Wittel, F.K. (2026) “From elasticity to creep: orthotropic moisture-dependent rheology of Norway spruce.” *Holzforschung*, 80(7), pp. 514–542. Available at: https://doi.org/10.1515/hf-2026-0009.
- Maas, J.M. and Wittel, F.K. (2026) “Orthotropy of wood mechanosorption in Norway spruce.” Manuscript submitted to *Mechanics of Materials*.

**Please cite the respective source when using data from this repository.** See the acknowledgement section for more information.

File: data/01_elasticity/elasticity_data.csv (part 3 of 11)
component,sample,constant,mc,rh,load_type,direction,label,outlier,mc_mean
E_RT,4_CT-238-157-207,1614.150550851059,0.1796565030708189,85.0,compression,RT,"$E_{c,RT}$",False,17.860726540382554
E_RT,4_CT-238-157-239,,0.1795694822888282,85.0,compression,RT,"$E_{c,RT}$",True,17.860726540382554
E_RT,4_CT-238-157-270,1714.804363894949,0.1798378760676784,85.0,compression,RT,"$E_{c,RT}$",False,17.860726540382554
E_RT,4_CT-238-157-301,,0.179392352588229,85.0,compression,RT,"$E_{c,RT}$",True,17.860726540382554
E_RT,4_CT-238-157-333,,0.1796036601873409,85.0,compression,RT,"$E_{c,RT}$",True,17.860726540382554
E_RT,4_CT-238-157-364,,0.179002808988764,85.0,compression,RT,"$E_{c,RT}$",True,17.860726540382554
E_RT,4_CT-238-157-395,,0.1772698003863489,85.0,compression,RT,"$E_{c,RT}$",True,17.860726540382554
E_RT,4_CT-238-157-427,1769.65349683971,0.1822978860739066,85.0,compression,RT,"$E_{c,RT}$",False,17.860726540382554
E_RT,4_CT-238-157-552,1677.469938425862,0.1790449774297056,85.0,compression,RT,"$E_{c,RT}$",False,17.860726540382554
E_RT,4_CT-238-157-583,,0.1792475921885809,85.0,compression,RT,"$E_{c,RT}$",True,17.860726540382554
E_RT,4_CT-238-157-615,,0.1790755845568243,85.0,compression,RT,"$E_{c,RT}$",True,17.860726540382554
E_RT,4_CT-238-157-646,,0.1794446859378395,85.0,compression,RT,"$E_{c,RT}$",True,17.860726540382554
E_RT,4_CT-238-157-677,,0.1792504866969499,85.0,compression,RT,"$E_{c,RT}$",True,17.860726540382554
E_RT,4_CT-238-157-709,,0.1782838640043172,85.0,compression,RT,"$E_{c,RT}$",True,17.860726540382554
E_RT,4_CT-238-157-740,1734.41360819472,0.1785591305283546,85.0,compression,RT,"$E_{c,RT}$",False,17.860726540382554
E_RT,4_CT-238-157-771,1655.404523411122,0.1801445211389127,85.0,compression,RT,"$E_{c,RT}$",False,17.860726540382554
E_RT,4_CT-238-157-803,1811.450695448959,0.1799345809426778,85.0,compression,RT,"$E_{c,RT}$",False,17.860726540382554
E_RT,4_CT-238-157-834,1715.275400300443,0.1795107695638056,85.0,compression,RT,"$E_{c,RT}$",False,17.860726540382554
E_RT,4_CT-238-157-865,1543.749766273171,0.1796675330301061,85.0,compression,RT,"$E_{c,RT}$",False,17.860726540382554
E_RT,4_CT-238-157-897,,0.1798494938010935,85.0,compression,RT,"$E_{c,RT}$",True,17.860726540382554
E_RT,4_CT-238-157-928,1369.094273533771,0.1790745224643529,85.0,compression,RT,"$E_{c,RT}$",True,17.860726540382554
E_RT,4_CT-238-157-959,1432.366741040044,0.1779392054897337,85.0,compression,RT,"$E_{c,RT}$",False,17.860726540382554
E_RT,5_CT-238-163-036,1424.475313795387,,95.0,compression,RT,"$E_{c,RT}$",False,21.454902261363486
E_RT,5_CT-238-163-067,1335.929920728069,0.2191826176927057,95.0,compression,RT,"$E_{c,RT}$",False,21.454902261363486
E_RT,5_CT-238-163-098,1541.499189221312,0.2181211525528943,95.0,compression,RT,"$E_{c,RT}$",False,21.454902261363486
E_RT,5_CT-238-163-224,1624.634569781048,0.2164668016404505,95.0,compression,RT,"$E_{c,RT}$",False,21.454902261363486
E_RT,5_CT-238-163-255,1324.40495266718,0.2173346333453072,95.0,compression,RT,"$E_{c,RT}$",False,21.454902261363486
E_RT,5_CT-238-163-286,1271.637639748211,0.2218808386962839,95.0,compression,RT,"$E_{c,RT}$",False,21.454902261363486
E_RT,5_CT-238-163-318,,0.219287634408602,95.0,compression,RT,"$E_{c,RT}$",True,21.454902261363486
E_RT,5_CT-238-163-349,,0.2188703800104112,95.0,compression,RT,"$E_{c,RT}$",True,21.454902261363486
E_RT,5_CT-238-163-380,1828.865380073712,0.2179180439687285,95.0,compression,RT,"$E_{c,RT}$",False,21.454902261363486
E_RT,5_CT-238-163-412,,0.2173266543633008,95.0,compression,RT,"$E_{c,RT}$",True,21.454902261363486
E_RT,5_CT-238-163-443,1820.995654570681,0.2214300691968966,95.0,compression,RT,"$E_{c,RT}$",False,21.454902261363486
E_RT,5_CT-238-163-474,1604.542182012599,0.2191734061548155,95.0,compression,RT,"$E_{c,RT}$",False,21.454902261363486
E_RT,5_CT-238-163-506,1329.604039394048,0.2199979059784316,95.0,compression,RT,"$E_{c,RT}$",False,21.454902261363486
E_RT,5_CT-238-163-537,1090.557849680805,0.2205378204120142,95.0,compression,RT,"$E_{c,RT}$",False,21.454902261363486
E_RT,5_CT-238-163-568,,0.2201437339348476,95.0,compression,RT,"$E_{c,RT}$",True,21.454902261363486
E_RT,5_CT-238-163-600,,0.2187319126545646,95.0,compression,RT,"$E_{c,RT}$",True,21.454902261363486
E_RT,5_CT-238-163-631,,0.2180054817625974,95.0,compression,RT,"$E_{c,RT}$",True,21.454902261363486
E_RT,5_CT-238-163-662,,0.2177084957131721,95.0,compression,RT,"$E_{c,RT}$",True,21.454902261363486
E_RT,5_CT-238-163-694,,0.2177893004935933,95.0,compression,RT,"$E_{c,RT}$",True,21.454902261363486
E_RT,5_CT-238-163-725,1298.480536286361,0.2172154524241638,95.0,compression,RT,"$E_{c,RT}$",False,21.454902261363486
E_RT,5_CT-238-163-756,,0.2187066610632485,95.0,compression,RT,"$E_{c,RT}$",True,21.454902261363486
E_RT,5_CT-238-163-819,1461.374306598137,0.2197575950037049,95.0,compression,RT,"$E_{c,RT}$",False,21.454902261363486
E_RT,5_CT-238-163-850,1222.059763443656,0.2194730450393368,95.0,compression,RT,"$E_{c,RT}$",False,21.454902261363486
E_RT,5_CT-238-163-881,,0.2201479133650291,95.0,compression,RT,"$E_{c,RT}$",True,21.454902261363486
E_RT,5_CT-238-163-913,,0.2247051356640397,95.0,compression,RT,"$E_{c,RT}$",True,21.454902261363486
E_RT,5_CT-238-163-944,,0.2232603845745245,95.0,compression,RT,"$E_{c,RT}$",True,21.454902261363486
E_RT,3_CR-161-132-008,2690.640286254196,0.0865763008307826,35.0,compression,TR,"$E_{c,RT}$",False,8.608096230577369
E_RT,3_CR-161-132-039,2551.881322505395,0.0864522844308096,35.0,compression,TR,"$E_{c,RT}$",False,8.608096230577369
E_RT,3_CR-161-132-071,2956.236298352853,0.0869257950530035,35.0,compression,TR,"$E_{c,RT}$",False,8.608096230577369
E_RT,3_CR-161-132-102,2560.6670066938,0.0869690744545001,35.0,compression,TR,"$E_{c,RT}$",False,8.608096230577369
E_RT,3_CR-161-132-133,3266.718651963876,,35.0,compression,TR,"$E_{c,RT}$",False,8.608096230577369
E_RT,3_CR-161-132-165,3122.389126201657,0.0857713208384163,35.0,compression,TR,"$E_{c,RT}$",False,8.608096230577369
E_RT,3_CR-161-132-196,3218.672771992336,0.0856855177043128,35.0,compression,TR,"$E_{c,RT}$",False,8.608096230577369
E_RT,3_CR-161-132-227,3077.089994329888,0.0906786773345269,35.0,compression,TR,"$E_{c,RT}$",False,8.608096230577369
E_RT,3_CR-161-132-259,3150.00354237392,0.085667861945316,35.0,compression,TR,"$E_{c,RT}$",False,8.608096230577369
E_RT,3_CR-161-132-290,2322.146183965038,0.085894121614027,35.0,compression,TR,"$E_{c,RT}$",False,8.608096230577369
E_RT,3_CR-161-132-321,3719.177366005837,0.0856436768549028,35.0,compression,TR,"$E_{c,RT}$",False,8.608096230577369
E_RT,3_CR-161-132-353,2975.173535884191,0.085593548030713,35.0,compression,TR,"$E_{c,RT}$",False,8.608096230577369
E_RT,3_CR-161-132-415,3497.457556999011,0.0852292467231668,35.0,compression,TR,"$E_{c,RT}$",False,8.608096230577369
E_RT,3_CR-161-132-447,3500.136447037193,0.0854408482142856,35.0,compression,TR,"$E_{c,RT}$",False,8.608096230577369
E_RT,3_CR-161-132-478,3337.408341669973,0.0859094695917801,35.0,compression,TR,"$E_{c,RT}$",False,8.608096230577369
E_RT,3_CR-161-132-509,2719.874644601164,0.0855278438312227,35.0,compression,TR,"$E_{c,RT}$",False,8.608096230577369
E_RT,3_CR-161-132-541,2480.267982693839,0.0864026585433397,35.0,compression,TR,"$E_{c,RT}$",False,8.608096230577369
E_RT,3_CR-161-132-572,2686.477485847855,0.0864740716143671,35.0,compression,TR,"$E_{c,RT}$",False,8.608096230577369
E_RT,3_CR-161-132-697,2531.954998201718,0.0864267782426777,35.0,compression,TR,"$E_{c,RT}$",False,8.608096230577369
E_RT,3_CR-161-132-728,3017.697353926151,0.0869807328210269,35.0,compression,TR,"$E_{c,RT}$",False,8.608096230577369
E_RT,3_CR-161-132-760,3200.682588104131,0.0874244797493846,35.0,compression,TR,"$E_{c,RT}$",False,8.608096230577369
E_RT,3_CR-161-132-791,,0.0866993408822037,35.0,compression,TR,"$E_{c,RT}$",True,8.608096230577369
E_RT,3_CR-161-132-822,3406.462832868467,0.0867194910998271,35.0,compression,TR,"$E_{c,RT}$",False,8.608096230577369
E_RT,3_CR-161-132-854,3761.985299261186,0.0861475780896333,35.0,compression,TR,"$E_{c,RT}$",False,8.608096230577369
E_RT,3_CR-161-132-885,3182.522134534957,0.0865757764326526,35.0,compression,TR,"$E_{c,RT}$",False,8.608096230577369
E_RT,3_CR-161-132-916,3302.31102003407,0.0866444167892295,35.0,compression,TR,"$E_{c,RT}$",False,8.608096230577369
E_RT,3_CR-161-132-948,,0.086173741917346,35.0,compression,TR,"$E_{c,RT}$",True,8.608096230577369
E_RT,3_CR-161-132-979,3813.862237552602,0.0864422968872908,35.0,compression,TR,"$E_{c,RT}$",False,8.608096230577369
E_RT,2_CR-168-154-011,2444.939806021638,0.0914486711829077,65.0,compression,TR,"$E_{c,RT}$",False,10.358838286555468
E_RT,2_CR-168-154-043,2362.502343811249,,65.0,compression,TR,"$E_{c,RT}$",False,10.358838286555468
E_RT,2_CR-168-154-074,2191.982939343093,0.0988460529766587,65.0,compression,TR,"$E_{c,RT}$",False,10.358838286555468
E_RT,2_CR-168-154-105,2683.70267446355,0.1009357454772302,65.0,compression,TR,"$E_{c,RT}$",False,10.358838286555468
E_RT,2_CR-168-154-137,2731.885696331759,0.1028161641541039,65.0,compression,TR,"$E_{c,RT}$",False,10.358838286555468
E_RT,2_CR-168-154-168,2473.730373075187,0.1039280125195616,65.0,compression,TR,"$E_{c,RT}$",False,10.358838286555468
E_RT,2_CR-168-154-199,2505.711525003411,0.0897751046025104,65.0,compression,TR,"$E_{c,RT}$",False,10.358838286555468
E_RT,2_CR-168-154-231,2725.944584068604,0.0919372549019607,65.0,compression,TR,"$E_{c,RT}$",False,10.358838286555468
E_RT,2_CR-168-154-262,2696.839292836843,0.0911664838322102,65.0,compression,TR,"$E_{c,RT}$",False,10.358838286555468
E_RT,2_CR-168-154-293,2552.774351737061,0.0911959968291715,65.0,compression,TR,"$E_{c,RT}$",False,10.358838286555468
E_RT,2_CR-168-154-325,2276.297804683622,0.0933277556996444,65.0,compression,TR,"$E_{c,RT}$",False,10.358838286555468
E_RT,2_CR-168-154-356,2190.547610854241,0.0944415146081637,65.0,compression,TR,"$E_{c,RT}$",False,10.358838286555468
E_RT,2_CR-168-154-419,1751.060551558511,0.0949734607218684,65.0,compression,TR,"$E_{c,RT}$",False,10.358838286555468
E_RT,2_CR-168-154-450,1941.534922599774,0.0821375817683056,65.0,compression,TR,"$E_{c,RT}$",False,10.358838286555468
E_RT,2_CR-168-154-481,2245.228761188014,0.0947094995759117,65.0,compression,TR,"$E_{c,RT}$",False,10.358838286555468
E_RT,2_CR-168-154-513,2305.667124527926,0.0927717246877491,65.0,compression,TR,"$E_{c,RT}$",False,10.358838286555468
E_RT,2_CR-168-154-544,2017.054505813959,0.0917443759549022,65.0,compression,TR,"$E_{c,RT}$",False,10.358838286555468
E_RT,2_CR-168-154-575,1832.793031675771,0.0932580117206061,65.0,compression,TR,"$E_{c,RT}$",False,10.358838286555468
E_RT,2_CR-168-154-607,1732.360421194685,0.0941815131026993,65.0,compression,TR,"$E_{c,RT}$",False,10.358838286555468
E_RT,2_CR-168-154-669,2082.528981248754,0.0904806297907603,65.0,compression,TR,"$E_{c,RT}$",False,10.358838286555468
E_RT,2_CR-168-154-701,1983.462458841055,0.091744466589741,65.0,compression,TR,"$E_{c,RT}$",False,10.358838286555468
E_RT,2_CR-168-154-732,2211.907676004919,0.091279924401512,65.0,compression,TR,"$E_{c,RT}$",False,10.358838286555468
E_RT,2_CR-168-154-763,2221.923604130373,0.0920449746621621,65.0,compression,TR,"$E_{c,RT}$",False,10.358838286555468
E_RT,2_CR-168-154-795,2302.484080810933,0.0916841223292837,65.0,compression,TR,"$E_{c,RT}$",False,10.358838286555468
E_RT,2_CR-168-154-857,2226.446522841928,0.090311418685121,65.0,compression,TR,"$E_{c,RT}$",False,10.358838286555468
E_RT,2_CR-168-154-889,2137.104905529175,0.0923117430226435,65.0,compression,TR,"$E_{c,RT}$",False,10.358838286555468
E_RT,2_CR-168-154-920,2305.974620720557,0.0924768518518518,65.0,compression,TR,"$E_{c,RT}$",False,10.358838286555468
E_RT,2_CR-168-154-951,2413.356601797349,0.0919513484928609,65.0,compression,TR,"$E_{c,RT}$",False,10.358838286555468
E_RT,2_CR-168-154-983,1978.840409166173,0.0900653455878446,65.0,compression,TR,"$E_{c,RT}$",False,10.358838286555468
E_RT,4_CR-162-123-011,2058.066643543056,0.1717702241009902,85.0,compression,TR,"$E_{c,RT}$",False,17.860726540382554
E_RT,4_CR-162-123-043,1673.097085855227,0.1738136077758721,85.0,compression,TR,"$E_{c,RT}$",False,17.860726540382554
E_RT,4_CR-162-123-074,2308.661047883823,0.1748178581210628,85.0,compression,TR,"$E_{c,RT}$",True,17.860726540382554
E_RT,4_CR-162-123-105,1983.092784206673,0.1749418604651162,85.0,compression,TR,"$E_{c,RT}$",False,17.860726540382554
E_RT,4_CR-162-123-137,1948.141325074796,0.1758875319511501,85.0,compression,TR,"$E_{c,RT}$",False,17.860726540382554
E_RT,4_CR-162-123-168,1446.167528166086,0.1755971520440973,85.0,compression,TR,"$E_{c,RT}$",False,17.860726540382554
E_RT,4_CR-162-123-199,1638.099059158722,0.1764665286404415,85.0,compression,TR,"$E_{c,RT}$",False,17.860726540382554
E_RT,4_CR-162-123-231,1523.414069776252,0.1768421657661799,85.0,compression,TR,"$E_{c,RT}$",False,17.860726540382554
E_RT,4_CR-162-123-262,1612.072498103834,0.1768275148099155,85.0,compression,TR,"$E_{c,RT}$",False,17.860726540382554
E_RT,4_CR-162-123-293,1817.675239946719,0.1766543480771451,85.0,compression,TR,"$E_{c,RT}$",False,17.860726540382554
E_RT,4_CR-162-123-325,1784.287808795477,0.1750884930076016,85.0,compression,TR,"$E_{c,RT}$",False,17.860726540382554
E_RT,4_CR-162-123-356,1574.027747775426,0.1769123621590248,85.0,compression,TR,"$E_{c,RT}$",False,17.860726540382554
E_RT,4_CR-162-123-387,1594.012825350174,0.1774389531487324,85.0,compression,TR,"$E_{c,RT}$",False,17.860726540382554
E_RT,4_CR-162-123-419,1633.517652183038,0.1772790860340405,85.0,compression,TR,"$E_{c,RT}$",False,17.860726540382554
E_RT,4_CR-162-123-513,1368.220488584485,0.1751695750478288,85.0,compression,TR,"$E_{c,RT}$",False,17.860726540382554
E_RT,4_CR-162-123-638,1540.273708942118,0.1769843101061375,85.0,compression,TR,"$E_{c,RT}$",False,17.860726540382554
E_RT,4_CR-162-123-669,1466.734803565908,0.176660692605654,85.0,compression,TR,"$E_{c,RT}$",False,17.860726540382554
E_RT,4_CR-162-123-701,1737.529104767459,0.1765921916388345,85.0,compression,TR,"$E_{c,RT}$",False,17.860726540382554
E_RT,4_CR-162-123-763,1562.932948923022,0.1775313182392827,85.0,compression,TR,"$E_{c,RT}$",False,17.860726540382554
E_RT,4_CR-162-123-795,1746.167966325162,0.1777343075772394,85.0,compression,TR,"$E_{c,RT}$",False,17.860726540382554
E_RT,4_CR-162-123-826,1929.633709158135,0.1775000000000001,85.0,compression,TR,"$E_{c,RT}$",False,17.860726540382554
E_RT,4_CR-162-123-857,1652.113625469297,,85.0,compression,TR,"$E_{c,RT}$",False,17.860726540382554
E_RT,4_CR-162-123-889,1690.44457634758,,85.0,compression,TR,"$E_{c,RT}$",False,17.860726540382554
E_RT,4_CR-162-123-920,1375.147721495491,0.1770731707317074,85.0,compression,TR,"$E_{c,RT}$",False,17.860726540382554
E_RT,4_CR-162-123-951,1508.399860599087,0.1771380334167782,85.0,compression,TR,"$E_{c,RT}$",False,17.860726540382554
E_RT,4_CR-162-123-983,1494.611180098539,0.1763333724065172,85.0,compression,TR,"$E_{c,RT}$",False,17.860726540382554
E_RT,5_CR-159-121-134,1215.176625004333,0.2127910369376203,95.0,compression,TR,"$E_{c,RT}$",False,21.454902261363486
E_RT,5_CR-159-121-165,1345.619595848845,0.2127900164049682,95.0,compression,TR,"$E_{c,RT}$",False,21.454902261363486
E_RT,5_CR-159-121-228,1222.845284519,0.2131279537896026,95.0,compression,TR,"$E_{c,RT}$",False,21.454902261363486
E_RT,5_CR-159-121-259,,0.2154088050314464,95.0,compression,TR,"$E_{c,RT}$",True,21.454902261363486
E_RT,5_CR-159-121-291,,0.2137204701501223,95.0,compression,TR,"$E_{c,RT}$",True,21.454902261363486
E_RT,5_CR-159-121-322,1228.97310586021,0.2180678123548537,95.0,compression,TR,"$E_{c,RT}$",False,21.454902261363486
E_RT,5_CR-159-121-385,1328.425210792661,0.2128834355828221,95.0,compression,TR,"$E_{c,RT}$",False,21.454902261363486
E_RT,5_CR-159-121-416,1393.595407961385,0.2126187717265352,95.0,compression,TR,"$E_{c,RT}$",False,21.454902261363486
E_RT,5_CR-159-121-447,1421.556894106358,0.2124840394660476,95.0,compression,TR,"$E_{c,RT}$",False,21.454902261363486
E_RT,5_CR-159-121-479,1333.458317930802,0.2130840032622625,95.0,compression,TR,"$E_{c,RT}$",False,21.454902261363486
E_RT,5_CR-159-121-510,1330.221516590162,0.2181971896682409,95.0,compression,TR,"$E_{c,RT}$",False,21.454902261363486
E_RT,5_CR-159-121-541,1578.437236345039,0.2147099930118798,95.0,compression,TR,"$E_{c,RT}$",True,21.454902261363486
E_RT,5_CR-159-121-573,,0.214125874125874,95.0,compression,TR,"$E_{c,RT}$",True,21.454902261363486
E_RT,5_CR-159-121-604,1272.317748709547,0.2148167539267014,95.0,compression,TR,"$E_{c,RT}$",False,21.454902261363486
E_RT,5_CR-159-121-635,1406.11013545302,0.2137492711370263,95.0,compression,TR,"$E_{c,RT}$",False,21.454902261363486
E_RT,5_CR-159-121-667,1452.908246851952,0.2140953993790573,95.0,compression,TR,"$E_{c,RT}$",False,21.454902261363486
E_RT,5_CR-159-121-698,1154.229613332936,0.2149186256781191,95.0,compression,TR,"$E_{c,RT}$",False,21.454902261363486
E_RT,5_CR-159-121-729,1274.362053903655,0.2152885393778188,95.0,compression,TR,"$E_{c,RT}$",False,21.454902261363486
E_RT,5_CR-159-121-823,1309.102394827234,0.2172901274070626,95.0,compression,TR,"$E_{c,RT}$",False,21.454902261363486
E_RT,5_CR-159-121-854,1303.474703868764,0.2145834539454641,95.0,compression,TR,"$E_{c,RT}$",False,21.454902261363486
E_RT,5_CR-159-121-886,1323.301057426442,0.2139593762587029,95.0,compression,TR,"$E_{c,RT}$",False,21.454902261363486
E_RT,5_CR-159-121-917,1338.34725848014,0.2139266894435116,95.0,compression,TR,"$E_{c,RT}$",False,21.454902261363486
E_RT,5_CR-159-121-948,1146.750377051798,0.2131511776308155,95.0,compression,TR,"$E_{c,RT}$",False,21.454902261363486
E_RT,3_TT-277-172-042,2521.845827064826,0.0859793019927337,35.0,tension,RT,"$E_{t,RT}$",False,8.608096230577369
E_RT,3_TT-277-172-073,3104.806695055254,0.0867075105300585,35.0,tension,RT,"$E_{t,RT}$",False,8.608096230577369
E_RT,3_TT-277-172-104,3444.002335292366,0.0870110660677112,35.0,tension,RT,"$E_{t,RT}$",False,8.608096230577369
E_RT,3_TT-277-172-135,3123.240771495355,0.0869579572969402,35.0,tension,RT,"$E_{t,RT}$",False,8.608096230577369
E_RT,3_TT-277-172-167,2982.192829469111,0.0869272686832739,35.0,tension,RT,"$E_{t,RT}$",False,8.608096230577369
E_RT,3_TT-277-172-198,2906.957488495199,0.0867471225835289,35.0,tension,RT,"$E_{t,RT}$",False,8.608096230577369
E_RT,3_TT-277-172-229,2882.678042913758,0.0856219349086045,35.0,tension,RT,"$E_{t,RT}$",False,8.608096230577369
E_RT,3_TT-277-172-261,2981.71192846439,0.0864634146341463,35.0,tension,RT,"$E_{t,RT}$",False,8.608096230577369
E_RT,3_TT-277-172-292,3178.241848128661,0.0865771441202476,35.0,tension,RT,"$E_{t,RT}$",False,8.608096230577369
E_RT,3_TT-277-172-323,-1922.99261950676,0.0868751388580315,35.0,tension,RT,"$E_{t,RT}$",True,8.608096230577369
E_RT,3_TT-277-172-355,,0.0869687905638015,35.0,tension,RT,"$E_{t,RT}$",True,8.608096230577369
E_RT,3_TT-277-172-386,,0.086927169746553,35.0,tension,RT,"$E_{t,RT}$",True,8.608096230577369
E_RT,3_TT-277-172-417,,0.0867057000172206,35.0,tension,RT,"$E_{t,RT}$",True,8.608096230577369
E_RT,3_TT-277-172-448,,0.0864186801089285,35.0,tension,RT,"$E_{t,RT}$",True,8.608096230577369
E_RT,3_TT-277-172-480,2514.771135439077,0.0868935723042792,35.0,tension,RT,"$E_{t,RT}$",False,8.608096230577369
E_RT,3_TT-277-172-511,2552.42376377793,0.0868609287054409,35.0,tension,RT,"$E_{t,RT}$",False,8.608096230577369
E_RT,3_TT-277-172-542,2758.057634173239,0.0857955907021326,35.0,tension,RT,"$E_{t,RT}$",False,8.608096230577369
E_RT,3_TT-277-172-574,2786.112588346806,0.0861496981419611,35.0,tension,RT,"$E_{t,RT}$",False,8.608096230577369
E_RT,3_TT-277-172-605,1988.362039256102,0.0858783420061008,35.0,tension,RT,"$E_{t,RT}$",False,8.608096230577369
E_RT,3_TT-277-172-636,,0.0864892714268396,35.0,tension,RT,"$E_{t,RT}$",True,8.608096230577369
E_RT,3_TT-277-172-668,2838.580248301298,0.0868287306349886,35.0,tension,RT,"$E_{t,RT}$",False,8.608096230577369
E_RT,3_TT-277-172-699,14420.01038449921,0.0866230641081014,35.0,tension,RT,"$E_{t,RT}$",True,8.608096230577369
E_RT,3_TT-277-172-730,,0.0867635998997242,35.0,tension,RT,"$E_{t,RT}$",True,8.608096230577369
E_RT,3_TT-277-172-761,2372.052481664567,0.0866549273630589,35.0,tension,RT,"$E_{t,RT}$",False,8.608096230577369
E_RT,3_TT-277-172-793,,0.0866666666666668,35.0,tension,RT,"$E_{t,RT}$",True,8.608096230577369
E_RT,3_TT-277-172-918,-1541.067750106346,0.0872217806041336,35.0,tension,RT,"$E_{t,RT}$",True,8.608096230577369
E_RT,3_TT-277-172-949,-414.2316103022446,0.0867761057911535,35.0,tension,RT,"$E_{t,RT}$",True,8.608096230577369
E_RT,2_TT-266-172-162,2355.986164319949,0.1123270231373853,65.0,tension,RT,"$E_{t,RT}$",False,10.358838286555468
E_RT,2_TT-266-172-194,2389.301957215585,0.1119729624909967,65.0,tension,RT,"$E_{t,RT}$",False,10.358838286555468
E_RT,2_TT-266-172-225,2387.993879888607,0.1120753262485545,65.0,tension,RT,"$E_{t,RT}$",False,10.358838286555468
E_RT,2_TT-266-172-256,2377.480943533277,0.1119923161361142,65.0,tension,RT,"$E_{t,RT}$",False,10.358838286555468
E_RT,2_TT-266-172-288,2362.843739936112,0.1117080339647288,65.0,tension,RT,"$E_{t,RT}$",False,10.358838286555468
E_RT,2_TT-266-172-382,2336.971195515996,0.1114509717314489,65.0,tension,RT,"$E_{t,RT}$",False,10.358838286555468
E_RT,2_TT-266-172-413,2559.120891821026,0.1111227876106194,65.0,tension,RT,"$E_{t,RT}$",False,10.358838286555468
E_RT,2_TT-266-172-444,2201.325634154494,0.1116791538122521,65.0,tension,RT,"$E_{t,RT}$",False,10.358838286555468
E_RT,2_TT-266-172-475,2541.940895849173,0.1120565455234793,65.0,tension,RT,"$E_{t,RT}$",False,10.358838286555468
E_RT,2_TT-266-172-507,2454.225885847938,0.1126274379432625,65.0,tension,RT,"$E_{t,RT}$",False,10.358838286555468
E_RT,2_TT-266-172-538,2340.583660036914,0.1126298063429693,65.0,tension,RT,"$E_{t,RT}$",False,10.358838286555468
E_RT,2_TT-266-172-569,2299.910207277138,0.1104122797295799,65.0,tension,RT,"$E_{t,RT}$",False,10.358838286555468
E_RT,2_TT-266-172-601,2290.982784988416,0.1079292148121191,65.0,tension,RT,"$E_{t,RT}$",False,10.358838286555468
E_RT,2_TT-266-172-632,2447.936257590406,0.1102867595631355,65.0,tension,RT,"$E_{t,RT}$",False,10.358838286555468
E_RT,2_TT-266-172-663,2464.005997446659,0.1112372113825683,65.0,tension,RT,"$E_{t,RT}$",False,10.358838286555468
E_RT,2_TT-266-172-695,2562.385636246194,0.109766370886218,65.0,tension,RT,"$E_{t,RT}$",False,10.358838286555468
E_RT,2_TT-266-172-726,2705.908401780338,0.1091072937200789,65.0,tension,RT,"$E_{t,RT}$",True,10.358838286555468
E_RT,2_TT-266-172-757,2540.314772626124,0.1096600870991459,65.0,tension,RT,"$E_{t,RT}$",False,10.358838286555468
E_RT,2_TT-266-172-788,2487.888589957463,0.1096292103028588,65.0,tension,RT,"$E_{t,RT}$",False,10.358838286555468
E_RT,2_TT-266-172-820,2157.197065424805,0.1097034887029763,65.0,tension,RT,"$E_{t,RT}$",False,10.358838286555468
E_RT,2_TT-266-172-851,,0.1095723948182964,65.0,tension,RT,"$E_{t,RT}$",True,10.358838286555468
E_RT,2_TT-266-172-882,2247.511283037159,0.1099739860470615,65.0,tension,RT,"$E_{t,RT}$",False,10.358838286555468
E_RT,2_TT-266-172-914,2346.648368149784,0.1090876307248465,65.0,tension,RT,"$E_{t,RT}$",False,10.358838286555468
E_RT,2_TT-266-172-945,2356.50393603602,0.1081053206333798,65.0,tension,RT,"$E_{t,RT}$",False,10.358838286555468
E_RT,4_TT-290-174-066,2087.734773760955,0.181265365511013,85.0,tension,RT,"$E_{t,RT}$",False,17.860726540382554
E_RT,4_TT-290-174-097,1895.172511293076,0.1819400192181257,85.0,tension,RT,"$E_{t,RT}$",False,17.860726540382554
E_RT,4_TT-290-174-128,1973.625803056162,0.1819281376518218,85.0,tension,RT,"$E_{t,RT}$",False,17.860726540382554
E_RT,4_TT-290-174-160,1760.77118386871,0.1817018489596453,85.0,tension,RT,"$E_{t,RT}$",False,17.860726540382554
E_RT,4_TT-290-174-191,650.8811488858896,0.1814225690276109,85.0,tension,RT,"$E_{t,RT}$",True,17.860726540382554
E_RT,4_TT-290-174-222,1850.288588824451,0.1806793843701747,85.0,tension,RT,"$E_{t,RT}$",False,17.860726540382554
E_RT,4_TT-290-174-253,1873.962304663139,0.1811687988451392,85.0,tension,RT,"$E_{t,RT}$",False,17.860726540382554
E_RT,4_TT-290-174-285,1940.988407186546,0.1815094151141301,85.0,tension,RT,"$E_{t,RT}$",False,17.860726540382554
E_RT,4_TT-290-174-316,1882.917986010014,0.1820469963622064,85.0,tension,RT,"$E_{t,RT}$",False,17.860726540382554
E_RT,4_TT-290-174-347,1321.524533653095,0.1814170261292081,85.0,tension,RT,"$E_{t,RT}$",True,17.860726540382554
E_RT,4_TT-290-174-379,1864.751533529938,0.1813996134212221,85.0,tension,RT,"$E_{t,RT}$",False,17.860726540382554
E_RT,4_TT-290-174-410,1111.361024977397,0.1817323379641073,85.0,tension,RT,"$E_{t,RT}$",True,17.860726540382554
E_RT,4_TT-290-174-441,1903.50241709964,0.18202091283017,85.0,tension,RT,"$E_{t,RT}$",False,17.860726540382554
E_RT,4_TT-290-174-473,2017.290459984442,0.181054792511853,85.0,tension,RT,"$E_{t,RT}$",False,17.860726540382554
E_RT,4_TT-290-174-504,1917.46564539103,0.1808774180813266,85.0,tension,RT,"$E_{t,RT}$",False,17.860726540382554
E_RT,4_TT-290-174-535,680.9038571554771,0.1809593950999165,85.0,tension,RT,"$E_{t,RT}$",True,17.860726540382554
E_RT,4_TT-290-174-566,1586.058883717458,0.1815262213166449,85.0,tension,RT,"$E_{t,RT}$",False,17.860726540382554
E_RT,4_TT-290-174-598,2020.872668068847,0.1813149816813545,85.0,tension,RT,"$E_{t,RT}$",False,17.860726540382554
E_RT,4_TT-290-174-629,2270.470015000326,0.1820259327338664,85.0,tension,RT,"$E_{t,RT}$",False,17.860726540382554
E_RT,4_TT-290-174-660,2054.740122433822,0.1816272320330562,85.0,tension,RT,"$E_{t,RT}$",False,17.860726540382554
E_RT,4_TT-290-174-692,1817.877868565381,0.1814411865150998,85.0,tension,RT,"$E_{t,RT}$",False,17.860726540382554
E_RT,4_TT-290-174-723,1961.491345949889,0.1812496937025238,85.0,tension,RT,"$E_{t,RT}$",False,17.860726540382554
E_RT,4_TT-290-174-754,2164.118575822574,0.1817829267095382,85.0,tension,RT,"$E_{t,RT}$",False,17.860726540382554
E_RT,4_TT-290-174-786,1996.490017682174,0.1820909494013892,85.0,tension,RT,"$E_{t,RT}$",False,17.860726540382554
E_RT,4_TT-290-174-911,2313.246283568527,0.1812069982307844,85.0,tension,RT,"$E_{t,RT}$",False,17.860726540382554
E_RT,4_TT-290-174-942,190.0062474399579,0.180271806276254,85.0,tension,RT,"$E_{t,RT}$",True,17.860726540382554
E_RT,5_TT-276-178-037,1581.183363862193,0.2152155409803234,95.0,tension,RT,"$E_{t,RT}$",False,21.454902261363486
E_RT,5_TT-276-178-068,1511.897239595519,0.2146313364055299,95.0,tension,RT,"$E_{t,RT}$",False,21.454902261363486
E_RT,5_TT-276-178-099,1536.863987576608,,95.0,tension,RT,"$E_{t,RT}$",False,21.454902261363486
E_RT,5_TT-276-178-130,1389.270031813597,0.2156041636686332,95.0,tension,RT,"$E_{t,RT}$",False,21.454902261363486
E_RT,5_TT-276-178-162,1316.748241482385,0.2149077868852458,95.0,tension,RT,"$E_{t,RT}$",True,21.454902261363486
E_RT,5_TT-276-178-193,1494.504388510504,0.2155052352086569,95.0,tension,RT,"$E_{t,RT}$",False,21.454902261363486
E_RT,5_TT-276-178-224,1528.606660938875,0.2171042685077861,95.0,tension,RT,"$E_{t,RT}$",False,21.454902261363486
E_RT,5_TT-276-178-256,1568.874785617882,0.2159410182325394,95.0,tension,RT,"$E_{t,RT}$",False,21.454902261363486
E_RT,5_TT-276-178-287,1637.21432519676,0.2156189531133714,95.0,tension,RT,"$E_{t,RT}$",False,21.454902261363486
E_RT,5_TT-276-178-318,,0.2143150410574804,95.0,tension,RT,"$E_{t,RT}$",True,21.454902261363486
E_RT,5_TT-276-178-350,1576.85625100274,0.2137607742325722,95.0,tension,RT,"$E_{t,RT}$",False,21.454902261363486
E_RT,5_TT-276-178-381,1869.196154534878,0.2150770157041794,95.0,tension,RT,"$E_{t,RT}$",True,21.454902261363486
E_RT,5_TT-276-178-412,1547.027534209644,0.2148267041179714,95.0,tension,RT,"$E_{t,RT}$",False,21.454902261363486
E_RT,5_TT-276-178-443,1521.368443169928,0.2159089769936344,95.0,tension,RT,"$E_{t,RT}$",False,21.454902261363486
E_RT,5_TT-276-178-475,,0.2161789758492836,95.0,tension,RT,"$E_{t,RT}$",True,21.454902261363486
E_RT,5_TT-276-178-506,1520.911156739161,0.21490883449179,95.0,tension,RT,"$E_{t,RT}$",False,21.454902261363486
E_RT,5_TT-276-178-537,1297.282902923883,0.2148142585360969,95.0,tension,RT,"$E_{t,RT}$",True,21.454902261363486
E_RT,5_TT-276-178-569,1478.621338403528,0.2145960556612272,95.0,tension,RT,"$E_{t,RT}$",False,21.454902261363486
E_RT,5_TT-276-178-600,1558.114944757683,0.2145880460463479,95.0,tension,RT,"$E_{t,RT}$",False,21.454902261363486
E_RT,5_TT-276-178-631,1574.342314704905,0.2147242325929623,95.0,tension,RT,"$E_{t,RT}$",False,21.454902261363486
E_RT,5_TT-276-178-663,1486.279141123241,0.214750499001996,95.0,tension,RT,"$E_{t,RT}$",False,21.454902261363486
E_RT,5_TT-276-178-694,1457.90007583401,0.2159885159885159,95.0,tension,RT,"$E_{t,RT}$",False,21.454902261363486
E_RT,5_TT-276-178-725,1688.373456023167,0.2165714285714285,95.0,tension,RT,"$E_{t,RT}$",False,21.454902261363486
E_RT,5_TT-276-178-756,1606.845908997625,0.2144704152512295,95.0,tension,RT,"$E_{t,RT}$",False,21.454902261363486
E_RT,5_TT-276-178-788,1513.083982143673,0.2126274866202159,95.0,tension,RT,"$E_{t,RT}$",False,21.454902261363486
E_RT,5_TT-276-178-913,1848.496167388265,0.2140445203758604,95.0,tension,RT,"$E_{t,RT}$",True,21.454902261363486
E_RT,5_TT-276-178-944,1444.923878762385,0.2141444561562014,95.0,tension,RT,"$E_{t,RT}$",False,21.454902261363486
E_RT,3_TR-197-136-010,,0.084780466440381,35.0,tension,TR,"$E_{t,RT}$",True,8.608096230577369
E_RT,3_TR-197-136-041,2161.643665557501,0.0850493096646942,35.0,tension,TR,"$E_{t,RT}$",False,8.608096230577369
E_RT,3_TR-197-136-072,2682.184410682421,0.0808601907772196,35.0,tension,TR,"$E_{t,RT}$",False,8.608096230577369
E_RT,3_TR-197-136-104,3209.83073984937,0.0849666176304175,35.0,tension,TR,"$E_{t,RT}$",True,8.608096230577369
E_RT,3_TR-197-136-135,2654.059599218701,0.0889468018809132,35.0,tension,TR,"$E_{t,RT}$",False,8.608096230577369
E_RT,3_TR-197-136-166,2692.097644828243,0.0842496201676889,35.0,tension,TR,"$E_{t,RT}$",False,8.608096230577369
E_RT,3_TR-197-136-198,2675.062508904599,0.0839009463364879,35.0,tension,TR,"$E_{t,RT}$",False,8.608096230577369
E_RT,3_TR-197-136-229,2357.002542692633,0.0839876916063593,35.0,tension,TR,"$E_{t,RT}$",False,8.608096230577369
E_RT,3_TR-197-136-260,2400.842582051861,0.0840563929164994,35.0,tension,TR,"$E_{t,RT}$",False,8.608096230577369
E_RT,3_TR-197-136-292,,0.0837685584921554,35.0,tension,TR,"$E_{t,RT}$",True,8.608096230577369
E_RT,3_TR-197-136-354,2658.028921640705,0.0846020081898243,35.0,tension,TR,"$E_{t,RT}$",False,8.608096230577369
E_RT,3_TR-197-136-386,2941.057420817709,0.0839784391306841,35.0,tension,TR,"$E_{t,RT}$",False,8.608096230577369
E_RT,3_TR-197-136-417,2485.742131821918,0.0833619702176403,35.0,tension,TR,"$E_{t,RT}$",False,8.608096230577369
E_RT,3_TR-197-136-448,2702.312800045959,0.0834734525757491,35.0,tension,TR,"$E_{t,RT}$",False,8.608096230577369
E_RT,3_TR-197-136-480,2539.922838453324,0.0841457186631105,35.0,tension,TR,"$E_{t,RT}$",False,8.608096230577369
E_RT,3_TR-197-136-511,2750.397788223484,0.0840438213089628,35.0,tension,TR,"$E_{t,RT}$",False,8.608096230577369
E_RT,3_TR-197-136-542,2619.086759153985,0.0837869822485206,35.0,tension,TR,"$E_{t,RT}$",False,8.608096230577369
E_RT,3_TR-197-136-574,2532.218168975516,0.0835522236627021,35.0,tension,TR,"$E_{t,RT}$",False,8.608096230577369
E_RT,3_TR-197-136-605,5121.397135201858,0.0838447550858052,35.0,tension,TR,"$E_{t,RT}$",True,8.608096230577369
E_RT,3_TR-197-136-636,2505.178525762106,0.0839497041420118,35.0,tension,TR,"$E_{t,RT}$",False,8.608096230577369
E_RT,3_TR-197-136-668,2460.01052701999,0.084533500313087,35.0,tension,TR,"$E_{t,RT}$",False,8.608096230577369
E_RT,3_TR-197-136-699,2108.656020106285,0.0844027809436973,35.0,tension,TR,"$E_{t,RT}$",False,8.608096230577369
E_RT,3_TR-197-136-730,2255.601002362304,0.0841006823003269,35.0,tension,TR,"$E_{t,RT}$",False,8.608096230577369
E_RT,3_TR-197-136-762,2574.333196459632,0.0842586732639089,35.0,tension,TR,"$E_{t,RT}$",False,8.608096230577369
E_RT,3_TR-197-136-793,2682.834012826373,0.0845001934022213,35.0,tension,TR,"$E_{t,RT}$",False,8.608096230577369
E_RT,3_TR-197-136-918,2103.043363522787,0.0835502342529931,35.0,tension,TR,"$E_{t,RT}$",False,8.608096230577369
E_RT,3_TR-197-136-950,1926.303218980052,0.0836261703849265,35.0,tension,TR,"$E_{t,RT}$",True,8.608096230577369
E_RT,2_TR-195-150-013,3311.47154589981,0.1080937048961919,65.0,tension,TR,"$E_{t,RT}$",True,10.358838286555468
E_RT,2_TR-195-150-044,2785.945730994071,0.1075077525705891,65.0,tension,TR,"$E_{t,RT}$",True,10.358838286555468
E_RT,2_TR-195-150-075,2429.048594759366,0.1073142478901207,65.0,tension,TR,"$E_{t,RT}$",False,10.358838286555468
E_RT,2_TR-195-150-138,2427.841914824362,0.1080343692462201,65.0,tension,TR,"$E_{t,RT}$",False,10.358838286555468
E_RT,2_TR-195-150-169,2424.264489400449,0.1084002020088658,65.0,tension,TR,"$E_{t,RT}$",False,10.358838286555468
E_RT,2_TR-195-150-201,2359.552018059234,0.1084323839425881,65.0,tension,TR,"$E_{t,RT}$",False,10.358838286555468
E_RT,2_TR-195-150-232,2227.200192143155,0.1084987907081387,65.0,tension,TR,"$E_{t,RT}$",False,10.358838286555468
E_RT,2_TR-195-150-263,2132.833325855847,0.1086350501444839,65.0,tension,TR,"$E_{t,RT}$",False,10.358838286555468
E_RT,2_TR-195-150-295,2106.562249328376,0.1086082970173751,65.0,tension,TR,"$E_{t,RT}$",False,10.358838286555468
E_RT,2_TR-195-150-326,2188.127284510972,0.1073588652482269,65.0,tension,TR,"$E_{t,RT}$",False,10.358838286555468
E_RT,2_TR-195-150-357,2444.947189290417,0.1079446146861877,65.0,tension,TR,"$E_{t,RT}$",False,10.358838286555468
E_RT,2_TR-195-150-389,,0.1089441486348703,65.0,tension,TR,"$E_{t,RT}$",True,10.358838286555468
E_RT,2_TR-195-150-420,2030.319762676862,0.1094899571202888,65.0,tension,TR,"$E_{t,RT}$",False,10.358838286555468
E_RT,2_TR-195-150-451,1910.050058780928,0.1100128801030408,65.0,tension,TR,"$E_{t,RT}$",False,10.358838286555468
E_RT,2_TR-195-150-483,2007.851078278696,0.1097816298964429,65.0,tension,TR,"$E_{t,RT}$",False,10.358838286555468
E_RT,2_TR-195-150-514,1628.255111320875,0.1096661796111048,65.0,tension,TR,"$E_{t,RT}$",False,10.358838286555468
E_RT,2_TR-195-150-545,1684.305330874714,0.1082030147349403,65.0,tension,TR,"$E_{t,RT}$",False,10.358838286555468
E_RT,2_TR-195-150-576,1715.11528068285,0.1088865096359743,65.0,tension,TR,"$E_{t,RT}$",False,10.358838286555468
E_RT,2_TR-195-150-608,1879.529029143703,0.1091106653293211,65.0,tension,TR,"$E_{t,RT}$",False,10.358838286555468
E_RT,2_TR-195-150-639,1961.047995885014,0.1089728453364818,65.0,tension,TR,"$E_{t,RT}$",False,10.358838286555468
E_RT,2_TR-195-150-670,2074.847486691758,0.1083881486478889,65.0,tension,TR,"$E_{t,RT}$",False,10.358838286555468
E_RT,2_TR-195-150-702,2160.601933484086,0.1073257588604376,65.0,tension,TR,"$E_{t,RT}$",False,10.358838286555468
E_RT,2_TR-195-150-733,2140.738298607542,0.1092370387140593,65.0,tension,TR,"$E_{t,RT}$",False,10.358838286555468
E_RT,2_TR-195-150-764,2175.344542881308,0.1101443532408719,65.0,tension,TR,"$E_{t,RT}$",False,10.358838286555468
E_RT,2_TR-195-150-796,2121.481116013332,0.1105128351072913,65.0,tension,TR,"$E_{t,RT}$",False,10.358838286555468
E_RT,2_TR-195-150-827,2267.917318014326,0.1116760188176612,65.0,tension,TR,"$E_{t,RT}$",False,10.358838286555468
E_RT,2_TR-195-150-858,2297.371444018358,0.1111949186184993,65.0,tension,TR,"$E_{t,RT}$",False,10.358838286555468
E_RT,2_TR-195-150-890,2195.265801537236,0.1102649756539464,65.0,tension,TR,"$E_{t,RT}$",False,10.358838286555468
E_RT,2_TR-195-150-921,2279.417942747703,0.1108253250423968,65.0,tension,TR,"$E_{t,RT}$",False,10.358838286555468
E_RT,2_TR-195-150-952,2168.012676628285,0.109800589168366,65.0,tension,TR,"$E_{t,RT}$",False,10.358838286555468
E_RT,2_TR-195-150-984,1931.113589816051,0.1098590748948745,65.0,tension,TR,"$E_{t,RT}$",False,10.358838286555468
E_RT,4_TR-201-126-046,1563.908228279905,0.1764292144947108,85.0,tension,TR,"$E_{t,RT}$",False,17.860726540382554
E_RT,4_TR-201-126-077,,0.1767313019390582,85.0,tension,TR,"$E_{t,RT}$",True,17.860726540382554
E_RT,4_TR-201-126-108,1337.714338551226,0.1771539648962324,85.0,tension,TR,"$E_{t,RT}$",True,17.860726540382554
E_RT,4_TR-201-126-140,1461.221263440164,0.1773866213151928,85.0,tension,TR,"$E_{t,RT}$",False,17.860726540382554
E_RT,4_TR-201-126-171,1462.643673320775,0.1787089851471169,85.0,tension,TR,"$E_{t,RT}$",False,17.860726540382554
E_RT,4_TR-201-126-202,1525.322749277532,0.1785027161611588,85.0,tension,TR,"$E_{t,RT}$",False,17.860726540382554
E_RT,4_TR-201-126-234,1551.984580366262,0.1780634201585504,85.0,tension,TR,"$E_{t,RT}$",False,17.860726540382554
E_RT,4_TR-201-126-265,1533.165862246188,0.1769439882199695,85.0,tension,TR,"$E_{t,RT}$",False,17.860726540382554
E_RT,4_TR-201-126-296,1480.135164023465,0.1770450042456836,85.0,tension,TR,"$E_{t,RT}$",False,17.860726540382554
E_RT,4_TR-201-126-328,1597.211653848422,0.1775689014584371,85.0,tension,TR,"$E_{t,RT}$",False,17.860726540382554
E_RT,4_TR-201-126-359,1587.591082965005,0.1775749380211853,85.0,tension,TR,"$E_{t,RT}$",False,17.860726540382554
E_RT,4_TR-201-126-390,1454.010619823807,0.1769084503103853,85.0,tension,TR,"$E_{t,RT}$",False,17.860726540382554
E_RT,4_TR-201-126-422,1590.606155360569,0.1768820524336159,85.0,tension,TR,"$E_{t,RT}$",False,17.860726540382554
E_RT,4_TR-201-126-453,1470.518628089903,0.1781073367284124,85.0,tension,TR,"$E_{t,RT}$",False,17.860726540382554
E_RT,4_TR-201-126-484,1539.859588628072,0.1779859617344051,85.0,tension,TR,"$E_{t,RT}$",False,17.860726540382554
E_RT,4_TR-201-126-516,1472.887213671308,0.1776727769554823,85.0,tension,TR,"$E_{t,RT}$",False,17.860726540382554
E_RT,4_TR-201-126-547,1539.924222098697,0.1779949988633781,85.0,tension,TR,"$E_{t,RT}$",False,17.860726540382554
E_RT,4_TR-201-126-578,1584.260834810419,0.1785792890943105,85.0,tension,TR,"$E_{t,RT}$",False,17.860726540382554
E_RT,4_TR-201-126-610,1537.602496794579,0.1783100503365194,85.0,tension,TR,"$E_{t,RT}$",False,17.860726540382554
E_RT,4_TR-201-126-641,1498.901315710633,0.1785714285714283,85.0,tension,TR,"$E_{t,RT}$",False,17.860726540382554
E_RT,4_TR-201-126-672,1468.5590030134,0.1786482774407691,85.0,tension,TR,"$E_{t,RT}$",False,17.860726540382554
E_RT,4_TR-201-126-704,1537.227166099852,0.1782633697527313,85.0,tension,TR,"$E_{t,RT}$",False,17.860726540382554
E_RT,4_TR-201-126-735,1549.162793451819,0.172137034714701,85.0,tension,TR,"$E_{t,RT}$",False,17.860726540382554
E_RT,4_TR-201-126-766,1529.916541138013,0.1773523164360754,85.0,tension,TR,"$E_{t,RT}$",False,17.860726540382554
E_RT,4_TR-201-126-798,1471.593780589251,0.1774795733091239,85.0,tension,TR,"$E_{t,RT}$",False,17.860726540382554
E_RT,4_TR-201-126-923,1544.703416831197,0.1778861510381018,85.0,tension,TR,"$E_{t,RT}$",False,17.860726540382554
E_RT,4_TR-201-126-954,1408.36171383422,0.1771591761380028,85.0,tension,TR,"$E_{t,RT}$",False,17.860726540382554
E_RT,5_TR-202-131-025,1392.831569727343,,95.0,tension,TR,"$E_{t,RT}$",False,21.454902261363486
E_RT,5_TR-202-131-056,1278.090197657077,0.2104713519616144,95.0,tension,TR,"$E_{t,RT}$",False,21.454902261363486
E_RT,5_TR-202-131-087,1390.666172756494,0.2109276237116337,95.0,tension,TR,"$E_{t,RT}$",False,21.454902261363486
E_RT,5_TR-202-131-119,1277.322507000242,0.2111483797612278,95.0,tension,TR,"$E_{t,RT}$",False,21.454902261363486
E_RT,5_TR-202-131-150,1369.429688578775,0.2112982814361068,95.0,tension,TR,"$E_{t,RT}$",False,21.454902261363486
E_RT,5_TR-202-131-181,1276.733176350402,0.2116477758159139,95.0,tension,TR,"$E_{t,RT}$",False,21.454902261363486
E_RT,5_TR-202-131-213,1307.610434298796,0.2121879422587037,95.0,tension,TR,"$E_{t,RT}$",False,21.454902261363486
E_RT,5_TR-202-131-244,1215.804156150273,0.2118120045300113,95.0,tension,TR,"$E_{t,RT}$",False,21.454902261363486
E_RT,5_TR-202-131-275,1255.892454858312,0.2102703930924789,95.0,tension,TR,"$E_{t,RT}$",False,21.454902261363486
E_RT,5_TR-202-131-307,1338.226209029992,0.209466613536745,95.0,tension,TR,"$E_{t,RT}$",False,21.454902261363486
E_RT,5_TR-202-131-338,1353.79166674725,0.209412697513734,95.0,tension,TR,"$E_{t,RT}$",False,21.454902261363486
E_RT,5_TR-202-131-369,1451.313942590673,0.2098688711516534,95.0,tension,TR,"$E_{t,RT}$",False,21.454902261363486
E_RT,5_TR-202-131-401,1196.463449383021,0.2101373297623796,95.0,tension,TR,"$E_{t,RT}$",False,21.454902261363486
E_RT,5_TR-202-131-432,1323.897204296701,0.2103062326004205,95.0,tension,TR,"$E_{t,RT}$",False,21.454902261363486
