Repository: chesali/wood-rheology

# Rheology data for Norway spruce

This repository enables exploration of rheological data on wood. It is based on the following research works:
- Maas, J.M. and Wittel, F.K. (2026) “From elasticity to creep: orthotropic moisture-dependent rheology of Norway spruce.” *Holzforschung*, 80(7), pp. 514–542. Available at: https://doi.org/10.1515/hf-2026-0009.
- Maas, J.M. and Wittel, F.K. (2026) “Orthotropy of wood mechanosorption in Norway spruce.” Manuscript submitted to *Mechanics of Materials*.

**Please cite the respective source when using data from this repository.** See the acknowledgement section for more information.

File: data/01_elasticity/elasticity_data.csv (part 4 of 11)
component,sample,constant,mc,rh,load_type,direction,label,outlier,mc_mean
E_RT,5_TR-202-131-463,1334.527537115942,0.2116383474455873,95.0,tension,TR,"$E_{t,RT}$",False,21.454902261363486
E_RT,5_TR-202-131-495,1251.032945186367,0.2097925875552532,95.0,tension,TR,"$E_{t,RT}$",False,21.454902261363486
E_RT,5_TR-202-131-526,1269.011916416655,0.2091692656648708,95.0,tension,TR,"$E_{t,RT}$",False,21.454902261363486
E_RT,5_TR-202-131-557,1285.62117787674,0.2079027355623101,95.0,tension,TR,"$E_{t,RT}$",False,21.454902261363486
E_RT,5_TR-202-131-589,1378.441949603579,0.206994523667516,95.0,tension,TR,"$E_{t,RT}$",False,21.454902261363486
E_RT,5_TR-202-131-620,1153.193083314874,0.2083129584352077,95.0,tension,TR,"$E_{t,RT}$",False,21.454902261363486
E_RT,5_TR-202-131-651,1151.601942983775,0.2095123626373625,95.0,tension,TR,"$E_{t,RT}$",False,21.454902261363486
E_RT,5_TR-202-131-683,1140.266886813977,0.2099634160283526,95.0,tension,TR,"$E_{t,RT}$",False,21.454902261363486
E_RT,5_TR-202-131-714,1180.643791721146,0.2108669527896995,95.0,tension,TR,"$E_{t,RT}$",False,21.454902261363486
E_RT,5_TR-202-131-745,1239.950712612857,0.2094806453451911,95.0,tension,TR,"$E_{t,RT}$",False,21.454902261363486
E_RT,5_TR-202-131-777,1265.066221538888,0.2077833984824097,95.0,tension,TR,"$E_{t,RT}$",False,21.454902261363486
E_RT,5_TR-202-131-902,1092.76879556199,0.2084186255764255,95.0,tension,TR,"$E_{t,RT}$",False,21.454902261363486
E_RT,5_TR-202-131-947,1039.78968523003,0.2084914081678198,95.0,tension,TR,"$E_{t,RT}$",False,21.454902261363486
E_RT,5_TR-202-131-978,,0.2083821334251923,95.0,tension,TR,"$E_{t,RT}$",True,21.454902261363486
E_RL,3_CL-012-119-025,,0.0852469199710114,35.0,compression,RL,"$E_{c,RL}$",True,8.651456872811226
E_RL,3_CL-012-119-123,46509.83124753729,0.0856627349598749,35.0,compression,RL,"$E_{c,RL}$",False,8.651456872811226
E_RL,3_CL-012-119-222,,0.0855838051490225,35.0,compression,RL,"$E_{c,RL}$",True,8.651456872811226
E_RL,3_CL-012-119-418,47891.54289784849,0.0847553426279806,35.0,compression,RL,"$E_{c,RL}$",False,8.651456872811226
E_RL,3_CL-012-119-517,94759.24799937922,,35.0,compression,RL,"$E_{c,RL}$",True,8.651456872811226
E_RL,3_CL-012-119-615,66675.78036685346,0.0847397434538323,35.0,compression,RL,"$E_{c,RL}$",False,8.651456872811226
E_RL,3_CL-012-119-713,45216.69666142533,0.0846742469149108,35.0,compression,RL,"$E_{c,RL}$",False,8.651456872811226
E_RL,3_CL-012-119-812,57166.55384978288,0.085272139192505,35.0,compression,RL,"$E_{c,RL}$",False,8.651456872811226
E_RL,3_CL-012-119-910,45534.10542010948,0.0862968129627642,35.0,compression,RL,"$E_{c,RL}$",False,8.651456872811226
E_RL,3_CL-012-150-125,55980.39951012746,0.0858975006311537,35.0,compression,RL,"$E_{c,RL}$",False,8.651456872811226
E_RL,3_CL-012-150-224,61049.45676033323,0.0862054975149609,35.0,compression,RL,"$E_{c,RL}$",False,8.651456872811226
E_RL,3_CL-012-150-322,46756.27128649423,0.0865154659551339,35.0,compression,RL,"$E_{c,RL}$",False,8.651456872811226
E_RL,3_CL-012-150-420,50385.58113051465,0.0868592021114606,35.0,compression,RL,"$E_{c,RL}$",False,8.651456872811226
E_RL,3_CL-012-150-519,49907.96237469451,0.0860601503759398,35.0,compression,RL,"$E_{c,RL}$",False,8.651456872811226
E_RL,3_CL-012-150-617,61444.82671557106,0.0861198738170346,35.0,compression,RL,"$E_{c,RL}$",False,8.651456872811226
E_RL,3_CL-012-150-715,45559.71809254139,0.0862710187932741,35.0,compression,RL,"$E_{c,RL}$",False,8.651456872811226
E_RL,3_CL-012-150-814,81024.96070368921,0.0863417599675768,35.0,compression,RL,"$E_{c,RL}$",False,8.651456872811226
E_RL,3_CL-012-150-912,58375.71926719253,0.0872157556112175,35.0,compression,RL,"$E_{c,RL}$",False,8.651456872811226
E_RL,3_CL-012-182-028,37471.44082641908,0.0871552480265082,35.0,compression,RL,"$E_{c,RL}$",False,8.651456872811226
E_RL,3_CL-012-182-126,55631.63691882542,0.0872540883573347,35.0,compression,RL,"$E_{c,RL}$",False,8.651456872811226
E_RL,3_CL-012-182-225,57750.38929958175,0.0829091086405306,35.0,compression,RL,"$E_{c,RL}$",False,8.651456872811226
E_RL,3_CL-012-182-323,80553.91476198574,0.0880211844005777,35.0,compression,RL,"$E_{c,RL}$",False,8.651456872811226
E_RL,3_CL-012-182-421,67883.42138238202,0.0883796092257969,35.0,compression,RL,"$E_{c,RL}$",False,8.651456872811226
E_RL,3_CL-012-182-520,53807.46815666923,0.0877877392779257,35.0,compression,RL,"$E_{c,RL}$",False,8.651456872811226
E_RL,3_CL-012-182-618,72309.33452268792,0.0878732421498748,35.0,compression,RL,"$E_{c,RL}$",False,8.651456872811226
E_RL,3_CL-012-182-716,50755.47044333156,0.0877054315870644,35.0,compression,RL,"$E_{c,RL}$",False,8.651456872811226
E_RL,3_CL-012-182-815,58149.99181575556,0.0882685926215107,35.0,compression,RL,"$E_{c,RL}$",False,8.651456872811226
E_RL,3_CL-012-182-913,39082.73434465204,0.0878983899145381,35.0,compression,RL,"$E_{c,RL}$",False,8.651456872811226
E_RL,2_CL-012-165-020,,0.1087830687830689,65.0,compression,RL,"$E_{c,RL}$",True,10.773831171367759
E_RL,2_CL-012-165-118,38069.71133703146,0.1092659580388446,65.0,compression,RL,"$E_{c,RL}$",False,10.773831171367759
E_RL,2_CL-012-165-216,46129.72014727818,0.109229490022173,65.0,compression,RL,"$E_{c,RL}$",False,10.773831171367759
E_RL,2_CL-012-165-314,53167.11091412137,0.1099440164070727,65.0,compression,RL,"$E_{c,RL}$",True,10.773831171367759
E_RL,2_CL-012-165-413,33770.4510244773,0.1100967117988395,65.0,compression,RL,"$E_{c,RL}$",False,10.773831171367759
E_RL,2_CL-012-165-511,50308.71198931171,0.1089469250210616,65.0,compression,RL,"$E_{c,RL}$",False,10.773831171367759
E_RL,2_CL-012-165-609,41734.44767896447,0.1088507487800773,65.0,compression,RL,"$E_{c,RL}$",False,10.773831171367759
E_RL,2_CL-012-165-806,43318.64206176781,0.1089609310058186,65.0,compression,RL,"$E_{c,RL}$",False,10.773831171367759
E_RL,2_CL-012-165-904,39635.2990928963,0.1092605768704503,65.0,compression,RL,"$E_{c,RL}$",False,10.773831171367759
E_RL,2_CL-013-101-020,50266.08063131649,0.1008148612456551,65.0,compression,RL,"$E_{c,RL}$",False,10.773831171367759
E_RL,2_CL-013-101-118,38009.9357476578,0.1013166073345764,65.0,compression,RL,"$E_{c,RL}$",False,10.773831171367759
E_RL,2_CL-013-101-217,40165.31154745835,0.1014866760168303,65.0,compression,RL,"$E_{c,RL}$",False,10.773831171367759
E_RL,2_CL-013-101-315,,0.1022299417301658,65.0,compression,RL,"$E_{c,RL}$",True,10.773831171367759
E_RL,2_CL-013-101-413,40981.10197202345,0.1023321315908067,65.0,compression,RL,"$E_{c,RL}$",False,10.773831171367759
E_RL,2_CL-013-101-512,42578.42949751857,0.1013525698827773,65.0,compression,RL,"$E_{c,RL}$",False,10.773831171367759
E_RL,2_CL-013-101-610,,0.1025908498214184,65.0,compression,RL,"$E_{c,RL}$",True,10.773831171367759
E_RL,2_CL-013-101-708,,0.1025976260106658,65.0,compression,RL,"$E_{c,RL}$",True,10.773831171367759
E_RL,2_CL-013-101-807,31932.7634489558,0.1028626175821623,65.0,compression,RL,"$E_{c,RL}$",False,10.773831171367759
E_RL,2_CL-013-101-905,35154.73698358545,0.1025738420545382,65.0,compression,RL,"$E_{c,RL}$",False,10.773831171367759
E_RL,2_CL-013-133-020,38554.69171943689,0.1056480610720803,65.0,compression,RL,"$E_{c,RL}$",False,10.773831171367759
E_RL,2_CL-013-133-118,34446.65196051108,0.1055857253685027,65.0,compression,RL,"$E_{c,RL}$",False,10.773831171367759
E_RL,2_CL-013-133-216,34033.68182727553,0.1057184179785281,65.0,compression,RL,"$E_{c,RL}$",False,10.773831171367759
E_RL,2_CL-013-133-315,37591.39644517875,0.1059299938980416,65.0,compression,RL,"$E_{c,RL}$",False,10.773831171367759
E_RL,2_CL-013-133-413,33035.2059512541,0.1058977500556918,65.0,compression,RL,"$E_{c,RL}$",False,10.773831171367759
E_RL,2_CL-013-133-511,35775.03751171586,0.1045119087554511,65.0,compression,RL,"$E_{c,RL}$",False,10.773831171367759
E_RL,2_CL-013-133-610,40124.68679147975,0.1049054076678385,65.0,compression,RL,"$E_{c,RL}$",False,10.773831171367759
E_RL,2_CL-013-133-708,42098.21244333114,0.1051233816532034,65.0,compression,RL,"$E_{c,RL}$",False,10.773831171367759
E_RL,2_CL-013-133-806,40652.59974355628,0.1056926729611838,65.0,compression,RL,"$E_{c,RL}$",False,10.773831171367759
E_RL,2_CL-013-133-905,47918.02529888433,0.1065925846778502,65.0,compression,RL,"$E_{c,RL}$",False,10.773831171367759
E_RL,4_CL-015-138-028,,0.1703131104537588,85.0,compression,RL,"$E_{c,RL}$",True,17.52420514523518
E_RL,4_CL-015-138-127,68411.29824542224,0.1692964711171051,85.0,compression,RL,"$E_{c,RL}$",False,17.52420514523518
E_RL,4_CL-015-138-225,80402.50518810489,0.1681718371713305,85.0,compression,RL,"$E_{c,RL}$",False,17.52420514523518
E_RL,4_CL-015-138-323,88991.4701293395,0.1660650206202131,85.0,compression,RL,"$E_{c,RL}$",False,17.52420514523518
E_RL,4_CL-015-138-422,38437.83109610461,0.1656272783354832,85.0,compression,RL,"$E_{c,RL}$",False,17.52420514523518
E_RL,4_CL-015-138-520,39537.98397321647,0.1786480867561949,85.0,compression,RL,"$E_{c,RL}$",False,17.52420514523518
E_RL,4_CL-015-138-618,54645.64450497319,0.174606277225511,85.0,compression,RL,"$E_{c,RL}$",False,17.52420514523518
E_RL,4_CL-015-138-717,54998.30921300352,0.1740437004999156,85.0,compression,RL,"$E_{c,RL}$",False,17.52420514523518
E_RL,4_CL-015-138-815,162266.7294220527,0.1743290940668944,85.0,compression,RL,"$E_{c,RL}$",True,17.52420514523518
E_RL,4_CL-015-138-913,,0.1722701626286093,85.0,compression,RL,"$E_{c,RL}$",True,17.52420514523518
E_RL,4_CL-016-106-029,27840.25638979546,0.1789454434623588,85.0,compression,RL,"$E_{c,RL}$",False,17.52420514523518
E_RL,4_CL-016-106-127,31444.24969011786,0.176760135955329,85.0,compression,RL,"$E_{c,RL}$",False,17.52420514523518
E_RL,4_CL-016-106-225,152948.6972156087,0.1761045611527926,85.0,compression,RL,"$E_{c,RL}$",True,17.52420514523518
E_RL,4_CL-016-106-323,31424.25941049226,0.172621175481022,85.0,compression,RL,"$E_{c,RL}$",False,17.52420514523518
E_RL,4_CL-016-106-422,28690.22537599398,0.1756424986394147,85.0,compression,RL,"$E_{c,RL}$",False,17.52420514523518
E_RL,4_CL-016-106-520,31188.38158248701,0.1754760045648386,85.0,compression,RL,"$E_{c,RL}$",False,17.52420514523518
E_RL,4_CL-016-106-815,72540.80172429339,0.1788083832335329,85.0,compression,RL,"$E_{c,RL}$",False,17.52420514523518
E_RL,4_CL-016-106-913,52610.29948438757,0.1775695495285765,85.0,compression,RL,"$E_{c,RL}$",False,17.52420514523518
E_RL,4_CL-328-135-029,57591.34827298979,0.1615185415371867,85.0,compression,RL,"$E_{c,RL}$",False,17.52420514523518
E_RL,4_CL-328-135-127,,0.1648026832975211,85.0,compression,RL,"$E_{c,RL}$",True,17.52420514523518
E_RL,4_CL-328-135-225,32518.5153911597,0.1649916335494666,85.0,compression,RL,"$E_{c,RL}$",False,17.52420514523518
E_RL,4_CL-328-135-520,43758.26385349405,0.1675245909994395,85.0,compression,RL,"$E_{c,RL}$",False,17.52420514523518
E_RL,4_CL-328-135-619,31199.0733472892,0.1673507270289782,85.0,compression,RL,"$E_{c,RL}$",False,17.52420514523518
E_RL,4_CL-328-135-717,,0.1640538400633412,85.0,compression,RL,"$E_{c,RL}$",True,17.52420514523518
E_RL,4_CL-328-135-815,51095.03457471159,0.1611749815420314,85.0,compression,RL,"$E_{c,RL}$",False,17.52420514523518
E_RL,4_CL-328-135-914,,0.172192485306465,85.0,compression,RL,"$E_{c,RL}$",True,17.52420514523518
E_RL,5_CL-015-098-012,326559.6740457602,0.2239948516793333,95.0,compression,RL,"$E_{c,RL}$",True,22.13641957047172
E_RL,5_CL-015-098-247,67485.34104391049,0.2196753566158387,95.0,compression,RL,"$E_{c,RL}$",False,22.13641957047172
E_RL,5_CL-015-098-345,65443.89767405204,0.2240284619594963,95.0,compression,RL,"$E_{c,RL}$",False,22.13641957047172
E_RL,5_CL-015-098-444,70782.4701721227,0.2277860696517413,95.0,compression,RL,"$E_{c,RL}$",False,22.13641957047172
E_RL,5_CL-015-098-542,62223.61313756571,0.2313273446824549,95.0,compression,RL,"$E_{c,RL}$",False,22.13641957047172
E_RL,5_CL-015-098-640,67919.33174837468,0.2237628038997902,95.0,compression,RL,"$E_{c,RL}$",False,22.13641957047172
E_RL,5_CL-015-098-739,65409.61347386084,0.2258303952495824,95.0,compression,RL,"$E_{c,RL}$",False,22.13641957047172
E_RL,5_CL-015-098-837,61427.06894805707,0.2287039939808137,95.0,compression,RL,"$E_{c,RL}$",False,22.13641957047172
E_RL,5_CL-016-130-304,51084.747817348,0.2196942298208121,95.0,compression,RL,"$E_{c,RL}$",False,22.13641957047172
E_RL,5_CL-016-130-403,163223.2801114024,0.221689018150482,95.0,compression,RL,"$E_{c,RL}$",True,22.13641957047172
E_RL,5_CL-016-130-501,69850.63405965207,0.2191276816420111,95.0,compression,RL,"$E_{c,RL}$",False,22.13641957047172
E_RL,5_CL-016-130-599,51710.46232641823,0.2207568807339449,95.0,compression,RL,"$E_{c,RL}$",False,22.13641957047172
E_RL,5_CL-016-130-796,65936.85035716757,0.2208268417538392,95.0,compression,RL,"$E_{c,RL}$",False,22.13641957047172
E_RL,5_CL-016-130-894,70186.96063478682,0.2216082338048323,95.0,compression,RL,"$E_{c,RL}$",False,22.13641957047172
E_RL,5_CL-017-162-013,46906.80654130571,0.2215781537946055,95.0,compression,RL,"$E_{c,RL}$",False,22.13641957047172
E_RL,5_CL-017-162-111,55142.7700407655,0.218746324250147,95.0,compression,RL,"$E_{c,RL}$",False,22.13641957047172
E_RL,5_CL-017-162-210,43731.26039358743,0.2272788054379318,95.0,compression,RL,"$E_{c,RL}$",False,22.13641957047172
E_RL,5_CL-017-162-308,53322.91640167398,0.2302862264045258,95.0,compression,RL,"$E_{c,RL}$",False,22.13641957047172
E_RL,5_CL-017-162-406,43971.44756707886,0.2327132038195586,95.0,compression,RL,"$E_{c,RL}$",False,22.13641957047172
E_RL,5_CL-017-162-603,46751.91225231104,0.2243271506412021,95.0,compression,RL,"$E_{c,RL}$",False,22.13641957047172
E_RL,5_CL-017-162-701,45282.71444557249,0.2264287690179806,95.0,compression,RL,"$E_{c,RL}$",False,22.13641957047172
E_RL,5_CL-017-162-800,58075.67362780483,0.2286766742369688,95.0,compression,RL,"$E_{c,RL}$",False,22.13641957047172
E_RL,5_CL-017-162-898,45987.97217992963,0.2281405644714996,95.0,compression,RL,"$E_{c,RL}$",False,22.13641957047172
E_RL,5_CL-145-151-025,44511.27718740641,0.2171329647623835,95.0,compression,RL,"$E_{c,RL}$",False,22.13641957047172
E_RL,5_CL-145-151-123,51177.32620504571,0.2171554500762841,95.0,compression,RL,"$E_{c,RL}$",False,22.13641957047172
E_RL,5_CL-145-151-221,35616.67721680395,0.2170757266560035,95.0,compression,RL,"$E_{c,RL}$",False,22.13641957047172
E_RL,3_CR-161-132-008,,0.0865763008307826,35.0,compression,LR,"$E_{c,RL}$",True,8.651456872811226
E_RL,3_CR-161-132-039,,0.0864522844308096,35.0,compression,LR,"$E_{c,RL}$",True,8.651456872811226
E_RL,3_CR-161-132-071,,0.0869257950530035,35.0,compression,LR,"$E_{c,RL}$",True,8.651456872811226
E_RL,3_CR-161-132-102,15125.88149986213,0.0869690744545001,35.0,compression,LR,"$E_{c,RL}$",False,8.651456872811226
E_RL,3_CR-161-132-133,,,35.0,compression,LR,"$E_{c,RL}$",True,8.651456872811226
E_RL,3_CR-161-132-165,,0.0857713208384163,35.0,compression,LR,"$E_{c,RL}$",True,8.651456872811226
E_RL,3_CR-161-132-196,,0.0856855177043128,35.0,compression,LR,"$E_{c,RL}$",True,8.651456872811226
E_RL,3_CR-161-132-227,,0.0906786773345269,35.0,compression,LR,"$E_{c,RL}$",True,8.651456872811226
E_RL,3_CR-161-132-259,19355.33950093811,0.085667861945316,35.0,compression,LR,"$E_{c,RL}$",False,8.651456872811226
E_RL,3_CR-161-132-290,17346.58659081878,0.085894121614027,35.0,compression,LR,"$E_{c,RL}$",False,8.651456872811226
E_RL,3_CR-161-132-321,19525.79622110907,0.0856436768549028,35.0,compression,LR,"$E_{c,RL}$",False,8.651456872811226
E_RL,3_CR-161-132-353,,0.085593548030713,35.0,compression,LR,"$E_{c,RL}$",True,8.651456872811226
E_RL,3_CR-161-132-415,17779.98813533904,0.0852292467231668,35.0,compression,LR,"$E_{c,RL}$",False,8.651456872811226
E_RL,3_CR-161-132-447,21090.91994660628,0.0854408482142856,35.0,compression,LR,"$E_{c,RL}$",False,8.651456872811226
E_RL,3_CR-161-132-478,17303.5604270305,0.0859094695917801,35.0,compression,LR,"$E_{c,RL}$",False,8.651456872811226
E_RL,3_CR-161-132-509,11118.75614738107,0.0855278438312227,35.0,compression,LR,"$E_{c,RL}$",False,8.651456872811226
E_RL,3_CR-161-132-541,15348.30087716951,0.0864026585433397,35.0,compression,LR,"$E_{c,RL}$",False,8.651456872811226
E_RL,3_CR-161-132-572,18153.95919286322,0.0864740716143671,35.0,compression,LR,"$E_{c,RL}$",False,8.651456872811226
E_RL,3_CR-161-132-697,12482.83785061304,0.0864267782426777,35.0,compression,LR,"$E_{c,RL}$",False,8.651456872811226
E_RL,3_CR-161-132-728,12462.7326378238,0.0869807328210269,35.0,compression,LR,"$E_{c,RL}$",False,8.651456872811226
E_RL,3_CR-161-132-760,15196.51978824775,0.0874244797493846,35.0,compression,LR,"$E_{c,RL}$",False,8.651456872811226
E_RL,3_CR-161-132-791,10470.09875132211,0.0866993408822037,35.0,compression,LR,"$E_{c,RL}$",False,8.651456872811226
E_RL,3_CR-161-132-822,8584.446722423174,0.0867194910998271,35.0,compression,LR,"$E_{c,RL}$",False,8.651456872811226
E_RL,3_CR-161-132-854,11230.27069643057,0.0861475780896333,35.0,compression,LR,"$E_{c,RL}$",False,8.651456872811226
E_RL,3_CR-161-132-885,12040.03696265004,0.0865757764326526,35.0,compression,LR,"$E_{c,RL}$",False,8.651456872811226
E_RL,3_CR-161-132-916,14048.10061137981,0.0866444167892295,35.0,compression,LR,"$E_{c,RL}$",False,8.651456872811226
E_RL,3_CR-161-132-948,10986.39025306186,0.086173741917346,35.0,compression,LR,"$E_{c,RL}$",False,8.651456872811226
E_RL,3_CR-161-132-979,10999.94536544873,0.0864422968872908,35.0,compression,LR,"$E_{c,RL}$",False,8.651456872811226
E_RL,2_CR-168-154-011,11939.46944212309,0.0914486711829077,65.0,compression,LR,"$E_{c,RL}$",False,10.773831171367759
E_RL,2_CR-168-154-043,16893.47720863004,,65.0,compression,LR,"$E_{c,RL}$",False,10.773831171367759
E_RL,2_CR-168-154-074,21259.33510801968,0.0988460529766587,65.0,compression,LR,"$E_{c,RL}$",False,10.773831171367759
E_RL,2_CR-168-154-105,15198.16454279866,0.1009357454772302,65.0,compression,LR,"$E_{c,RL}$",False,10.773831171367759
E_RL,2_CR-168-154-137,13624.4301890254,0.1028161641541039,65.0,compression,LR,"$E_{c,RL}$",False,10.773831171367759
E_RL,2_CR-168-154-168,24446.59433730686,0.1039280125195616,65.0,compression,LR,"$E_{c,RL}$",False,10.773831171367759
E_RL,2_CR-168-154-199,22626.02673036223,0.0897751046025104,65.0,compression,LR,"$E_{c,RL}$",False,10.773831171367759
E_RL,2_CR-168-154-231,20190.85287642209,0.0919372549019607,65.0,compression,LR,"$E_{c,RL}$",False,10.773831171367759
E_RL,2_CR-168-154-262,24859.34696303531,0.0911664838322102,65.0,compression,LR,"$E_{c,RL}$",False,10.773831171367759
E_RL,2_CR-168-154-293,19520.17474937091,0.0911959968291715,65.0,compression,LR,"$E_{c,RL}$",False,10.773831171367759
E_RL,2_CR-168-154-325,24587.71172869379,0.0933277556996444,65.0,compression,LR,"$E_{c,RL}$",False,10.773831171367759
E_RL,2_CR-168-154-356,26789.86939646843,0.0944415146081637,65.0,compression,LR,"$E_{c,RL}$",False,10.773831171367759
E_RL,2_CR-168-154-419,19611.56291711044,0.0949734607218684,65.0,compression,LR,"$E_{c,RL}$",False,10.773831171367759
E_RL,2_CR-168-154-450,25121.03230906821,0.0821375817683056,65.0,compression,LR,"$E_{c,RL}$",False,10.773831171367759
E_RL,2_CR-168-154-481,22028.54151881539,0.0947094995759117,65.0,compression,LR,"$E_{c,RL}$",False,10.773831171367759
E_RL,2_CR-168-154-513,32182.58085122873,0.0927717246877491,65.0,compression,LR,"$E_{c,RL}$",False,10.773831171367759
E_RL,2_CR-168-154-544,21421.90111050101,0.0917443759549022,65.0,compression,LR,"$E_{c,RL}$",False,10.773831171367759
E_RL,2_CR-168-154-575,,0.0932580117206061,65.0,compression,LR,"$E_{c,RL}$",True,10.773831171367759
E_RL,2_CR-168-154-607,,0.0941815131026993,65.0,compression,LR,"$E_{c,RL}$",True,10.773831171367759
E_RL,2_CR-168-154-669,13176.60162076402,0.0904806297907603,65.0,compression,LR,"$E_{c,RL}$",False,10.773831171367759
E_RL,2_CR-168-154-701,16973.44290615428,0.091744466589741,65.0,compression,LR,"$E_{c,RL}$",False,10.773831171367759
E_RL,2_CR-168-154-732,15666.86177909404,0.091279924401512,65.0,compression,LR,"$E_{c,RL}$",False,10.773831171367759
E_RL,2_CR-168-154-763,18435.21000732773,0.0920449746621621,65.0,compression,LR,"$E_{c,RL}$",False,10.773831171367759
E_RL,2_CR-168-154-795,15880.11848108903,0.0916841223292837,65.0,compression,LR,"$E_{c,RL}$",False,10.773831171367759
E_RL,2_CR-168-154-857,11957.05505302853,0.090311418685121,65.0,compression,LR,"$E_{c,RL}$",False,10.773831171367759
E_RL,2_CR-168-154-889,10764.3404510148,0.0923117430226435,65.0,compression,LR,"$E_{c,RL}$",False,10.773831171367759
E_RL,2_CR-168-154-920,,0.0924768518518518,65.0,compression,LR,"$E_{c,RL}$",True,10.773831171367759
E_RL,2_CR-168-154-951,14547.01725295531,0.0919513484928609,65.0,compression,LR,"$E_{c,RL}$",False,10.773831171367759
E_RL,2_CR-168-154-983,15285.35296188101,0.0900653455878446,65.0,compression,LR,"$E_{c,RL}$",False,10.773831171367759
E_RL,4_CR-162-123-011,,0.1717702241009902,85.0,compression,LR,"$E_{c,RL}$",True,17.52420514523518
E_RL,4_CR-162-123-043,5985.502412044631,0.1738136077758721,85.0,compression,LR,"$E_{c,RL}$",False,17.52420514523518
E_RL,4_CR-162-123-074,,0.1748178581210628,85.0,compression,LR,"$E_{c,RL}$",True,17.52420514523518
E_RL,4_CR-162-123-105,,0.1749418604651162,85.0,compression,LR,"$E_{c,RL}$",True,17.52420514523518
E_RL,4_CR-162-123-137,,0.1758875319511501,85.0,compression,LR,"$E_{c,RL}$",True,17.52420514523518
E_RL,4_CR-162-123-168,,0.1755971520440973,85.0,compression,LR,"$E_{c,RL}$",True,17.52420514523518
E_RL,4_CR-162-123-199,6806.378548113158,0.1764665286404415,85.0,compression,LR,"$E_{c,RL}$",False,17.52420514523518
E_RL,4_CR-162-123-231,6208.71001332612,0.1768421657661799,85.0,compression,LR,"$E_{c,RL}$",False,17.52420514523518
E_RL,4_CR-162-123-262,,0.1768275148099155,85.0,compression,LR,"$E_{c,RL}$",True,17.52420514523518
E_RL,4_CR-162-123-293,,0.1766543480771451,85.0,compression,LR,"$E_{c,RL}$",True,17.52420514523518
E_RL,4_CR-162-123-325,,0.1750884930076016,85.0,compression,LR,"$E_{c,RL}$",True,17.52420514523518
E_RL,4_CR-162-123-356,9052.26540078555,0.1769123621590248,85.0,compression,LR,"$E_{c,RL}$",False,17.52420514523518
E_RL,4_CR-162-123-387,5055.52454920462,0.1774389531487324,85.0,compression,LR,"$E_{c,RL}$",False,17.52420514523518
E_RL,4_CR-162-123-419,,0.1772790860340405,85.0,compression,LR,"$E_{c,RL}$",True,17.52420514523518
E_RL,4_CR-162-123-513,8008.352634780756,0.1751695750478288,85.0,compression,LR,"$E_{c,RL}$",False,17.52420514523518
E_RL,4_CR-162-123-638,,0.1769843101061375,85.0,compression,LR,"$E_{c,RL}$",True,17.52420514523518
E_RL,4_CR-162-123-669,16076.69672461631,0.176660692605654,85.0,compression,LR,"$E_{c,RL}$",True,17.52420514523518
E_RL,4_CR-162-123-701,13725.98885852539,0.1765921916388345,85.0,compression,LR,"$E_{c,RL}$",False,17.52420514523518
E_RL,4_CR-162-123-763,9477.345010257326,0.1775313182392827,85.0,compression,LR,"$E_{c,RL}$",False,17.52420514523518
E_RL,4_CR-162-123-795,10239.22540225517,0.1777343075772394,85.0,compression,LR,"$E_{c,RL}$",False,17.52420514523518
E_RL,4_CR-162-123-826,6636.63838512839,0.1775000000000001,85.0,compression,LR,"$E_{c,RL}$",False,17.52420514523518
E_RL,4_CR-162-123-857,4723.883458147814,,85.0,compression,LR,"$E_{c,RL}$",False,17.52420514523518
E_RL,4_CR-162-123-889,5881.292268436878,,85.0,compression,LR,"$E_{c,RL}$",False,17.52420514523518
E_RL,4_CR-162-123-920,9327.888479932364,0.1770731707317074,85.0,compression,LR,"$E_{c,RL}$",False,17.52420514523518
E_RL,4_CR-162-123-951,8089.675935074518,0.1771380334167782,85.0,compression,LR,"$E_{c,RL}$",False,17.52420514523518
E_RL,4_CR-162-123-983,4589.377799733076,0.1763333724065172,85.0,compression,LR,"$E_{c,RL}$",False,17.52420514523518
E_RL,5_CR-159-121-134,7682.473046209707,0.2127910369376203,95.0,compression,LR,"$E_{c,RL}$",True,22.13641957047172
E_RL,5_CR-159-121-165,6696.661147923083,0.2127900164049682,95.0,compression,LR,"$E_{c,RL}$",False,22.13641957047172
E_RL,5_CR-159-121-228,5782.922854430725,0.2131279537896026,95.0,compression,LR,"$E_{c,RL}$",False,22.13641957047172
E_RL,5_CR-159-121-259,,0.2154088050314464,95.0,compression,LR,"$E_{c,RL}$",True,22.13641957047172
E_RL,5_CR-159-121-291,,0.2137204701501223,95.0,compression,LR,"$E_{c,RL}$",True,22.13641957047172
E_RL,5_CR-159-121-322,4644.335918460744,0.2180678123548537,95.0,compression,LR,"$E_{c,RL}$",False,22.13641957047172
E_RL,5_CR-159-121-385,4248.14082899916,0.2128834355828221,95.0,compression,LR,"$E_{c,RL}$",False,22.13641957047172
E_RL,5_CR-159-121-416,4734.91643894082,0.2126187717265352,95.0,compression,LR,"$E_{c,RL}$",False,22.13641957047172
E_RL,5_CR-159-121-447,4741.247359164463,0.2124840394660476,95.0,compression,LR,"$E_{c,RL}$",False,22.13641957047172
E_RL,5_CR-159-121-479,5399.061639442071,0.2130840032622625,95.0,compression,LR,"$E_{c,RL}$",False,22.13641957047172
E_RL,5_CR-159-121-510,5048.901331551996,0.2181971896682409,95.0,compression,LR,"$E_{c,RL}$",False,22.13641957047172
E_RL,5_CR-159-121-541,6715.686906822775,0.2147099930118798,95.0,compression,LR,"$E_{c,RL}$",False,22.13641957047172
E_RL,5_CR-159-121-573,3437.400684440765,0.214125874125874,95.0,compression,LR,"$E_{c,RL}$",False,22.13641957047172
E_RL,5_CR-159-121-604,,0.2148167539267014,95.0,compression,LR,"$E_{c,RL}$",True,22.13641957047172
E_RL,5_CR-159-121-635,,0.2137492711370263,95.0,compression,LR,"$E_{c,RL}$",True,22.13641957047172
E_RL,5_CR-159-121-667,5565.441628346594,0.2140953993790573,95.0,compression,LR,"$E_{c,RL}$",False,22.13641957047172
E_RL,5_CR-159-121-698,4775.712936237475,0.2149186256781191,95.0,compression,LR,"$E_{c,RL}$",False,22.13641957047172
E_RL,5_CR-159-121-729,3436.205257003953,0.2152885393778188,95.0,compression,LR,"$E_{c,RL}$",False,22.13641957047172
E_RL,5_CR-159-121-823,4209.819765688823,0.2172901274070626,95.0,compression,LR,"$E_{c,RL}$",False,22.13641957047172
E_RL,5_CR-159-121-854,,0.2145834539454641,95.0,compression,LR,"$E_{c,RL}$",True,22.13641957047172
E_RL,5_CR-159-121-886,3826.793265807808,0.2139593762587029,95.0,compression,LR,"$E_{c,RL}$",False,22.13641957047172
E_RL,5_CR-159-121-917,4280.439976096901,0.2139266894435116,95.0,compression,LR,"$E_{c,RL}$",False,22.13641957047172
E_RL,5_CR-159-121-948,5044.198698394173,0.2131511776308155,95.0,compression,LR,"$E_{c,RL}$",False,22.13641957047172
E_RL,3_TL-036-167-031,27015.93450850321,0.0903664586333813,35.0,tension,RL,"$E_{t,RL}$",False,8.651456872811226
E_RL,3_TL-036-167-504,16884.49576446098,,35.0,tension,RL,"$E_{t,RL}$",False,8.651456872811226
E_RL,3_TL-037-131-504,,0.0888987830216682,35.0,tension,RL,"$E_{t,RL}$",True,8.651456872811226
E_RL,3_TL-037-191-031,24291.42795472993,0.0906294767000926,35.0,tension,RL,"$E_{t,RL}$",False,8.651456872811226
E_RL,3_TL-038-098-030,25564.03961425057,0.0873307185673055,35.0,tension,RL,"$E_{t,RL}$",False,8.651456872811226
E_RL,3_TL-040-122-030,34793.18123156627,0.0857427101200686,35.0,tension,RL,"$E_{t,RL}$",False,8.651456872811226
E_RL,3_TL-042-166-031,23541.21346971026,0.0924039706517047,35.0,tension,RL,"$E_{t,RL}$",False,8.651456872811226
E_RL,3_TL-042-189-031,-23330.05968216647,0.0851808634772462,35.0,tension,RL,"$E_{t,RL}$",True,8.651456872811226
E_RL,3_TL-042-189-504,58746.61513612255,0.0876199933796755,35.0,tension,RL,"$E_{t,RL}$",False,8.651456872811226
E_RL,3_TL-049-095-504,42834.77461184268,0.0881110029211294,35.0,tension,RL,"$E_{t,RL}$",False,8.651456872811226
E_RL,3_TL-050-120-504,68194.99400300096,0.0885359648446535,35.0,tension,RL,"$E_{t,RL}$",False,8.651456872811226
E_RL,3_TL-054-189-504,58761.09913585827,,35.0,tension,RL,"$E_{t,RL}$",False,8.651456872811226
E_RL,3_TL-059-162-504,52865.91645833936,0.0878691213999271,35.0,tension,RL,"$E_{t,RL}$",False,8.651456872811226
E_RL,3_TL-060-186-031,35969.36047588395,0.0867863356001896,35.0,tension,RL,"$E_{t,RL}$",False,8.651456872811226
E_RL,3_TL-060-186-504,24848.24773155751,0.0903437620702975,35.0,tension,RL,"$E_{t,RL}$",False,8.651456872811226
E_RL,3_TL-070-115-504,45576.57980205535,0.0913853419625678,35.0,tension,RL,"$E_{t,RL}$",False,8.651456872811226
E_RL,3_TL-074-156-031,36563.55832554669,0.0843373493975903,35.0,tension,RL,"$E_{t,RL}$",False,8.651456872811226
E_RL,3_TL-074-156-504,41843.13076306578,0.0919404517453798,35.0,tension,RL,"$E_{t,RL}$",False,8.651456872811226
E_RL,3_TL-075-180-031,22296.58768071116,0.0886925216822123,35.0,tension,RL,"$E_{t,RL}$",False,8.651456872811226
E_RL,3_TL-075-180-504,26587.68145746763,0.0912585846521348,35.0,tension,RL,"$E_{t,RL}$",False,8.651456872811226
E_RL,3_TL-081-155-031,19735.75138030966,0.0920930655275833,35.0,tension,RL,"$E_{t,RL}$",False,8.651456872811226
E_RL,3_TL-081-155-504,28172.00059550525,0.0874716981132076,35.0,tension,RL,"$E_{t,RL}$",False,8.651456872811226
E_RL,3_TL-081-179-031,35047.28994202948,0.091702407002188,35.0,tension,RL,"$E_{t,RL}$",False,8.651456872811226
E_RL,3_TL-081-179-504,28395.82931843473,0.0912519263892665,35.0,tension,RL,"$E_{t,RL}$",False,8.651456872811226
E_RL,3_TL-130-132-504,27329.76196604536,0.0888957138957139,35.0,tension,RL,"$E_{t,RL}$",False,8.651456872811226
E_RL,3_TL-131-106-031,22038.14359253042,0.0888747036294,35.0,tension,RL,"$E_{t,RL}$",False,8.651456872811226
E_RL,3_TL-131-106-504,57023.0948221373,0.0915397768911326,35.0,tension,RL,"$E_{t,RL}$",False,8.651456872811226
E_RL,3_TL-138-133-030,33512.52927878271,0.0883708173340648,35.0,tension,RL,"$E_{t,RL}$",False,8.651456872811226
E_RL,3_TL-141-109-031,,0.0876144422952933,35.0,tension,RL,"$E_{t,RL}$",True,8.651456872811226
E_RL,2_TL-036-090-031,30009.52011237034,0.1205526278307933,65.0,tension,RL,"$E_{t,RL}$",False,10.773831171367759
E_RL,2_TL-038-114-504,27720.00218258092,0.1204911795226565,65.0,tension,RL,"$E_{t,RL}$",False,10.773831171367759
E_RL,2_TL-040-148-032,28462.01854697735,0.1215758417216246,65.0,tension,RL,"$E_{t,RL}$",False,10.773831171367759
E_RL,2_TL-041-170-030,26090.17297191023,0.1255457875457875,65.0,tension,RL,"$E_{t,RL}$",False,10.773831171367759
E_RL,2_TL-041-170-504,25967.20186466924,0.1258106543138389,65.0,tension,RL,"$E_{t,RL}$",False,10.773831171367759
E_RL,2_TL-047-146-032,27356.26851413946,0.126446686282752,65.0,tension,RL,"$E_{t,RL}$",False,10.773831171367759
E_RL,2_TL-047-169-032,26852.83797589588,0.1287634970393589,65.0,tension,RL,"$E_{t,RL}$",False,10.773831171367759
E_RL,2_TL-047-169-504,26334.50247687291,0.1268525311812178,65.0,tension,RL,"$E_{t,RL}$",False,10.773831171367759
E_RL,2_TL-048-088-031,30191.32815080865,0.1192938990399503,65.0,tension,RL,"$E_{t,RL}$",False,10.773831171367759
E_RL,2_TL-048-112-031,30928.34938733844,0.122677207919454,65.0,tension,RL,"$E_{t,RL}$",False,10.773831171367759
E_RL,2_TL-061-167-030,30473.32419915718,0.1258248310586989,65.0,tension,RL,"$E_{t,RL}$",False,10.773831171367759
E_RL,2_TL-061-167-503,33075.4321214843,0.1254635178004934,65.0,tension,RL,"$E_{t,RL}$",False,10.773831171367759
E_RL,2_TL-067-167-031,25032.05838622563,0.1252628647030151,65.0,tension,RL,"$E_{t,RL}$",False,10.773831171367759
E_RL,2_TL-067-167-504,29521.74768279906,0.123244192328471,65.0,tension,RL,"$E_{t,RL}$",False,10.773831171367759
E_RL,2_TL-071-076-031,26071.04339973059,0.1224557607603739,65.0,tension,RL,"$E_{t,RL}$",False,10.773831171367759
E_RL,2_TL-071-076-505,23689.11043109729,0.1205553674229598,65.0,tension,RL,"$E_{t,RL}$",False,10.773831171367759
E_RL,2_TL-071-100-031,31698.48066206323,0.1255487762115154,65.0,tension,RL,"$E_{t,RL}$",False,10.773831171367759
E_RL,2_TL-071-100-504,27761.97322220714,0.1245837204316443,65.0,tension,RL,"$E_{t,RL}$",False,10.773831171367759
E_RL,2_TL-080-143-031,23639.26717827647,0.1222590849471491,65.0,tension,RL,"$E_{t,RL}$",False,10.773831171367759
E_RL,2_TL-080-143-504,27966.59011888513,0.1232271399044971,65.0,tension,RL,"$E_{t,RL}$",False,10.773831171367759
E_RL,2_TL-080-167-031,31399.62068416212,0.1241685456595265,65.0,tension,RL,"$E_{t,RL}$",False,10.773831171367759
E_RL,2_TL-080-167-504,30268.24322432578,0.1237641191139797,65.0,tension,RL,"$E_{t,RL}$",False,10.773831171367759
E_RL,2_TL-085-079-031,28598.97134704503,0.1221191726854893,65.0,tension,RL,"$E_{t,RL}$",False,10.773831171367759
E_RL,2_TL-085-079-504,30555.0684962934,0.1225688816855753,65.0,tension,RL,"$E_{t,RL}$",False,10.773831171367759
E_RL,2_TL-086-168-031,35175.17471391237,0.1233436818812339,65.0,tension,RL,"$E_{t,RL}$",False,10.773831171367759
E_RL,2_TL-086-168-504,31830.40556688621,0.1261494448607044,65.0,tension,RL,"$E_{t,RL}$",False,10.773831171367759
E_RL,2_TL-226-136-030,32556.5598781418,0.1231838838770942,65.0,tension,RL,"$E_{t,RL}$",False,10.773831171367759
E_RL,4_TL-029-146-504,29267.93756320381,0.1741704399540445,85.0,tension,RL,"$E_{t,RL}$",False,17.52420514523518
E_RL,4_TL-030-169-031,25363.52369545279,0.1798812804748781,85.0,tension,RL,"$E_{t,RL}$",False,17.52420514523518
E_RL,4_TL-030-169-504,30708.67970240997,,85.0,tension,RL,"$E_{t,RL}$",False,17.52420514523518
E_RL,4_TL-036-145-031,31033.7070138378,0.1763772896343602,85.0,tension,RL,"$E_{t,RL}$",False,17.52420514523518
E_RL,4_TL-036-145-504,29625.0300498421,0.1773772953785241,85.0,tension,RL,"$E_{t,RL}$",False,17.52420514523518
E_RL,4_TL-036-169-031,31482.35834948168,0.1832416502946955,85.0,tension,RL,"$E_{t,RL}$",False,17.52420514523518
E_RL,4_TL-036-169-504,26587.15204165193,0.1788614123247817,85.0,tension,RL,"$E_{t,RL}$",False,17.52420514523518
E_RL,4_TL-052-166-031,30091.96408601075,0.1791963950431844,85.0,tension,RL,"$E_{t,RL}$",False,17.52420514523518
E_RL,4_TL-054-104-032,26342.03545716251,0.1749456183965196,85.0,tension,RL,"$E_{t,RL}$",False,17.52420514523518
E_RL,4_TL-058-166-031,,0.1782236842105263,85.0,tension,RL,"$E_{t,RL}$",True,17.52420514523518
E_RL,4_TL-059-141-504,23997.04416772976,0.174975514201763,85.0,tension,RL,"$E_{t,RL}$",False,17.52420514523518
E_RL,4_TL-064-078-031,27286.21565750083,0.1731882859033753,85.0,tension,RL,"$E_{t,RL}$",False,17.52420514523518
E_RL,4_TL-064-078-505,22893.67478515113,0.173236786123384,85.0,tension,RL,"$E_{t,RL}$",False,17.52420514523518
E_RL,4_TL-064-102-031,21845.30698700942,0.1743189773246082,85.0,tension,RL,"$E_{t,RL}$",False,17.52420514523518
E_RL,4_TL-069-144-031,29239.43229716553,0.1737777465580219,85.0,tension,RL,"$E_{t,RL}$",False,17.52420514523518
E_RL,4_TL-069-144-504,30027.71407610231,0.1739868804664721,85.0,tension,RL,"$E_{t,RL}$",False,17.52420514523518
E_RL,4_TL-070-167-031,25854.83836983865,0.1779888122804734,85.0,tension,RL,"$E_{t,RL}$",False,17.52420514523518
E_RL,4_TL-070-167-504,31106.40201917606,0.1751051524710832,85.0,tension,RL,"$E_{t,RL}$",False,17.52420514523518
E_RL,4_TL-077-142-504,26137.83716732659,0.1769970666484752,85.0,tension,RL,"$E_{t,RL}$",False,17.52420514523518
E_RL,4_TL-077-167-031,24726.68242385626,0.1776373887643501,85.0,tension,RL,"$E_{t,RL}$",False,17.52420514523518
E_RL,4_TL-128-124-031,,0.1706569959861981,85.0,tension,RL,"$E_{t,RL}$",True,17.52420514523518
E_RL,4_TL-136-098-032,26442.372767102,0.1718413836743303,85.0,tension,RL,"$E_{t,RL}$",False,17.52420514523518
E_RL,4_TL-136-098-505,26870.6360672651,0.1768367795864497,85.0,tension,RL,"$E_{t,RL}$",False,17.52420514523518
E_RL,4_TL-137-122-032,24834.02247926891,0.1747333603348184,85.0,tension,RL,"$E_{t,RL}$",False,17.52420514523518
E_RL,4_TL-137-122-505,26570.26477443796,0.1818807686488122,85.0,tension,RL,"$E_{t,RL}$",False,17.52420514523518
E_RL,5_TL-037-136-504,24941.67965179475,0.2434801106147628,95.0,tension,RL,"$E_{t,RL}$",False,22.13641957047172
E_RL,5_TL-037-159-030,23697.06546410884,0.2431511900771036,95.0,tension,RL,"$E_{t,RL}$",False,22.13641957047172
E_RL,5_TL-037-159-504,24344.50971688656,0.2428580691175517,95.0,tension,RL,"$E_{t,RL}$",False,22.13641957047172
E_RL,5_TL-040-072-032,23800.71641593098,0.2307628083491459,95.0,tension,RL,"$E_{t,RL}$",False,22.13641957047172
E_RL,5_TL-041-096-031,22661.03049204683,0.2303734501447769,95.0,tension,RL,"$E_{t,RL}$",False,22.13641957047172
E_RL,5_TL-044-136-030,22826.47117990957,0.2336748113795252,95.0,tension,RL,"$E_{t,RL}$",False,22.13641957047172
E_RL,5_TL-044-159-030,24222.04091034506,0.2367343966207851,95.0,tension,RL,"$E_{t,RL}$",False,22.13641957047172
E_RL,5_TL-053-096-032,24629.71839151326,0.2387055065409188,95.0,tension,RL,"$E_{t,RL}$",False,22.13641957047172
E_RL,5_TL-053-096-505,21252.99457323824,0.2388442211055277,95.0,tension,RL,"$E_{t,RL}$",False,22.13641957047172
E_RL,5_TL-057-135-032,23153.72159699843,0.2426373005788508,95.0,tension,RL,"$E_{t,RL}$",False,22.13641957047172
E_RL,5_TL-058-159-033,23787.32269619231,0.2361658873754828,95.0,tension,RL,"$E_{t,RL}$",False,22.13641957047172
E_RL,5_TL-065-135-033,21329.47016244364,0.2402996143577573,95.0,tension,RL,"$E_{t,RL}$",False,22.13641957047172
E_RL,5_TL-065-135-506,22838.4941705615,0.2446755109358192,95.0,tension,RL,"$E_{t,RL}$",False,22.13641957047172
E_RL,5_TL-065-158-033,23317.12326985381,0.2383586583572577,95.0,tension,RL,"$E_{t,RL}$",False,22.13641957047172
E_RL,5_TL-065-158-506,22768.58377019111,0.2411005053340819,95.0,tension,RL,"$E_{t,RL}$",False,22.13641957047172
E_RL,5_TL-117-094-031,22824.23825627972,0.228552554315913,95.0,tension,RL,"$E_{t,RL}$",False,22.13641957047172
E_RL,5_TL-128-093-031,21088.27143530466,0.2324266828749429,95.0,tension,RL,"$E_{t,RL}$",False,22.13641957047172
E_RL,5_TL-128-117-031,27150.65610775795,0.2428060235574772,95.0,tension,RL,"$E_{t,RL}$",False,22.13641957047172
E_RL,5_TL-128-117-505,54938.61953927363,0.2383612921114653,95.0,tension,RL,"$E_{t,RL}$",True,22.13641957047172
E_RL,5_TL-306-115-032,24015.9181294267,0.2339555733975644,95.0,tension,RL,"$E_{t,RL}$",False,22.13641957047172
E_RL,5_TL-306-115-505,27937.90117802411,0.242267683772538,95.0,tension,RL,"$E_{t,RL}$",True,22.13641957047172
E_RL,5_TL-307-138-032,23692.3706016989,0.2356518883415435,95.0,tension,RL,"$E_{t,RL}$",False,22.13641957047172
E_RL,5_TL-315-114-033,,,95.0,tension,RL,"$E_{t,RL}$",True,22.13641957047172
E_RL,5_TL-315-114-506,36638.99318738897,0.238035869057937,95.0,tension,RL,"$E_{t,RL}$",True,22.13641957047172
E_RL,5_TL-315-138-032,29266.06426623926,0.2370309616567562,95.0,tension,RL,"$E_{t,RL}$",True,22.13641957047172
E_RL,5_TL-315-138-505,22335.91632488653,0.2330673453945105,95.0,tension,RL,"$E_{t,RL}$",False,22.13641957047172
E_RL,3_TR-197-136-010,18388.8926084583,0.084780466440381,35.0,tension,LR,"$E_{t,RL}$",False,8.651456872811226
E_RL,3_TR-197-136-041,7931.596755593489,0.0850493096646942,35.0,tension,LR,"$E_{t,RL}$",False,8.651456872811226
E_RL,3_TR-197-136-072,7790.6414226753,0.0808601907772196,35.0,tension,LR,"$E_{t,RL}$",False,8.651456872811226
E_RL,3_TR-197-136-104,,0.0849666176304175,35.0,tension,LR,"$E_{t,RL}$",True,8.651456872811226
E_RL,3_TR-197-136-135,24195.09491848118,0.0889468018809132,35.0,tension,LR,"$E_{t,RL}$",False,8.651456872811226
E_RL,3_TR-197-136-166,11701.21097056607,0.0842496201676889,35.0,tension,LR,"$E_{t,RL}$",False,8.651456872811226
E_RL,3_TR-197-136-198,12569.45374972865,0.0839009463364879,35.0,tension,LR,"$E_{t,RL}$",False,8.651456872811226
E_RL,3_TR-197-136-229,11556.0140871684,0.0839876916063593,35.0,tension,LR,"$E_{t,RL}$",False,8.651456872811226
E_RL,3_TR-197-136-260,19152.84533602541,0.0840563929164994,35.0,tension,LR,"$E_{t,RL}$",False,8.651456872811226
E_RL,3_TR-197-136-292,15663.56297120661,0.0837685584921554,35.0,tension,LR,"$E_{t,RL}$",False,8.651456872811226
E_RL,3_TR-197-136-354,21001.28728338826,0.0846020081898243,35.0,tension,LR,"$E_{t,RL}$",False,8.651456872811226
E_RL,3_TR-197-136-386,22010.59679059141,0.0839784391306841,35.0,tension,LR,"$E_{t,RL}$",False,8.651456872811226
E_RL,3_TR-197-136-417,7978.292028626158,0.0833619702176403,35.0,tension,LR,"$E_{t,RL}$",False,8.651456872811226
E_RL,3_TR-197-136-448,7956.214499027777,0.0834734525757491,35.0,tension,LR,"$E_{t,RL}$",False,8.651456872811226
E_RL,3_TR-197-136-480,7861.607441677009,0.0841457186631105,35.0,tension,LR,"$E_{t,RL}$",False,8.651456872811226
E_RL,3_TR-197-136-511,6197.473997317673,0.0840438213089628,35.0,tension,LR,"$E_{t,RL}$",False,8.651456872811226
E_RL,3_TR-197-136-542,9836.156574594928,0.0837869822485206,35.0,tension,LR,"$E_{t,RL}$",False,8.651456872811226
E_RL,3_TR-197-136-574,9862.18755386971,0.0835522236627021,35.0,tension,LR,"$E_{t,RL}$",False,8.651456872811226
E_RL,3_TR-197-136-605,12232.82285915485,0.0838447550858052,35.0,tension,LR,"$E_{t,RL}$",False,8.651456872811226
E_RL,3_TR-197-136-636,14974.34904900703,0.0839497041420118,35.0,tension,LR,"$E_{t,RL}$",False,8.651456872811226
E_RL,3_TR-197-136-668,18816419.98963785,0.084533500313087,35.0,tension,LR,"$E_{t,RL}$",True,8.651456872811226
