Repository: chesali/wood-rheology

# Rheology data for Norway spruce

This repository enables exploration of rheological data on wood. It is based on the following research works:
- Maas, J.M. and Wittel, F.K. (2026) “From elasticity to creep: orthotropic moisture-dependent rheology of Norway spruce.” *Holzforschung*, 80(7), pp. 514–542. Available at: https://doi.org/10.1515/hf-2026-0009.
- Maas, J.M. and Wittel, F.K. (2026) “Orthotropy of wood mechanosorption in Norway spruce.” Manuscript submitted to *Mechanics of Materials*.

**Please cite the respective source when using data from this repository.** See the acknowledgement section for more information.

File: data/01_elasticity/elasticity_data.csv (part 5 of 11)
component,sample,constant,mc,rh,load_type,direction,label,outlier,mc_mean
E_RL,3_TR-197-136-699,15341.52039556857,0.0844027809436973,35.0,tension,LR,"$E_{t,RL}$",False,8.651456872811226
E_RL,3_TR-197-136-730,32885.39915011672,0.0841006823003269,35.0,tension,LR,"$E_{t,RL}$",False,8.651456872811226
E_RL,3_TR-197-136-762,,0.0842586732639089,35.0,tension,LR,"$E_{t,RL}$",True,8.651456872811226
E_RL,3_TR-197-136-793,19579.07626492662,0.0845001934022213,35.0,tension,LR,"$E_{t,RL}$",False,8.651456872811226
E_RL,3_TR-197-136-918,,0.0835502342529931,35.0,tension,LR,"$E_{t,RL}$",True,8.651456872811226
E_RL,3_TR-197-136-950,,0.0836261703849265,35.0,tension,LR,"$E_{t,RL}$",True,8.651456872811226
E_RL,2_TR-195-150-013,,0.1080937048961919,65.0,tension,LR,"$E_{t,RL}$",True,10.773831171367759
E_RL,2_TR-195-150-044,19478.45949413057,0.1075077525705891,65.0,tension,LR,"$E_{t,RL}$",False,10.773831171367759
E_RL,2_TR-195-150-075,17390.93476951309,0.1073142478901207,65.0,tension,LR,"$E_{t,RL}$",False,10.773831171367759
E_RL,2_TR-195-150-138,,0.1080343692462201,65.0,tension,LR,"$E_{t,RL}$",True,10.773831171367759
E_RL,2_TR-195-150-169,17311.88951275334,0.1084002020088658,65.0,tension,LR,"$E_{t,RL}$",False,10.773831171367759
E_RL,2_TR-195-150-201,19148.90133331111,0.1084323839425881,65.0,tension,LR,"$E_{t,RL}$",False,10.773831171367759
E_RL,2_TR-195-150-232,17556.05218882761,0.1084987907081387,65.0,tension,LR,"$E_{t,RL}$",False,10.773831171367759
E_RL,2_TR-195-150-263,3386.60642101243,0.1086350501444839,65.0,tension,LR,"$E_{t,RL}$",True,10.773831171367759
E_RL,2_TR-195-150-295,20569.50235448933,0.1086082970173751,65.0,tension,LR,"$E_{t,RL}$",False,10.773831171367759
E_RL,2_TR-195-150-326,24931.88099749652,0.1073588652482269,65.0,tension,LR,"$E_{t,RL}$",True,10.773831171367759
E_RL,2_TR-195-150-357,18983.71276524344,0.1079446146861877,65.0,tension,LR,"$E_{t,RL}$",False,10.773831171367759
E_RL,2_TR-195-150-389,,0.1089441486348703,65.0,tension,LR,"$E_{t,RL}$",True,10.773831171367759
E_RL,2_TR-195-150-420,15640.03685374992,0.1094899571202888,65.0,tension,LR,"$E_{t,RL}$",False,10.773831171367759
E_RL,2_TR-195-150-451,22312.20893287652,0.1100128801030408,65.0,tension,LR,"$E_{t,RL}$",False,10.773831171367759
E_RL,2_TR-195-150-483,15951.50618994851,0.1097816298964429,65.0,tension,LR,"$E_{t,RL}$",False,10.773831171367759
E_RL,2_TR-195-150-514,19115.90168695647,0.1096661796111048,65.0,tension,LR,"$E_{t,RL}$",False,10.773831171367759
E_RL,2_TR-195-150-545,,0.1082030147349403,65.0,tension,LR,"$E_{t,RL}$",True,10.773831171367759
E_RL,2_TR-195-150-576,,0.1088865096359743,65.0,tension,LR,"$E_{t,RL}$",True,10.773831171367759
E_RL,2_TR-195-150-608,14861.17771875197,0.1091106653293211,65.0,tension,LR,"$E_{t,RL}$",False,10.773831171367759
E_RL,2_TR-195-150-639,17932.93571638744,0.1089728453364818,65.0,tension,LR,"$E_{t,RL}$",False,10.773831171367759
E_RL,2_TR-195-150-670,23302.65769949657,0.1083881486478889,65.0,tension,LR,"$E_{t,RL}$",False,10.773831171367759
E_RL,2_TR-195-150-702,20050.8713994391,0.1073257588604376,65.0,tension,LR,"$E_{t,RL}$",False,10.773831171367759
E_RL,2_TR-195-150-733,15687.62633372154,0.1092370387140593,65.0,tension,LR,"$E_{t,RL}$",False,10.773831171367759
E_RL,2_TR-195-150-764,17515.15609560684,0.1101443532408719,65.0,tension,LR,"$E_{t,RL}$",False,10.773831171367759
E_RL,2_TR-195-150-796,,0.1105128351072913,65.0,tension,LR,"$E_{t,RL}$",True,10.773831171367759
E_RL,2_TR-195-150-827,,0.1116760188176612,65.0,tension,LR,"$E_{t,RL}$",True,10.773831171367759
E_RL,2_TR-195-150-858,,0.1111949186184993,65.0,tension,LR,"$E_{t,RL}$",True,10.773831171367759
E_RL,2_TR-195-150-890,,0.1102649756539464,65.0,tension,LR,"$E_{t,RL}$",True,10.773831171367759
E_RL,2_TR-195-150-921,,0.1108253250423968,65.0,tension,LR,"$E_{t,RL}$",True,10.773831171367759
E_RL,2_TR-195-150-952,,0.109800589168366,65.0,tension,LR,"$E_{t,RL}$",True,10.773831171367759
E_RL,2_TR-195-150-984,,0.1098590748948745,65.0,tension,LR,"$E_{t,RL}$",True,10.773831171367759
E_RL,4_TR-201-126-046,5954.986095309496,0.1764292144947108,85.0,tension,LR,"$E_{t,RL}$",False,17.52420514523518
E_RL,4_TR-201-126-077,5625.387814156875,0.1767313019390582,85.0,tension,LR,"$E_{t,RL}$",False,17.52420514523518
E_RL,4_TR-201-126-108,5273.173654280921,0.1771539648962324,85.0,tension,LR,"$E_{t,RL}$",False,17.52420514523518
E_RL,4_TR-201-126-140,4678.858379805022,0.1773866213151928,85.0,tension,LR,"$E_{t,RL}$",False,17.52420514523518
E_RL,4_TR-201-126-171,7357.88997238975,0.1787089851471169,85.0,tension,LR,"$E_{t,RL}$",False,17.52420514523518
E_RL,4_TR-201-126-202,8163.915552036808,0.1785027161611588,85.0,tension,LR,"$E_{t,RL}$",False,17.52420514523518
E_RL,4_TR-201-126-234,5530.820444120002,0.1780634201585504,85.0,tension,LR,"$E_{t,RL}$",False,17.52420514523518
E_RL,4_TR-201-126-265,5695.281867405895,0.1769439882199695,85.0,tension,LR,"$E_{t,RL}$",False,17.52420514523518
E_RL,4_TR-201-126-296,6429.323895043335,0.1770450042456836,85.0,tension,LR,"$E_{t,RL}$",False,17.52420514523518
E_RL,4_TR-201-126-328,6571.869209678197,0.1775689014584371,85.0,tension,LR,"$E_{t,RL}$",False,17.52420514523518
E_RL,4_TR-201-126-359,11266.21146045234,0.1775749380211853,85.0,tension,LR,"$E_{t,RL}$",False,17.52420514523518
E_RL,4_TR-201-126-390,6276.539864794805,0.1769084503103853,85.0,tension,LR,"$E_{t,RL}$",False,17.52420514523518
E_RL,4_TR-201-126-422,11336.29270860907,0.1768820524336159,85.0,tension,LR,"$E_{t,RL}$",False,17.52420514523518
E_RL,4_TR-201-126-453,9975.617347135201,0.1781073367284124,85.0,tension,LR,"$E_{t,RL}$",False,17.52420514523518
E_RL,4_TR-201-126-484,-213622.6072787457,0.1779859617344051,85.0,tension,LR,"$E_{t,RL}$",True,17.52420514523518
E_RL,4_TR-201-126-516,11888.37120434909,0.1776727769554823,85.0,tension,LR,"$E_{t,RL}$",False,17.52420514523518
E_RL,4_TR-201-126-547,,0.1779949988633781,85.0,tension,LR,"$E_{t,RL}$",True,17.52420514523518
E_RL,4_TR-201-126-578,9521.376002739802,0.1785792890943105,85.0,tension,LR,"$E_{t,RL}$",False,17.52420514523518
E_RL,4_TR-201-126-610,,0.1783100503365194,85.0,tension,LR,"$E_{t,RL}$",True,17.52420514523518
E_RL,4_TR-201-126-641,6047.603722964532,0.1785714285714283,85.0,tension,LR,"$E_{t,RL}$",False,17.52420514523518
E_RL,4_TR-201-126-672,9478.445586185408,0.1786482774407691,85.0,tension,LR,"$E_{t,RL}$",False,17.52420514523518
E_RL,4_TR-201-126-704,10795.8624921382,0.1782633697527313,85.0,tension,LR,"$E_{t,RL}$",False,17.52420514523518
E_RL,4_TR-201-126-735,6938.053628895645,0.172137034714701,85.0,tension,LR,"$E_{t,RL}$",False,17.52420514523518
E_RL,4_TR-201-126-766,8887.705272246109,0.1773523164360754,85.0,tension,LR,"$E_{t,RL}$",False,17.52420514523518
E_RL,4_TR-201-126-798,9696.27860622291,0.1774795733091239,85.0,tension,LR,"$E_{t,RL}$",False,17.52420514523518
E_RL,4_TR-201-126-923,6526.022262653691,0.1778861510381018,85.0,tension,LR,"$E_{t,RL}$",False,17.52420514523518
E_RL,4_TR-201-126-954,7358.666444309803,0.1771591761380028,85.0,tension,LR,"$E_{t,RL}$",False,17.52420514523518
E_RL,5_TR-202-131-025,8526.207978902681,,95.0,tension,LR,"$E_{t,RL}$",False,22.13641957047172
E_RL,5_TR-202-131-056,7920.417734075952,0.2104713519616144,95.0,tension,LR,"$E_{t,RL}$",False,22.13641957047172
E_RL,5_TR-202-131-087,10049.60724591482,0.2109276237116337,95.0,tension,LR,"$E_{t,RL}$",False,22.13641957047172
E_RL,5_TR-202-131-119,4332.505825026516,0.2111483797612278,95.0,tension,LR,"$E_{t,RL}$",True,22.13641957047172
E_RL,5_TR-202-131-150,45384.49572724102,0.2112982814361068,95.0,tension,LR,"$E_{t,RL}$",True,22.13641957047172
E_RL,5_TR-202-131-181,9432.917676056974,0.2116477758159139,95.0,tension,LR,"$E_{t,RL}$",False,22.13641957047172
E_RL,5_TR-202-131-213,9541.088966914802,0.2121879422587037,95.0,tension,LR,"$E_{t,RL}$",False,22.13641957047172
E_RL,5_TR-202-131-244,9728.891682829808,0.2118120045300113,95.0,tension,LR,"$E_{t,RL}$",False,22.13641957047172
E_RL,5_TR-202-131-275,9840.733445742553,0.2102703930924789,95.0,tension,LR,"$E_{t,RL}$",False,22.13641957047172
E_RL,5_TR-202-131-307,9769.8629934928,0.209466613536745,95.0,tension,LR,"$E_{t,RL}$",False,22.13641957047172
E_RL,5_TR-202-131-338,12888.33925251593,0.209412697513734,95.0,tension,LR,"$E_{t,RL}$",True,22.13641957047172
E_RL,5_TR-202-131-369,13065.25164781255,0.2098688711516534,95.0,tension,LR,"$E_{t,RL}$",True,22.13641957047172
E_RL,5_TR-202-131-401,8059.935787114508,0.2101373297623796,95.0,tension,LR,"$E_{t,RL}$",False,22.13641957047172
E_RL,5_TR-202-131-432,9874.277903861117,0.2103062326004205,95.0,tension,LR,"$E_{t,RL}$",False,22.13641957047172
E_RL,5_TR-202-131-463,8282.056451249602,0.2116383474455873,95.0,tension,LR,"$E_{t,RL}$",False,22.13641957047172
E_RL,5_TR-202-131-495,8040.98366752778,0.2097925875552532,95.0,tension,LR,"$E_{t,RL}$",False,22.13641957047172
E_RL,5_TR-202-131-526,7626.166933804217,0.2091692656648708,95.0,tension,LR,"$E_{t,RL}$",False,22.13641957047172
E_RL,5_TR-202-131-557,9178.974453820438,0.2079027355623101,95.0,tension,LR,"$E_{t,RL}$",False,22.13641957047172
E_RL,5_TR-202-131-589,,0.206994523667516,95.0,tension,LR,"$E_{t,RL}$",True,22.13641957047172
E_RL,5_TR-202-131-620,-3714.905874019442,0.2083129584352077,95.0,tension,LR,"$E_{t,RL}$",True,22.13641957047172
E_RL,5_TR-202-131-651,8207.501664194908,0.2095123626373625,95.0,tension,LR,"$E_{t,RL}$",False,22.13641957047172
E_RL,5_TR-202-131-683,9090.012028286359,0.2099634160283526,95.0,tension,LR,"$E_{t,RL}$",False,22.13641957047172
E_RL,5_TR-202-131-714,7609.699155792811,0.2108669527896995,95.0,tension,LR,"$E_{t,RL}$",False,22.13641957047172
E_RL,5_TR-202-131-745,7844.331078474304,0.2094806453451911,95.0,tension,LR,"$E_{t,RL}$",False,22.13641957047172
E_RL,5_TR-202-131-777,8156.660940081723,0.2077833984824097,95.0,tension,LR,"$E_{t,RL}$",False,22.13641957047172
E_RL,5_TR-202-131-902,8871.782099713662,0.2084186255764255,95.0,tension,LR,"$E_{t,RL}$",False,22.13641957047172
E_RL,5_TR-202-131-947,,0.2084914081678198,95.0,tension,LR,"$E_{t,RL}$",True,22.13641957047172
E_RL,5_TR-202-131-978,7428.810056284541,0.2083821334251923,95.0,tension,LR,"$E_{t,RL}$",False,22.13641957047172
E_TL,3_CL-012-119-025,62014.44411031336,0.0852469199710114,35.0,compression,TL,"$E_{c,TL}$",False,8.734633096859898
E_TL,3_CL-012-119-123,67977.92896349197,0.0856627349598749,35.0,compression,TL,"$E_{c,TL}$",False,8.734633096859898
E_TL,3_CL-012-119-222,83130.0518771814,0.0855838051490225,35.0,compression,TL,"$E_{c,TL}$",False,8.734633096859898
E_TL,3_CL-012-119-418,96125.74962534537,0.0847553426279806,35.0,compression,TL,"$E_{c,TL}$",False,8.734633096859898
E_TL,3_CL-012-119-517,70459.26930872501,,35.0,compression,TL,"$E_{c,TL}$",False,8.734633096859898
E_TL,3_CL-012-119-615,50290.59547256245,0.0847397434538323,35.0,compression,TL,"$E_{c,TL}$",False,8.734633096859898
E_TL,3_CL-012-119-713,62212.69182631811,0.0846742469149108,35.0,compression,TL,"$E_{c,TL}$",False,8.734633096859898
E_TL,3_CL-012-119-812,47426.54944599338,0.085272139192505,35.0,compression,TL,"$E_{c,TL}$",False,8.734633096859898
E_TL,3_CL-012-119-910,68436.226111553,0.0862968129627642,35.0,compression,TL,"$E_{c,TL}$",False,8.734633096859898
E_TL,3_CL-012-150-125,70134.05050489437,0.0858975006311537,35.0,compression,TL,"$E_{c,TL}$",False,8.734633096859898
E_TL,3_CL-012-150-224,54928.30690861445,0.0862054975149609,35.0,compression,TL,"$E_{c,TL}$",False,8.734633096859898
E_TL,3_CL-012-150-322,79608.72671929677,0.0865154659551339,35.0,compression,TL,"$E_{c,TL}$",False,8.734633096859898
E_TL,3_CL-012-150-420,51181.9745198148,0.0868592021114606,35.0,compression,TL,"$E_{c,TL}$",False,8.734633096859898
E_TL,3_CL-012-150-519,51263.64849962077,0.0860601503759398,35.0,compression,TL,"$E_{c,TL}$",False,8.734633096859898
E_TL,3_CL-012-150-617,59467.97389072878,0.0861198738170346,35.0,compression,TL,"$E_{c,TL}$",False,8.734633096859898
E_TL,3_CL-012-150-715,81808.61267593334,0.0862710187932741,35.0,compression,TL,"$E_{c,TL}$",False,8.734633096859898
E_TL,3_CL-012-150-814,55027.03294308527,0.0863417599675768,35.0,compression,TL,"$E_{c,TL}$",False,8.734633096859898
E_TL,3_CL-012-150-912,59158.98387227918,0.0872157556112175,35.0,compression,TL,"$E_{c,TL}$",False,8.734633096859898
E_TL,3_CL-012-182-028,112770.7296423899,0.0871552480265082,35.0,compression,TL,"$E_{c,TL}$",True,8.734633096859898
E_TL,3_CL-012-182-126,55471.70660738639,0.0872540883573347,35.0,compression,TL,"$E_{c,TL}$",False,8.734633096859898
E_TL,3_CL-012-182-225,48149.92033479965,0.0829091086405306,35.0,compression,TL,"$E_{c,TL}$",False,8.734633096859898
E_TL,3_CL-012-182-323,52562.9549135323,0.0880211844005777,35.0,compression,TL,"$E_{c,TL}$",False,8.734633096859898
E_TL,3_CL-012-182-421,49496.49215893446,0.0883796092257969,35.0,compression,TL,"$E_{c,TL}$",False,8.734633096859898
E_TL,3_CL-012-182-520,53204.46654382198,0.0877877392779257,35.0,compression,TL,"$E_{c,TL}$",False,8.734633096859898
E_TL,3_CL-012-182-618,52665.93166372205,0.0878732421498748,35.0,compression,TL,"$E_{c,TL}$",False,8.734633096859898
E_TL,3_CL-012-182-716,107881.0536432736,0.0877054315870644,35.0,compression,TL,"$E_{c,TL}$",True,8.734633096859898
E_TL,3_CL-012-182-815,60207.55529393996,0.0882685926215107,35.0,compression,TL,"$E_{c,TL}$",False,8.734633096859898
E_TL,3_CL-012-182-913,59319.8742739098,0.0878983899145381,35.0,compression,TL,"$E_{c,TL}$",False,8.734633096859898
E_TL,2_CL-012-165-020,41928.45904824139,0.1087830687830689,65.0,compression,TL,"$E_{c,TL}$",False,11.021709116972167
E_TL,2_CL-012-165-118,71177.11748664928,0.1092659580388446,65.0,compression,TL,"$E_{c,TL}$",False,11.021709116972167
E_TL,2_CL-012-165-216,57348.02923622324,0.109229490022173,65.0,compression,TL,"$E_{c,TL}$",False,11.021709116972167
E_TL,2_CL-012-165-314,57673.97958179412,0.1099440164070727,65.0,compression,TL,"$E_{c,TL}$",False,11.021709116972167
E_TL,2_CL-012-165-413,48030.46301918141,0.1100967117988395,65.0,compression,TL,"$E_{c,TL}$",False,11.021709116972167
E_TL,2_CL-012-165-511,59684.08491629023,0.1089469250210616,65.0,compression,TL,"$E_{c,TL}$",False,11.021709116972167
E_TL,2_CL-012-165-609,69385.73852234302,0.1088507487800773,65.0,compression,TL,"$E_{c,TL}$",False,11.021709116972167
E_TL,2_CL-012-165-806,73816.3160843942,0.1089609310058186,65.0,compression,TL,"$E_{c,TL}$",False,11.021709116972167
E_TL,2_CL-012-165-904,57484.96505894211,0.1092605768704503,65.0,compression,TL,"$E_{c,TL}$",False,11.021709116972167
E_TL,2_CL-013-101-020,,0.1008148612456551,65.0,compression,TL,"$E_{c,TL}$",True,11.021709116972167
E_TL,2_CL-013-101-118,68598.48423852457,0.1013166073345764,65.0,compression,TL,"$E_{c,TL}$",False,11.021709116972167
E_TL,2_CL-013-101-217,76641.08680221866,0.1014866760168303,65.0,compression,TL,"$E_{c,TL}$",False,11.021709116972167
E_TL,2_CL-013-101-315,55682.30710837905,0.1022299417301658,65.0,compression,TL,"$E_{c,TL}$",False,11.021709116972167
E_TL,2_CL-013-101-413,68923.63337037334,0.1023321315908067,65.0,compression,TL,"$E_{c,TL}$",False,11.021709116972167
E_TL,2_CL-013-101-512,90362.33244953243,0.1013525698827773,65.0,compression,TL,"$E_{c,TL}$",False,11.021709116972167
E_TL,2_CL-013-101-610,60934.93912701069,0.1025908498214184,65.0,compression,TL,"$E_{c,TL}$",False,11.021709116972167
E_TL,2_CL-013-101-708,59309.65483884836,0.1025976260106658,65.0,compression,TL,"$E_{c,TL}$",False,11.021709116972167
E_TL,2_CL-013-101-807,49456.48190082562,0.1028626175821623,65.0,compression,TL,"$E_{c,TL}$",False,11.021709116972167
E_TL,2_CL-013-101-905,51305.75786902256,0.1025738420545382,65.0,compression,TL,"$E_{c,TL}$",False,11.021709116972167
E_TL,2_CL-013-133-020,65864.15901367171,0.1056480610720803,65.0,compression,TL,"$E_{c,TL}$",False,11.021709116972167
E_TL,2_CL-013-133-118,41691.89967831676,0.1055857253685027,65.0,compression,TL,"$E_{c,TL}$",False,11.021709116972167
E_TL,2_CL-013-133-216,66581.50741943081,0.1057184179785281,65.0,compression,TL,"$E_{c,TL}$",False,11.021709116972167
E_TL,2_CL-013-133-315,53292.53923013242,0.1059299938980416,65.0,compression,TL,"$E_{c,TL}$",False,11.021709116972167
E_TL,2_CL-013-133-413,69846.88570644608,0.1058977500556918,65.0,compression,TL,"$E_{c,TL}$",False,11.021709116972167
E_TL,2_CL-013-133-511,56466.22716744817,0.1045119087554511,65.0,compression,TL,"$E_{c,TL}$",False,11.021709116972167
E_TL,2_CL-013-133-610,47868.06553792472,0.1049054076678385,65.0,compression,TL,"$E_{c,TL}$",False,11.021709116972167
E_TL,2_CL-013-133-708,78319.57072293923,0.1051233816532034,65.0,compression,TL,"$E_{c,TL}$",False,11.021709116972167
E_TL,2_CL-013-133-806,40236.77145563545,0.1056926729611838,65.0,compression,TL,"$E_{c,TL}$",False,11.021709116972167
E_TL,2_CL-013-133-905,62013.69412472247,0.1065925846778502,65.0,compression,TL,"$E_{c,TL}$",False,11.021709116972167
E_TL,4_CL-015-138-028,,0.1703131104537588,85.0,compression,TL,"$E_{c,TL}$",True,17.702890527420227
E_TL,4_CL-015-138-127,,0.1692964711171051,85.0,compression,TL,"$E_{c,TL}$",True,17.702890527420227
E_TL,4_CL-015-138-225,,0.1681718371713305,85.0,compression,TL,"$E_{c,TL}$",True,17.702890527420227
E_TL,4_CL-015-138-323,41730.39545343073,0.1660650206202131,85.0,compression,TL,"$E_{c,TL}$",False,17.702890527420227
E_TL,4_CL-015-138-422,38479.9499734037,0.1656272783354832,85.0,compression,TL,"$E_{c,TL}$",False,17.702890527420227
E_TL,4_CL-015-138-520,43370.5565025308,0.1786480867561949,85.0,compression,TL,"$E_{c,TL}$",False,17.702890527420227
E_TL,4_CL-015-138-618,50215.51016709534,0.174606277225511,85.0,compression,TL,"$E_{c,TL}$",False,17.702890527420227
E_TL,4_CL-015-138-717,47488.87217989864,0.1740437004999156,85.0,compression,TL,"$E_{c,TL}$",False,17.702890527420227
E_TL,4_CL-015-138-815,65352.80228179173,0.1743290940668944,85.0,compression,TL,"$E_{c,TL}$",False,17.702890527420227
E_TL,4_CL-015-138-913,43017.11481311647,0.1722701626286093,85.0,compression,TL,"$E_{c,TL}$",False,17.702890527420227
E_TL,4_CL-016-106-029,113984.3564013961,0.1789454434623588,85.0,compression,TL,"$E_{c,TL}$",True,17.702890527420227
E_TL,4_CL-016-106-127,43768.19965530397,0.176760135955329,85.0,compression,TL,"$E_{c,TL}$",False,17.702890527420227
E_TL,4_CL-016-106-225,42954.2500393325,0.1761045611527926,85.0,compression,TL,"$E_{c,TL}$",False,17.702890527420227
E_TL,4_CL-016-106-323,52946.7247152907,0.172621175481022,85.0,compression,TL,"$E_{c,TL}$",False,17.702890527420227
E_TL,4_CL-016-106-422,38521.09793642566,0.1756424986394147,85.0,compression,TL,"$E_{c,TL}$",False,17.702890527420227
E_TL,4_CL-016-106-520,,0.1754760045648386,85.0,compression,TL,"$E_{c,TL}$",True,17.702890527420227
E_TL,4_CL-016-106-815,61952.20162843455,0.1788083832335329,85.0,compression,TL,"$E_{c,TL}$",False,17.702890527420227
E_TL,4_CL-016-106-913,66863.71680934663,0.1775695495285765,85.0,compression,TL,"$E_{c,TL}$",False,17.702890527420227
E_TL,4_CL-328-135-029,45112.62159767089,0.1615185415371867,85.0,compression,TL,"$E_{c,TL}$",False,17.702890527420227
E_TL,4_CL-328-135-127,,0.1648026832975211,85.0,compression,TL,"$E_{c,TL}$",True,17.702890527420227
E_TL,4_CL-328-135-225,71195.98367135378,0.1649916335494666,85.0,compression,TL,"$E_{c,TL}$",False,17.702890527420227
E_TL,4_CL-328-135-520,127827.9152853672,0.1675245909994395,85.0,compression,TL,"$E_{c,TL}$",True,17.702890527420227
E_TL,4_CL-328-135-619,51965.34288674562,0.1673507270289782,85.0,compression,TL,"$E_{c,TL}$",False,17.702890527420227
E_TL,4_CL-328-135-717,82032.48941791915,0.1640538400633412,85.0,compression,TL,"$E_{c,TL}$",False,17.702890527420227
E_TL,4_CL-328-135-815,86484.580666963,0.1611749815420314,85.0,compression,TL,"$E_{c,TL}$",False,17.702890527420227
E_TL,4_CL-328-135-914,64100.06450524193,0.172192485306465,85.0,compression,TL,"$E_{c,TL}$",False,17.702890527420227
E_TL,5_CL-015-098-012,51295.41341810815,0.2239948516793333,95.0,compression,TL,"$E_{c,TL}$",False,22.388556571498825
E_TL,5_CL-015-098-247,109449.5463328677,0.2196753566158387,95.0,compression,TL,"$E_{c,TL}$",True,22.388556571498825
E_TL,5_CL-015-098-345,50131.77839218007,0.2240284619594963,95.0,compression,TL,"$E_{c,TL}$",False,22.388556571498825
E_TL,5_CL-015-098-444,74158.88923551547,0.2277860696517413,95.0,compression,TL,"$E_{c,TL}$",False,22.388556571498825
E_TL,5_CL-015-098-542,51896.08192306651,0.2313273446824549,95.0,compression,TL,"$E_{c,TL}$",False,22.388556571498825
E_TL,5_CL-015-098-640,49555.18685135664,0.2237628038997902,95.0,compression,TL,"$E_{c,TL}$",False,22.388556571498825
E_TL,5_CL-015-098-739,94660.43570060607,0.2258303952495824,95.0,compression,TL,"$E_{c,TL}$",False,22.388556571498825
E_TL,5_CL-015-098-837,42637.72704585406,0.2287039939808137,95.0,compression,TL,"$E_{c,TL}$",False,22.388556571498825
E_TL,5_CL-016-130-304,47825.30124372945,0.2196942298208121,95.0,compression,TL,"$E_{c,TL}$",False,22.388556571498825
E_TL,5_CL-016-130-403,68531.39490152105,0.221689018150482,95.0,compression,TL,"$E_{c,TL}$",False,22.388556571498825
E_TL,5_CL-016-130-501,47029.14780188321,0.2191276816420111,95.0,compression,TL,"$E_{c,TL}$",False,22.388556571498825
E_TL,5_CL-016-130-599,110031.8775407788,0.2207568807339449,95.0,compression,TL,"$E_{c,TL}$",True,22.388556571498825
E_TL,5_CL-016-130-796,62214.67385548691,0.2208268417538392,95.0,compression,TL,"$E_{c,TL}$",False,22.388556571498825
E_TL,5_CL-016-130-894,37027.69674903536,0.2216082338048323,95.0,compression,TL,"$E_{c,TL}$",False,22.388556571498825
E_TL,5_CL-017-162-013,62899.4908852748,0.2215781537946055,95.0,compression,TL,"$E_{c,TL}$",False,22.388556571498825
E_TL,5_CL-017-162-111,110749.5751359595,0.218746324250147,95.0,compression,TL,"$E_{c,TL}$",True,22.388556571498825
E_TL,5_CL-017-162-210,45470.44244325595,0.2272788054379318,95.0,compression,TL,"$E_{c,TL}$",False,22.388556571498825
E_TL,5_CL-017-162-308,56488.74989840019,0.2302862264045258,95.0,compression,TL,"$E_{c,TL}$",False,22.388556571498825
E_TL,5_CL-017-162-406,73258.47052751716,0.2327132038195586,95.0,compression,TL,"$E_{c,TL}$",False,22.388556571498825
E_TL,5_CL-017-162-603,47358.04400993889,0.2243271506412021,95.0,compression,TL,"$E_{c,TL}$",False,22.388556571498825
E_TL,5_CL-017-162-701,42340.68306344929,0.2264287690179806,95.0,compression,TL,"$E_{c,TL}$",False,22.388556571498825
E_TL,5_CL-017-162-800,37047.93591511707,0.2286766742369688,95.0,compression,TL,"$E_{c,TL}$",False,22.388556571498825
E_TL,5_CL-017-162-898,57833.07653293289,0.2281405644714996,95.0,compression,TL,"$E_{c,TL}$",False,22.388556571498825
E_TL,5_CL-145-151-025,40300.82555476494,0.2171329647623835,95.0,compression,TL,"$E_{c,TL}$",False,22.388556571498825
E_TL,5_CL-145-151-123,51015.79137765064,0.2171554500762841,95.0,compression,TL,"$E_{c,TL}$",False,22.388556571498825
E_TL,5_CL-145-151-221,38200.47763209717,0.2170757266560035,95.0,compression,TL,"$E_{c,TL}$",False,22.388556571498825
E_TL,3_CT-239-166-043,4877.281289247523,0.0881479466956758,35.0,compression,LT,"$E_{c,TL}$",False,8.734633096859898
E_TL,3_CT-239-166-075,5094.908985654534,0.0884389926183239,35.0,compression,LT,"$E_{c,TL}$",False,8.734633096859898
E_TL,3_CT-239-166-106,5090.643705326535,0.0884383323367941,35.0,compression,LT,"$E_{c,TL}$",False,8.734633096859898
E_TL,3_CT-239-166-231,4661.217738931329,0.0465959559015622,35.0,compression,LT,"$E_{c,TL}$",False,8.734633096859898
E_TL,3_CT-239-166-263,4028.050972995704,0.0880876213197417,35.0,compression,LT,"$E_{c,TL}$",False,8.734633096859898
E_TL,3_CT-239-166-294,4971.4153800471,0.0883499397788241,35.0,compression,LT,"$E_{c,TL}$",False,8.734633096859898
E_TL,3_CT-239-166-325,3873.998346799691,0.0889469917983156,35.0,compression,LT,"$E_{c,TL}$",False,8.734633096859898
E_TL,3_CT-239-166-357,5418.154717124994,0.0890075999559422,35.0,compression,LT,"$E_{c,TL}$",False,8.734633096859898
E_TL,3_CT-239-166-388,5057.191396637289,0.0887760144967328,35.0,compression,LT,"$E_{c,TL}$",False,8.734633096859898
E_TL,3_CT-239-166-419,4954.580563124469,0.0879864451246174,35.0,compression,LT,"$E_{c,TL}$",False,8.734633096859898
E_TL,3_CT-239-166-451,4696.049957403744,0.0876394613904918,35.0,compression,LT,"$E_{c,TL}$",False,8.734633096859898
E_TL,3_CT-239-166-482,5378.627005540116,0.088264689730917,35.0,compression,LT,"$E_{c,TL}$",False,8.734633096859898
E_TL,3_CT-239-166-513,5987.557781317722,0.0881057992442912,35.0,compression,LT,"$E_{c,TL}$",False,8.734633096859898
E_TL,3_CT-239-166-576,,0.0893961789018448,35.0,compression,LT,"$E_{c,TL}$",True,8.734633096859898
E_TL,3_CT-239-166-607,2326.887229934414,0.0892176199868509,35.0,compression,LT,"$E_{c,TL}$",False,8.734633096859898
E_TL,3_CT-239-166-670,4794.784743613689,0.0902631011429805,35.0,compression,LT,"$E_{c,TL}$",False,8.734633096859898
E_TL,3_CT-239-166-701,3379.422293777237,0.0962326719217178,35.0,compression,LT,"$E_{c,TL}$",False,8.734633096859898
E_TL,3_CT-239-166-732,3810.809725685475,0.0888931422946515,35.0,compression,LT,"$E_{c,TL}$",False,8.734633096859898
E_TL,3_CT-239-166-764,1909.810051744049,0.088729082358088,35.0,compression,LT,"$E_{c,TL}$",False,8.734633096859898
E_TL,3_CT-239-166-795,1812.48433106592,0.0891282948703926,35.0,compression,LT,"$E_{c,TL}$",False,8.734633096859898
E_TL,3_CT-239-166-858,1725.114528037826,0.0888324873096445,35.0,compression,LT,"$E_{c,TL}$",False,8.734633096859898
E_TL,3_CT-239-166-889,,0.0888913306230083,35.0,compression,LT,"$E_{c,TL}$",True,8.734633096859898
E_TL,3_CT-239-166-920,3649.946012573219,0.088989021792561,35.0,compression,LT,"$E_{c,TL}$",False,8.734633096859898
E_TL,3_CT-239-166-952,1650.020841876223,0.0892969855261726,35.0,compression,LT,"$E_{c,TL}$",False,8.734633096859898
E_TL,2_CT-226-174-055,-33124.60900799639,0.093425084672867,65.0,compression,LT,"$E_{c,TL}$",False,11.021709116972167
E_TL,2_CT-226-174-087,-37315.54434494524,0.0959279605822053,65.0,compression,LT,"$E_{c,TL}$",False,11.021709116972167
E_TL,2_CT-226-174-118,-78864.69659786893,0.0974645146520146,65.0,compression,LT,"$E_{c,TL}$",False,11.021709116972167
E_TL,2_CT-226-174-149,-18190.73984827885,0.0980751811594202,65.0,compression,LT,"$E_{c,TL}$",False,11.021709116972167
E_TL,2_CT-226-174-181,-21102.9454468257,0.0977109996053447,65.0,compression,LT,"$E_{c,TL}$",False,11.021709116972167
E_TL,2_CT-226-174-212,-11588.09784632814,0.105780640786574,65.0,compression,LT,"$E_{c,TL}$",False,11.021709116972167
E_TL,2_CT-226-174-243,-17751.22000153446,0.1044256814189381,65.0,compression,LT,"$E_{c,TL}$",False,11.021709116972167
E_TL,2_CT-226-174-275,-22771.47055666865,0.1040608562864091,65.0,compression,LT,"$E_{c,TL}$",False,11.021709116972167
E_TL,2_CT-226-174-306,-12278.56153269205,0.1026435426839535,65.0,compression,LT,"$E_{c,TL}$",False,11.021709116972167
E_TL,2_CT-226-174-337,-14385.28273223139,0.1023398391360594,65.0,compression,LT,"$E_{c,TL}$",False,11.021709116972167
E_TL,2_CT-226-174-369,-14859.69710255464,0.1038058777164732,65.0,compression,LT,"$E_{c,TL}$",False,11.021709116972167
E_TL,2_CT-226-174-400,-13759.64605929811,0.1044505710909807,65.0,compression,LT,"$E_{c,TL}$",False,11.021709116972167
E_TL,2_CT-226-174-431,-11307.05021804044,0.1051266213712167,65.0,compression,LT,"$E_{c,TL}$",False,11.021709116972167
E_TL,2_CT-226-174-463,20731.8835471459,0.1005324813631521,65.0,compression,LT,"$E_{c,TL}$",False,11.021709116972167
E_TL,2_CT-226-174-494,-89584.31517583677,0.1003017771319996,65.0,compression,LT,"$E_{c,TL}$",False,11.021709116972167
E_TL,2_CT-226-174-525,-104958.9802733768,0.099849288305889,65.0,compression,LT,"$E_{c,TL}$",False,11.021709116972167
E_TL,2_CT-226-174-557,-77018.8948126488,0.1027833556448014,65.0,compression,LT,"$E_{c,TL}$",False,11.021709116972167
E_TL,2_CT-226-174-588,29796.58582930839,0.1023143424797293,65.0,compression,LT,"$E_{c,TL}$",False,11.021709116972167
E_TL,2_CT-226-174-619,61309.78351028275,0.1017654543526669,65.0,compression,LT,"$E_{c,TL}$",False,11.021709116972167
E_TL,2_CT-226-174-651,-74257.19430133491,0.1041248544658202,65.0,compression,LT,"$E_{c,TL}$",False,11.021709116972167
E_TL,2_CT-226-174-682,268607.2638716502,0.1044376049244543,65.0,compression,LT,"$E_{c,TL}$",True,11.021709116972167
E_TL,2_CT-226-174-713,2318278.56581203,0.1039186092011851,65.0,compression,LT,"$E_{c,TL}$",True,11.021709116972167
E_TL,2_CT-226-174-745,567331.6866239605,0.1036110956075234,65.0,compression,LT,"$E_{c,TL}$",True,11.021709116972167
E_TL,2_CT-226-174-776,-39026.2394573561,0.1037068144912927,65.0,compression,LT,"$E_{c,TL}$",False,11.021709116972167
E_TL,2_CT-226-174-807,-109372.047799885,0.1033149792111474,65.0,compression,LT,"$E_{c,TL}$",False,11.021709116972167
E_TL,2_CT-226-174-839,50593.87859541272,0.1030884574497844,65.0,compression,LT,"$E_{c,TL}$",False,11.021709116972167
E_TL,2_CT-226-174-870,31348.44354621692,0.1022638563622169,65.0,compression,LT,"$E_{c,TL}$",False,11.021709116972167
E_TL,2_CT-226-174-901,84350.66356368872,0.1017277047805422,65.0,compression,LT,"$E_{c,TL}$",False,11.021709116972167
E_TL,2_CT-226-174-933,-2037726.08355843,0.1037363253856942,65.0,compression,LT,"$E_{c,TL}$",True,11.021709116972167
E_TL,4_CT-238-157-019,-9765.328386999992,0.1782421534437663,85.0,compression,LT,"$E_{c,TL}$",False,17.702890527420227
E_TL,4_CT-238-157-051,-2496.17285693052,0.178921649371328,85.0,compression,LT,"$E_{c,TL}$",False,17.702890527420227
E_TL,4_CT-238-157-082,-5390.630748148804,0.1748433511255511,85.0,compression,LT,"$E_{c,TL}$",False,17.702890527420227
E_TL,4_CT-238-157-113,996.4260972470706,0.1783701561019402,85.0,compression,LT,"$E_{c,TL}$",False,17.702890527420227
E_TL,4_CT-238-157-145,-8846.129020044866,0.1794628323385784,85.0,compression,LT,"$E_{c,TL}$",False,17.702890527420227
E_TL,4_CT-238-157-176,-9348.840229246742,0.1795014901110811,85.0,compression,LT,"$E_{c,TL}$",False,17.702890527420227
E_TL,4_CT-238-157-207,-10763.4573825862,0.1796565030708189,85.0,compression,LT,"$E_{c,TL}$",False,17.702890527420227
E_TL,4_CT-238-157-239,-13018.61906792333,0.1795694822888282,85.0,compression,LT,"$E_{c,TL}$",False,17.702890527420227
E_TL,4_CT-238-157-270,,0.1798378760676784,85.0,compression,LT,"$E_{c,TL}$",True,17.702890527420227
E_TL,4_CT-238-157-301,-8188.163303102319,0.179392352588229,85.0,compression,LT,"$E_{c,TL}$",False,17.702890527420227
E_TL,4_CT-238-157-333,-5447.465928630347,0.1796036601873409,85.0,compression,LT,"$E_{c,TL}$",False,17.702890527420227
E_TL,4_CT-238-157-364,-12271.38658580389,0.179002808988764,85.0,compression,LT,"$E_{c,TL}$",False,17.702890527420227
E_TL,4_CT-238-157-395,-4582.656835349057,0.1772698003863489,85.0,compression,LT,"$E_{c,TL}$",False,17.702890527420227
E_TL,4_CT-238-157-427,-14506.20610644232,0.1822978860739066,85.0,compression,LT,"$E_{c,TL}$",False,17.702890527420227
E_TL,4_CT-238-157-552,-9561.361833715313,0.1790449774297056,85.0,compression,LT,"$E_{c,TL}$",False,17.702890527420227
E_TL,4_CT-238-157-583,-2866.355586711547,0.1792475921885809,85.0,compression,LT,"$E_{c,TL}$",False,17.702890527420227
E_TL,4_CT-238-157-615,-2448.813457037781,0.1790755845568243,85.0,compression,LT,"$E_{c,TL}$",False,17.702890527420227
E_TL,4_CT-238-157-646,-4122.753177120975,0.1794446859378395,85.0,compression,LT,"$E_{c,TL}$",False,17.702890527420227
E_TL,4_CT-238-157-677,-2362.140327273147,0.1792504866969499,85.0,compression,LT,"$E_{c,TL}$",False,17.702890527420227
E_TL,4_CT-238-157-709,-2374.664770207484,0.1782838640043172,85.0,compression,LT,"$E_{c,TL}$",False,17.702890527420227
E_TL,4_CT-238-157-740,-3376.33653239629,0.1785591305283546,85.0,compression,LT,"$E_{c,TL}$",False,17.702890527420227
E_TL,4_CT-238-157-771,-4589.232473203579,0.1801445211389127,85.0,compression,LT,"$E_{c,TL}$",False,17.702890527420227
E_TL,4_CT-238-157-803,-3223.734028864283,0.1799345809426778,85.0,compression,LT,"$E_{c,TL}$",False,17.702890527420227
E_TL,4_CT-238-157-834,-2196.047048964361,0.1795107695638056,85.0,compression,LT,"$E_{c,TL}$",False,17.702890527420227
E_TL,4_CT-238-157-865,-5056.216601705502,0.1796675330301061,85.0,compression,LT,"$E_{c,TL}$",False,17.702890527420227
E_TL,4_CT-238-157-897,-3258.374400535732,0.1798494938010935,85.0,compression,LT,"$E_{c,TL}$",False,17.702890527420227
E_TL,4_CT-238-157-928,-2136.708840179178,0.1790745224643529,85.0,compression,LT,"$E_{c,TL}$",False,17.702890527420227
E_TL,4_CT-238-157-959,-5839.767542093467,0.1779392054897337,85.0,compression,LT,"$E_{c,TL}$",False,17.702890527420227
E_TL,5_CT-238-163-036,-3213.317745158762,,95.0,compression,LT,"$E_{c,TL}$",False,22.388556571498825
E_TL,5_CT-238-163-067,-2754.19547033428,0.2191826176927057,95.0,compression,LT,"$E_{c,TL}$",False,22.388556571498825
E_TL,5_CT-238-163-098,-2225.516544592771,0.2181211525528943,95.0,compression,LT,"$E_{c,TL}$",False,22.388556571498825
E_TL,5_CT-238-163-224,-812.5397328288185,0.2164668016404505,95.0,compression,LT,"$E_{c,TL}$",True,22.388556571498825
E_TL,5_CT-238-163-255,-1468.075686058054,0.2173346333453072,95.0,compression,LT,"$E_{c,TL}$",False,22.388556571498825
E_TL,5_CT-238-163-286,-3419.391936247453,0.2218808386962839,95.0,compression,LT,"$E_{c,TL}$",False,22.388556571498825
E_TL,5_CT-238-163-318,,0.219287634408602,95.0,compression,LT,"$E_{c,TL}$",True,22.388556571498825
E_TL,5_CT-238-163-349,,0.2188703800104112,95.0,compression,LT,"$E_{c,TL}$",True,22.388556571498825
E_TL,5_CT-238-163-380,-1597.69184889393,0.2179180439687285,95.0,compression,LT,"$E_{c,TL}$",False,22.388556571498825
E_TL,5_CT-238-163-412,-3116.2061866476,0.2173266543633008,95.0,compression,LT,"$E_{c,TL}$",False,22.388556571498825
E_TL,5_CT-238-163-443,-2011.769622875797,0.2214300691968966,95.0,compression,LT,"$E_{c,TL}$",False,22.388556571498825
E_TL,5_CT-238-163-474,,0.2191734061548155,95.0,compression,LT,"$E_{c,TL}$",True,22.388556571498825
E_TL,5_CT-238-163-506,,0.2199979059784316,95.0,compression,LT,"$E_{c,TL}$",True,22.388556571498825
E_TL,5_CT-238-163-537,,0.2205378204120142,95.0,compression,LT,"$E_{c,TL}$",True,22.388556571498825
E_TL,5_CT-238-163-568,-2653.229382248202,0.2201437339348476,95.0,compression,LT,"$E_{c,TL}$",False,22.388556571498825
E_TL,5_CT-238-163-600,-2571.532959218711,0.2187319126545646,95.0,compression,LT,"$E_{c,TL}$",False,22.388556571498825
E_TL,5_CT-238-163-631,-3342.47279383439,0.2180054817625974,95.0,compression,LT,"$E_{c,TL}$",False,22.388556571498825
E_TL,5_CT-238-163-662,,0.2177084957131721,95.0,compression,LT,"$E_{c,TL}$",True,22.388556571498825
E_TL,5_CT-238-163-694,,0.2177893004935933,95.0,compression,LT,"$E_{c,TL}$",True,22.388556571498825
E_TL,5_CT-238-163-725,-2674.563401886393,0.2172154524241638,95.0,compression,LT,"$E_{c,TL}$",False,22.388556571498825
E_TL,5_CT-238-163-756,-2589.910891876862,0.2187066610632485,95.0,compression,LT,"$E_{c,TL}$",False,22.388556571498825
E_TL,5_CT-238-163-819,-2493.353282453506,0.2197575950037049,95.0,compression,LT,"$E_{c,TL}$",False,22.388556571498825
E_TL,5_CT-238-163-850,-3268.624492286107,0.2194730450393368,95.0,compression,LT,"$E_{c,TL}$",False,22.388556571498825
E_TL,5_CT-238-163-881,-4465.381783882405,0.2201479133650291,95.0,compression,LT,"$E_{c,TL}$",False,22.388556571498825
E_TL,5_CT-238-163-913,-3384.484514793389,0.2247051356640397,95.0,compression,LT,"$E_{c,TL}$",False,22.388556571498825
E_TL,5_CT-238-163-944,-3652.066414429008,0.2232603845745245,95.0,compression,LT,"$E_{c,TL}$",False,22.388556571498825
E_TL,3_TL-036-167-031,66353.09161907046,0.0903664586333813,35.0,tension,TL,"$E_{t,TL}$",True,8.734633096859898
E_TL,3_TL-036-167-504,401167.0270816512,,35.0,tension,TL,"$E_{t,TL}$",True,8.734633096859898
E_TL,3_TL-037-131-504,29956.18546496785,0.0888987830216682,35.0,tension,TL,"$E_{t,TL}$",False,8.734633096859898
E_TL,3_TL-037-191-031,22405.57491334718,0.0906294767000926,35.0,tension,TL,"$E_{t,TL}$",False,8.734633096859898
E_TL,3_TL-038-098-030,,0.0873307185673055,35.0,tension,TL,"$E_{t,TL}$",True,8.734633096859898
E_TL,3_TL-040-122-030,37648.03467923655,0.0857427101200686,35.0,tension,TL,"$E_{t,TL}$",False,8.734633096859898
E_TL,3_TL-042-166-031,29691.20329535058,0.0924039706517047,35.0,tension,TL,"$E_{t,TL}$",False,8.734633096859898
E_TL,3_TL-042-189-031,33028.80770417104,0.0851808634772462,35.0,tension,TL,"$E_{t,TL}$",False,8.734633096859898
E_TL,3_TL-042-189-504,24730.95076251867,0.0876199933796755,35.0,tension,TL,"$E_{t,TL}$",False,8.734633096859898
E_TL,3_TL-049-095-504,32607.21353387195,0.0881110029211294,35.0,tension,TL,"$E_{t,TL}$",False,8.734633096859898
E_TL,3_TL-050-120-504,31519.81243551619,0.0885359648446535,35.0,tension,TL,"$E_{t,TL}$",False,8.734633096859898
E_TL,3_TL-054-189-504,26480.68898630184,,35.0,tension,TL,"$E_{t,TL}$",False,8.734633096859898
E_TL,3_TL-059-162-504,56335.8923647354,0.0878691213999271,35.0,tension,TL,"$E_{t,TL}$",True,8.734633096859898
E_TL,3_TL-060-186-031,60705.43788355826,0.0867863356001896,35.0,tension,TL,"$E_{t,TL}$",True,8.734633096859898
E_TL,3_TL-060-186-504,16685.40648005672,0.0903437620702975,35.0,tension,TL,"$E_{t,TL}$",False,8.734633096859898
E_TL,3_TL-070-115-504,32046.95032243443,0.0913853419625678,35.0,tension,TL,"$E_{t,TL}$",False,8.734633096859898
E_TL,3_TL-074-156-031,29950.53246375907,0.0843373493975903,35.0,tension,TL,"$E_{t,TL}$",False,8.734633096859898
E_TL,3_TL-074-156-504,58273.10320523851,0.0919404517453798,35.0,tension,TL,"$E_{t,TL}$",True,8.734633096859898
E_TL,3_TL-075-180-031,37839.28754934329,0.0886925216822123,35.0,tension,TL,"$E_{t,TL}$",False,8.734633096859898
E_TL,3_TL-075-180-504,19513.07217237087,0.0912585846521348,35.0,tension,TL,"$E_{t,TL}$",False,8.734633096859898
E_TL,3_TL-081-155-031,52242.51828245933,0.0920930655275833,35.0,tension,TL,"$E_{t,TL}$",False,8.734633096859898
E_TL,3_TL-081-155-504,36437.41631268738,0.0874716981132076,35.0,tension,TL,"$E_{t,TL}$",False,8.734633096859898
E_TL,3_TL-081-179-031,24443.84196575656,0.091702407002188,35.0,tension,TL,"$E_{t,TL}$",False,8.734633096859898
E_TL,3_TL-081-179-504,19939.05466085311,0.0912519263892665,35.0,tension,TL,"$E_{t,TL}$",False,8.734633096859898
E_TL,3_TL-130-132-504,29139.81700157476,0.0888957138957139,35.0,tension,TL,"$E_{t,TL}$",False,8.734633096859898
E_TL,3_TL-131-106-031,19097.89679947976,0.0888747036294,35.0,tension,TL,"$E_{t,TL}$",False,8.734633096859898
E_TL,3_TL-131-106-504,,0.0915397768911326,35.0,tension,TL,"$E_{t,TL}$",True,8.734633096859898
E_TL,3_TL-138-133-030,32098.89725661043,0.0883708173340648,35.0,tension,TL,"$E_{t,TL}$",False,8.734633096859898
E_TL,3_TL-141-109-031,28448.14965291176,0.0876144422952933,35.0,tension,TL,"$E_{t,TL}$",False,8.734633096859898
E_TL,2_TL-036-090-031,25407.51083936118,0.1205526278307933,65.0,tension,TL,"$E_{t,TL}$",False,11.021709116972167
E_TL,2_TL-038-114-504,24715.77069211178,0.1204911795226565,65.0,tension,TL,"$E_{t,TL}$",False,11.021709116972167
E_TL,2_TL-040-148-032,26331.061067254,0.1215758417216246,65.0,tension,TL,"$E_{t,TL}$",False,11.021709116972167
E_TL,2_TL-041-170-030,28584.66859104513,0.1255457875457875,65.0,tension,TL,"$E_{t,TL}$",False,11.021709116972167
E_TL,2_TL-041-170-504,25715.17928267256,0.1258106543138389,65.0,tension,TL,"$E_{t,TL}$",False,11.021709116972167
E_TL,2_TL-047-146-032,25841.34743695425,0.126446686282752,65.0,tension,TL,"$E_{t,TL}$",False,11.021709116972167
E_TL,2_TL-047-169-032,22241.4996106472,0.1287634970393589,65.0,tension,TL,"$E_{t,TL}$",False,11.021709116972167
E_TL,2_TL-047-169-504,23438.6658800644,0.1268525311812178,65.0,tension,TL,"$E_{t,TL}$",False,11.021709116972167
E_TL,2_TL-048-088-031,23908.41278306488,0.1192938990399503,65.0,tension,TL,"$E_{t,TL}$",False,11.021709116972167
E_TL,2_TL-048-112-031,28040.653598252,0.122677207919454,65.0,tension,TL,"$E_{t,TL}$",False,11.021709116972167
E_TL,2_TL-061-167-030,26082.54827124378,0.1258248310586989,65.0,tension,TL,"$E_{t,TL}$",False,11.021709116972167
E_TL,2_TL-061-167-503,22925.2241943742,0.1254635178004934,65.0,tension,TL,"$E_{t,TL}$",False,11.021709116972167
E_TL,2_TL-067-167-031,36848.63331771243,0.1252628647030151,65.0,tension,TL,"$E_{t,TL}$",True,11.021709116972167
E_TL,2_TL-067-167-504,25993.10969603954,0.123244192328471,65.0,tension,TL,"$E_{t,TL}$",False,11.021709116972167
E_TL,2_TL-071-076-031,23303.58708111222,0.1224557607603739,65.0,tension,TL,"$E_{t,TL}$",False,11.021709116972167
E_TL,2_TL-071-076-505,25372.66817810361,0.1205553674229598,65.0,tension,TL,"$E_{t,TL}$",False,11.021709116972167
E_TL,2_TL-071-100-031,25453.81777020249,0.1255487762115154,65.0,tension,TL,"$E_{t,TL}$",False,11.021709116972167
