Repository: chesali/wood-rheology

# Rheology data for Norway spruce

This repository enables exploration of rheological data on wood. It is based on the following research works:
- Maas, J.M. and Wittel, F.K. (2026) “From elasticity to creep: orthotropic moisture-dependent rheology of Norway spruce.” *Holzforschung*, 80(7), pp. 514–542. Available at: https://doi.org/10.1515/hf-2026-0009.
- Maas, J.M. and Wittel, F.K. (2026) “Orthotropy of wood mechanosorption in Norway spruce.” Manuscript submitted to *Mechanics of Materials*.

**Please cite the respective source when using data from this repository.** See the acknowledgement section for more information.

File: data/01_elasticity/elasticity_data.csv (part 6 of 11)
component,sample,constant,mc,rh,load_type,direction,label,outlier,mc_mean
E_TL,2_TL-071-100-504,29256.4971418138,0.1245837204316443,65.0,tension,TL,"$E_{t,TL}$",False,11.021709116972167
E_TL,2_TL-080-143-031,24936.69168010756,0.1222590849471491,65.0,tension,TL,"$E_{t,TL}$",False,11.021709116972167
E_TL,2_TL-080-143-504,23120.15857187631,0.1232271399044971,65.0,tension,TL,"$E_{t,TL}$",False,11.021709116972167
E_TL,2_TL-080-167-031,30529.15748809412,0.1241685456595265,65.0,tension,TL,"$E_{t,TL}$",False,11.021709116972167
E_TL,2_TL-080-167-504,25440.88507795765,0.1237641191139797,65.0,tension,TL,"$E_{t,TL}$",False,11.021709116972167
E_TL,2_TL-085-079-031,21607.27447817125,0.1221191726854893,65.0,tension,TL,"$E_{t,TL}$",False,11.021709116972167
E_TL,2_TL-085-079-504,26943.76248984446,0.1225688816855753,65.0,tension,TL,"$E_{t,TL}$",False,11.021709116972167
E_TL,2_TL-086-168-031,31266.8262256195,0.1233436818812339,65.0,tension,TL,"$E_{t,TL}$",True,11.021709116972167
E_TL,2_TL-086-168-504,24523.18246929971,0.1261494448607044,65.0,tension,TL,"$E_{t,TL}$",False,11.021709116972167
E_TL,2_TL-226-136-030,26861.30594105778,0.1231838838770942,65.0,tension,TL,"$E_{t,TL}$",False,11.021709116972167
E_TL,4_TL-029-146-504,,0.1741704399540445,85.0,tension,TL,"$E_{t,TL}$",True,17.702890527420227
E_TL,4_TL-030-169-031,20359.96556155071,0.1798812804748781,85.0,tension,TL,"$E_{t,TL}$",False,17.702890527420227
E_TL,4_TL-030-169-504,20079.41177996898,,85.0,tension,TL,"$E_{t,TL}$",False,17.702890527420227
E_TL,4_TL-036-145-031,19971.37649715795,0.1763772896343602,85.0,tension,TL,"$E_{t,TL}$",False,17.702890527420227
E_TL,4_TL-036-145-504,18701.36436530855,0.1773772953785241,85.0,tension,TL,"$E_{t,TL}$",False,17.702890527420227
E_TL,4_TL-036-169-031,18356.97991732146,0.1832416502946955,85.0,tension,TL,"$E_{t,TL}$",False,17.702890527420227
E_TL,4_TL-036-169-504,20038.32864237023,0.1788614123247817,85.0,tension,TL,"$E_{t,TL}$",False,17.702890527420227
E_TL,4_TL-052-166-031,,0.1791963950431844,85.0,tension,TL,"$E_{t,TL}$",True,17.702890527420227
E_TL,4_TL-054-104-032,21946.51167220173,0.1749456183965196,85.0,tension,TL,"$E_{t,TL}$",False,17.702890527420227
E_TL,4_TL-058-166-031,,0.1782236842105263,85.0,tension,TL,"$E_{t,TL}$",True,17.702890527420227
E_TL,4_TL-059-141-504,20828.42933955817,0.174975514201763,85.0,tension,TL,"$E_{t,TL}$",False,17.702890527420227
E_TL,4_TL-064-078-031,21014.99733981683,0.1731882859033753,85.0,tension,TL,"$E_{t,TL}$",False,17.702890527420227
E_TL,4_TL-064-078-505,18388.29302784563,0.173236786123384,85.0,tension,TL,"$E_{t,TL}$",False,17.702890527420227
E_TL,4_TL-064-102-031,19514.22451964887,0.1743189773246082,85.0,tension,TL,"$E_{t,TL}$",False,17.702890527420227
E_TL,4_TL-069-144-031,24203.98840532324,0.1737777465580219,85.0,tension,TL,"$E_{t,TL}$",False,17.702890527420227
E_TL,4_TL-069-144-504,23828.62775468975,0.1739868804664721,85.0,tension,TL,"$E_{t,TL}$",False,17.702890527420227
E_TL,4_TL-070-167-031,24450.67953864983,0.1779888122804734,85.0,tension,TL,"$E_{t,TL}$",False,17.702890527420227
E_TL,4_TL-070-167-504,22396.84153689088,0.1751051524710832,85.0,tension,TL,"$E_{t,TL}$",False,17.702890527420227
E_TL,4_TL-077-142-504,25281.92211327028,0.1769970666484752,85.0,tension,TL,"$E_{t,TL}$",False,17.702890527420227
E_TL,4_TL-077-167-031,21066.66839726367,0.1776373887643501,85.0,tension,TL,"$E_{t,TL}$",False,17.702890527420227
E_TL,4_TL-128-124-031,19252.30045711844,0.1706569959861981,85.0,tension,TL,"$E_{t,TL}$",False,17.702890527420227
E_TL,4_TL-136-098-032,26364.01441774143,0.1718413836743303,85.0,tension,TL,"$E_{t,TL}$",False,17.702890527420227
E_TL,4_TL-136-098-505,26043.16810262172,0.1768367795864497,85.0,tension,TL,"$E_{t,TL}$",False,17.702890527420227
E_TL,4_TL-137-122-032,26500.20100008614,0.1747333603348184,85.0,tension,TL,"$E_{t,TL}$",False,17.702890527420227
E_TL,4_TL-137-122-505,24438.61313497646,0.1818807686488122,85.0,tension,TL,"$E_{t,TL}$",False,17.702890527420227
E_TL,5_TL-037-136-504,14927.08980754266,0.2434801106147628,95.0,tension,TL,"$E_{t,TL}$",False,22.388556571498825
E_TL,5_TL-037-159-030,62640.15100815058,0.2431511900771036,95.0,tension,TL,"$E_{t,TL}$",True,22.388556571498825
E_TL,5_TL-037-159-504,16602.9013529101,0.2428580691175517,95.0,tension,TL,"$E_{t,TL}$",False,22.388556571498825
E_TL,5_TL-040-072-032,21148.29223371696,0.2307628083491459,95.0,tension,TL,"$E_{t,TL}$",False,22.388556571498825
E_TL,5_TL-041-096-031,15884.39465818926,0.2303734501447769,95.0,tension,TL,"$E_{t,TL}$",False,22.388556571498825
E_TL,5_TL-044-136-030,17203.90442400196,0.2336748113795252,95.0,tension,TL,"$E_{t,TL}$",False,22.388556571498825
E_TL,5_TL-044-159-030,19355.8059518211,0.2367343966207851,95.0,tension,TL,"$E_{t,TL}$",False,22.388556571498825
E_TL,5_TL-053-096-032,16031.27956223777,0.2387055065409188,95.0,tension,TL,"$E_{t,TL}$",False,22.388556571498825
E_TL,5_TL-053-096-505,34431.41975410975,0.2388442211055277,95.0,tension,TL,"$E_{t,TL}$",True,22.388556571498825
E_TL,5_TL-057-135-032,18255.01897227047,0.2426373005788508,95.0,tension,TL,"$E_{t,TL}$",False,22.388556571498825
E_TL,5_TL-058-159-033,20466.1354623084,0.2361658873754828,95.0,tension,TL,"$E_{t,TL}$",False,22.388556571498825
E_TL,5_TL-065-135-033,16581.52123798017,0.2402996143577573,95.0,tension,TL,"$E_{t,TL}$",False,22.388556571498825
E_TL,5_TL-065-135-506,13296.29361082936,0.2446755109358192,95.0,tension,TL,"$E_{t,TL}$",False,22.388556571498825
E_TL,5_TL-065-158-033,19056.50136460722,0.2383586583572577,95.0,tension,TL,"$E_{t,TL}$",False,22.388556571498825
E_TL,5_TL-065-158-506,14692.62614389029,0.2411005053340819,95.0,tension,TL,"$E_{t,TL}$",False,22.388556571498825
E_TL,5_TL-117-094-031,15346.99329052847,0.228552554315913,95.0,tension,TL,"$E_{t,TL}$",False,22.388556571498825
E_TL,5_TL-128-093-031,17383.47018958396,0.2324266828749429,95.0,tension,TL,"$E_{t,TL}$",False,22.388556571498825
E_TL,5_TL-128-117-031,14245.12273024217,0.2428060235574772,95.0,tension,TL,"$E_{t,TL}$",False,22.388556571498825
E_TL,5_TL-128-117-505,10232.37445863416,0.2383612921114653,95.0,tension,TL,"$E_{t,TL}$",False,22.388556571498825
E_TL,5_TL-306-115-032,18954.28222381408,0.2339555733975644,95.0,tension,TL,"$E_{t,TL}$",False,22.388556571498825
E_TL,5_TL-306-115-505,29696.73940004109,0.242267683772538,95.0,tension,TL,"$E_{t,TL}$",True,22.388556571498825
E_TL,5_TL-307-138-032,16981.340626743,0.2356518883415435,95.0,tension,TL,"$E_{t,TL}$",False,22.388556571498825
E_TL,5_TL-315-114-033,18540.24471930927,,95.0,tension,TL,"$E_{t,TL}$",False,22.388556571498825
E_TL,5_TL-315-114-506,20679.04228822565,0.238035869057937,95.0,tension,TL,"$E_{t,TL}$",False,22.388556571498825
E_TL,5_TL-315-138-032,15386.46801686584,0.2370309616567562,95.0,tension,TL,"$E_{t,TL}$",False,22.388556571498825
E_TL,5_TL-315-138-505,18659.05254284498,0.2330673453945105,95.0,tension,TL,"$E_{t,TL}$",False,22.388556571498825
E_TL,3_TT-277-172-042,7069.99520265004,0.0859793019927337,35.0,tension,LT,"$E_{t,TL}$",False,8.734633096859898
E_TL,3_TT-277-172-073,5386.353987854332,0.0867075105300585,35.0,tension,LT,"$E_{t,TL}$",False,8.734633096859898
E_TL,3_TT-277-172-104,6041.04820517884,0.0870110660677112,35.0,tension,LT,"$E_{t,TL}$",False,8.734633096859898
E_TL,3_TT-277-172-135,5898.893618011862,0.0869579572969402,35.0,tension,LT,"$E_{t,TL}$",False,8.734633096859898
E_TL,3_TT-277-172-167,4989.472939197542,0.0869272686832739,35.0,tension,LT,"$E_{t,TL}$",False,8.734633096859898
E_TL,3_TT-277-172-198,4886.471023824796,0.0867471225835289,35.0,tension,LT,"$E_{t,TL}$",False,8.734633096859898
E_TL,3_TT-277-172-229,5800.020628252874,0.0856219349086045,35.0,tension,LT,"$E_{t,TL}$",False,8.734633096859898
E_TL,3_TT-277-172-261,5039.519684610565,0.0864634146341463,35.0,tension,LT,"$E_{t,TL}$",False,8.734633096859898
E_TL,3_TT-277-172-292,5062.876311846452,0.0865771441202476,35.0,tension,LT,"$E_{t,TL}$",False,8.734633096859898
E_TL,3_TT-277-172-323,4968.782551880129,0.0868751388580315,35.0,tension,LT,"$E_{t,TL}$",False,8.734633096859898
E_TL,3_TT-277-172-355,,0.0869687905638015,35.0,tension,LT,"$E_{t,TL}$",True,8.734633096859898
E_TL,3_TT-277-172-386,6906.146112925626,0.086927169746553,35.0,tension,LT,"$E_{t,TL}$",False,8.734633096859898
E_TL,3_TT-277-172-417,5913.157884900394,0.0867057000172206,35.0,tension,LT,"$E_{t,TL}$",False,8.734633096859898
E_TL,3_TT-277-172-448,-1002.954961727366,0.0864186801089285,35.0,tension,LT,"$E_{t,TL}$",True,8.734633096859898
E_TL,3_TT-277-172-480,,0.0868935723042792,35.0,tension,LT,"$E_{t,TL}$",True,8.734633096859898
E_TL,3_TT-277-172-511,2937.329788456098,0.0868609287054409,35.0,tension,LT,"$E_{t,TL}$",False,8.734633096859898
E_TL,3_TT-277-172-542,4574.228617485773,0.0857955907021326,35.0,tension,LT,"$E_{t,TL}$",False,8.734633096859898
E_TL,3_TT-277-172-574,7839.303308147727,0.0861496981419611,35.0,tension,LT,"$E_{t,TL}$",False,8.734633096859898
E_TL,3_TT-277-172-605,,0.0858783420061008,35.0,tension,LT,"$E_{t,TL}$",True,8.734633096859898
E_TL,3_TT-277-172-636,32227.4769378263,0.0864892714268396,35.0,tension,LT,"$E_{t,TL}$",True,8.734633096859898
E_TL,3_TT-277-172-668,7119.62862558754,0.0868287306349886,35.0,tension,LT,"$E_{t,TL}$",False,8.734633096859898
E_TL,3_TT-277-172-699,6311.320012131851,0.0866230641081014,35.0,tension,LT,"$E_{t,TL}$",False,8.734633096859898
E_TL,3_TT-277-172-730,,0.0867635998997242,35.0,tension,LT,"$E_{t,TL}$",True,8.734633096859898
E_TL,3_TT-277-172-761,9313.131955632412,0.0866549273630589,35.0,tension,LT,"$E_{t,TL}$",False,8.734633096859898
E_TL,3_TT-277-172-793,7964.065699841086,0.0866666666666668,35.0,tension,LT,"$E_{t,TL}$",False,8.734633096859898
E_TL,3_TT-277-172-918,,0.0872217806041336,35.0,tension,LT,"$E_{t,TL}$",True,8.734633096859898
E_TL,3_TT-277-172-949,,0.0867761057911535,35.0,tension,LT,"$E_{t,TL}$",True,8.734633096859898
E_TL,2_TT-266-172-162,11547.95938152331,0.1123270231373853,65.0,tension,LT,"$E_{t,TL}$",False,11.021709116972167
E_TL,2_TT-266-172-194,13242.6604104337,0.1119729624909967,65.0,tension,LT,"$E_{t,TL}$",False,11.021709116972167
E_TL,2_TT-266-172-225,10425.85485810589,0.1120753262485545,65.0,tension,LT,"$E_{t,TL}$",False,11.021709116972167
E_TL,2_TT-266-172-256,9948.519808857543,0.1119923161361142,65.0,tension,LT,"$E_{t,TL}$",False,11.021709116972167
E_TL,2_TT-266-172-288,24274.03212301346,0.1117080339647288,65.0,tension,LT,"$E_{t,TL}$",True,11.021709116972167
E_TL,2_TT-266-172-382,12085.81232763412,0.1114509717314489,65.0,tension,LT,"$E_{t,TL}$",False,11.021709116972167
E_TL,2_TT-266-172-413,14504.38496901724,0.1111227876106194,65.0,tension,LT,"$E_{t,TL}$",False,11.021709116972167
E_TL,2_TT-266-172-444,8951.758314307033,0.1116791538122521,65.0,tension,LT,"$E_{t,TL}$",False,11.021709116972167
E_TL,2_TT-266-172-475,15584.83596574257,0.1120565455234793,65.0,tension,LT,"$E_{t,TL}$",False,11.021709116972167
E_TL,2_TT-266-172-507,,0.1126274379432625,65.0,tension,LT,"$E_{t,TL}$",True,11.021709116972167
E_TL,2_TT-266-172-538,10295.40629065568,0.1126298063429693,65.0,tension,LT,"$E_{t,TL}$",False,11.021709116972167
E_TL,2_TT-266-172-569,15457.0067671415,0.1104122797295799,65.0,tension,LT,"$E_{t,TL}$",False,11.021709116972167
E_TL,2_TT-266-172-601,19041.99884953474,0.1079292148121191,65.0,tension,LT,"$E_{t,TL}$",False,11.021709116972167
E_TL,2_TT-266-172-632,15879.9425870943,0.1102867595631355,65.0,tension,LT,"$E_{t,TL}$",False,11.021709116972167
E_TL,2_TT-266-172-663,34995.01724343578,0.1112372113825683,65.0,tension,LT,"$E_{t,TL}$",True,11.021709116972167
E_TL,2_TT-266-172-695,15052.87572719392,0.109766370886218,65.0,tension,LT,"$E_{t,TL}$",False,11.021709116972167
E_TL,2_TT-266-172-726,9825.155170439664,0.1091072937200789,65.0,tension,LT,"$E_{t,TL}$",False,11.021709116972167
E_TL,2_TT-266-172-757,8140.603149890173,0.1096600870991459,65.0,tension,LT,"$E_{t,TL}$",False,11.021709116972167
E_TL,2_TT-266-172-788,9540.481167409358,0.1096292103028588,65.0,tension,LT,"$E_{t,TL}$",False,11.021709116972167
E_TL,2_TT-266-172-820,,0.1097034887029763,65.0,tension,LT,"$E_{t,TL}$",True,11.021709116972167
E_TL,2_TT-266-172-851,,0.1095723948182964,65.0,tension,LT,"$E_{t,TL}$",True,11.021709116972167
E_TL,2_TT-266-172-882,,0.1099739860470615,65.0,tension,LT,"$E_{t,TL}$",True,11.021709116972167
E_TL,2_TT-266-172-914,,0.1090876307248465,65.0,tension,LT,"$E_{t,TL}$",True,11.021709116972167
E_TL,2_TT-266-172-945,,0.1081053206333798,65.0,tension,LT,"$E_{t,TL}$",True,11.021709116972167
E_TL,4_TT-290-174-066,15221.47666876752,0.181265365511013,85.0,tension,LT,"$E_{t,TL}$",True,17.702890527420227
E_TL,4_TT-290-174-097,3711.680966177428,0.1819400192181257,85.0,tension,LT,"$E_{t,TL}$",False,17.702890527420227
E_TL,4_TT-290-174-128,5359.146911438306,0.1819281376518218,85.0,tension,LT,"$E_{t,TL}$",False,17.702890527420227
E_TL,4_TT-290-174-160,4687.457244002769,0.1817018489596453,85.0,tension,LT,"$E_{t,TL}$",False,17.702890527420227
E_TL,4_TT-290-174-191,5457.991580553391,0.1814225690276109,85.0,tension,LT,"$E_{t,TL}$",False,17.702890527420227
E_TL,4_TT-290-174-222,6192.57827304793,0.1806793843701747,85.0,tension,LT,"$E_{t,TL}$",False,17.702890527420227
E_TL,4_TT-290-174-253,3929.233311389921,0.1811687988451392,85.0,tension,LT,"$E_{t,TL}$",False,17.702890527420227
E_TL,4_TT-290-174-285,4795.021607383092,0.1815094151141301,85.0,tension,LT,"$E_{t,TL}$",False,17.702890527420227
E_TL,4_TT-290-174-316,1761.533372573873,0.1820469963622064,85.0,tension,LT,"$E_{t,TL}$",True,17.702890527420227
E_TL,4_TT-290-174-347,5141.912174402267,0.1814170261292081,85.0,tension,LT,"$E_{t,TL}$",False,17.702890527420227
E_TL,4_TT-290-174-379,4144.73779559536,0.1813996134212221,85.0,tension,LT,"$E_{t,TL}$",False,17.702890527420227
E_TL,4_TT-290-174-410,4109.780356983165,0.1817323379641073,85.0,tension,LT,"$E_{t,TL}$",False,17.702890527420227
E_TL,4_TT-290-174-441,4635.363752051985,0.18202091283017,85.0,tension,LT,"$E_{t,TL}$",False,17.702890527420227
E_TL,4_TT-290-174-473,5449.721538729615,0.181054792511853,85.0,tension,LT,"$E_{t,TL}$",False,17.702890527420227
E_TL,4_TT-290-174-504,5711.759857706002,0.1808774180813266,85.0,tension,LT,"$E_{t,TL}$",False,17.702890527420227
E_TL,4_TT-290-174-535,5572.517785270636,0.1809593950999165,85.0,tension,LT,"$E_{t,TL}$",False,17.702890527420227
E_TL,4_TT-290-174-566,7221.129950970108,0.1815262213166449,85.0,tension,LT,"$E_{t,TL}$",False,17.702890527420227
E_TL,4_TT-290-174-598,10318.19783530823,0.1813149816813545,85.0,tension,LT,"$E_{t,TL}$",True,17.702890527420227
E_TL,4_TT-290-174-629,5473.539339529929,0.1820259327338664,85.0,tension,LT,"$E_{t,TL}$",False,17.702890527420227
E_TL,4_TT-290-174-660,6622.956082744633,0.1816272320330562,85.0,tension,LT,"$E_{t,TL}$",False,17.702890527420227
E_TL,4_TT-290-174-692,4974.871868552534,0.1814411865150998,85.0,tension,LT,"$E_{t,TL}$",False,17.702890527420227
E_TL,4_TT-290-174-723,6248.419645692605,0.1812496937025238,85.0,tension,LT,"$E_{t,TL}$",False,17.702890527420227
E_TL,4_TT-290-174-754,4900.198638819693,0.1817829267095382,85.0,tension,LT,"$E_{t,TL}$",False,17.702890527420227
E_TL,4_TT-290-174-786,2372.770226293937,0.1820909494013892,85.0,tension,LT,"$E_{t,TL}$",True,17.702890527420227
E_TL,4_TT-290-174-911,5623.937120140752,0.1812069982307844,85.0,tension,LT,"$E_{t,TL}$",False,17.702890527420227
E_TL,4_TT-290-174-942,8168.622807086619,0.180271806276254,85.0,tension,LT,"$E_{t,TL}$",False,17.702890527420227
E_TL,5_TT-276-178-037,3659.702502436879,0.2152155409803234,95.0,tension,LT,"$E_{t,TL}$",False,22.388556571498825
E_TL,5_TT-276-178-068,4343.989685374934,0.2146313364055299,95.0,tension,LT,"$E_{t,TL}$",False,22.388556571498825
E_TL,5_TT-276-178-099,5188.793735516842,,95.0,tension,LT,"$E_{t,TL}$",False,22.388556571498825
E_TL,5_TT-276-178-130,5470.220174952254,0.2156041636686332,95.0,tension,LT,"$E_{t,TL}$",False,22.388556571498825
E_TL,5_TT-276-178-162,,0.2149077868852458,95.0,tension,LT,"$E_{t,TL}$",True,22.388556571498825
E_TL,5_TT-276-178-193,-981.1855347233734,0.2155052352086569,95.0,tension,LT,"$E_{t,TL}$",True,22.388556571498825
E_TL,5_TT-276-178-224,24061.64022676022,0.2171042685077861,95.0,tension,LT,"$E_{t,TL}$",True,22.388556571498825
E_TL,5_TT-276-178-256,4342.062508581955,0.2159410182325394,95.0,tension,LT,"$E_{t,TL}$",False,22.388556571498825
E_TL,5_TT-276-178-287,4122.150006985594,0.2156189531133714,95.0,tension,LT,"$E_{t,TL}$",False,22.388556571498825
E_TL,5_TT-276-178-318,3701.193250600836,0.2143150410574804,95.0,tension,LT,"$E_{t,TL}$",False,22.388556571498825
E_TL,5_TT-276-178-350,5347.005289618886,0.2137607742325722,95.0,tension,LT,"$E_{t,TL}$",False,22.388556571498825
E_TL,5_TT-276-178-381,4568.728786215465,0.2150770157041794,95.0,tension,LT,"$E_{t,TL}$",False,22.388556571498825
E_TL,5_TT-276-178-412,4456.968308808611,0.2148267041179714,95.0,tension,LT,"$E_{t,TL}$",False,22.388556571498825
E_TL,5_TT-276-178-443,4124.86285573051,0.2159089769936344,95.0,tension,LT,"$E_{t,TL}$",False,22.388556571498825
E_TL,5_TT-276-178-475,,0.2161789758492836,95.0,tension,LT,"$E_{t,TL}$",True,22.388556571498825
E_TL,5_TT-276-178-506,,0.21490883449179,95.0,tension,LT,"$E_{t,TL}$",True,22.388556571498825
E_TL,5_TT-276-178-537,3523.99385102093,0.2148142585360969,95.0,tension,LT,"$E_{t,TL}$",False,22.388556571498825
E_TL,5_TT-276-178-569,1085.837342105062,0.2145960556612272,95.0,tension,LT,"$E_{t,TL}$",True,22.388556571498825
E_TL,5_TT-276-178-600,5068.054975592573,0.2145880460463479,95.0,tension,LT,"$E_{t,TL}$",False,22.388556571498825
E_TL,5_TT-276-178-631,-3365.469411384699,0.2147242325929623,95.0,tension,LT,"$E_{t,TL}$",True,22.388556571498825
E_TL,5_TT-276-178-663,4194.673873090355,0.214750499001996,95.0,tension,LT,"$E_{t,TL}$",False,22.388556571498825
E_TL,5_TT-276-178-694,4591.319989080084,0.2159885159885159,95.0,tension,LT,"$E_{t,TL}$",False,22.388556571498825
E_TL,5_TT-276-178-725,4130.335824666317,0.2165714285714285,95.0,tension,LT,"$E_{t,TL}$",False,22.388556571498825
E_TL,5_TT-276-178-756,3564.028141371343,0.2144704152512295,95.0,tension,LT,"$E_{t,TL}$",False,22.388556571498825
E_TL,5_TT-276-178-788,4371.162384836014,0.2126274866202159,95.0,tension,LT,"$E_{t,TL}$",False,22.388556571498825
E_TL,5_TT-276-178-913,3338.389104086064,0.2140445203758604,95.0,tension,LT,"$E_{t,TL}$",False,22.388556571498825
E_TL,5_TT-276-178-944,-3375.724233158278,0.2141444561562014,95.0,tension,LT,"$E_{t,TL}$",True,22.388556571498825
G_RT,3_sTR-240-108-524,54.85643456866069,0.0887110801878588,35.0,shear,RT,$G_{RT}$,False,9.008931254243805
G_RT,3_sTR-240-108-535,55.94199933434169,0.0874914324880053,35.0,shear,RT,$G_{RT}$,False,9.008931254243805
G_RT,3_sTR-240-108-546,63.72558509761565,0.0863841611670718,35.0,shear,RT,$G_{RT}$,False,9.008931254243805
G_RT,3_sTR-240-108-557,62.54132169819075,0.0886962552011096,35.0,shear,RT,$G_{RT}$,False,9.008931254243805
G_RT,3_sTR-240-108-568,61.50647186200699,0.0882332155477031,35.0,shear,RT,$G_{RT}$,False,9.008931254243805
G_RT,3_sTR-240-108-579,66.35207715611904,0.0912526997840172,35.0,shear,RT,$G_{RT}$,True,9.008931254243805
G_RT,3_sTR-240-108-590,66.53968008251965,0.0845208407552547,35.0,shear,RT,$G_{RT}$,True,9.008931254243805
G_RT,3_sTR-240-108-601,47.51805002372393,0.0892329345531316,35.0,shear,RT,$G_{RT}$,False,9.008931254243805
G_RT,3_sTR-240-108-612,48.035547032921386,0.0891727711273895,35.0,shear,RT,$G_{RT}$,False,9.008931254243805
G_RT,3_sTR-240-108-623,55.61516284272821,0.0872643187477765,35.0,shear,RT,$G_{RT}$,False,9.008931254243805
G_RT,3_sTR-240-108-634,55.352570819810126,0.0857219156133166,35.0,shear,RT,$G_{RT}$,False,9.008931254243805
G_RT,3_sTR-240-108-645,55.48269495656483,0.0859979101358412,35.0,shear,RT,$G_{RT}$,False,9.008931254243805
G_RT,3_sTR-240-108-656,57.32881731427817,0.0884656652360516,35.0,shear,RT,$G_{RT}$,False,9.008931254243805
G_RT,3_sTR-240-108-667,51.87465619801242,0.0870218090811583,35.0,shear,RT,$G_{RT}$,False,9.008931254243805
G_RT,3_sTR-240-108-689,55.976842066723584,0.0861643100053695,35.0,shear,RT,$G_{RT}$,False,9.008931254243805
G_RT,3_sTR-240-108-700,54.943832548796976,0.0864860014357501,35.0,shear,RT,$G_{RT}$,False,9.008931254243805
G_RT,3_sTR-240-108-711,52.77200339283297,0.0873536299765807,35.0,shear,RT,$G_{RT}$,False,9.008931254243805
G_RT,3_sTR-240-108-722,55.08617405924883,0.0872904272579773,35.0,shear,RT,$G_{RT}$,False,9.008931254243805
G_RT,3_sTR-240-108-733,57.44070339973261,0.089346953666545,35.0,shear,RT,$G_{RT}$,False,9.008931254243805
G_RT,3_sTR-240-108-744,48.93937665550952,0.089176209826376,35.0,shear,RT,$G_{RT}$,False,9.008931254243805
G_RT,3_sTR-240-108-832,58.483840663136384,0.0899036746343204,35.0,shear,RT,$G_{RT}$,False,9.008931254243805
G_RT,3_sTR-240-108-843,49.042987987489646,0.0895601483836779,35.0,shear,RT,$G_{RT}$,False,9.008931254243805
G_RT,3_sTR-240-108-854,56.02384718691388,0.0898427616121452,35.0,shear,RT,$G_{RT}$,False,9.008931254243805
G_RT,3_sTR-240-108-865,49.414743046276044,0.0898542903399892,35.0,shear,RT,$G_{RT}$,False,9.008931254243805
G_RT,3_sTR-240-108-876,59.30550162433012,0.0904626334519572,35.0,shear,RT,$G_{RT}$,False,9.008931254243805
G_RT,3_sTR-240-108-887,54.824267564079406,0.090954954954955,35.0,shear,RT,$G_{RT}$,False,9.008931254243805
G_RT,3_sTR-240-108-898,53.7937796443352,0.0914424986459649,35.0,shear,RT,$G_{RT}$,False,9.008931254243805
G_RT,2_sTR-267-122-134,54.37395191292137,0.1376692860725631,65.0,shear,RT,$G_{RT}$,True,13.70770196454706
G_RT,2_sTR-267-122-145,62.856861152869094,0.1368270042194092,65.0,shear,RT,$G_{RT}$,False,13.70770196454706
G_RT,2_sTR-267-122-156,59.22059385725126,0.1408123791102514,65.0,shear,RT,$G_{RT}$,False,13.70770196454706
G_RT,2_sTR-267-122-167,67.09366015272552,0.1370582295523393,65.0,shear,RT,$G_{RT}$,True,13.70770196454706
G_RT,2_sTR-267-122-179,63.100031064495724,0.1390495181123297,65.0,shear,RT,$G_{RT}$,False,13.70770196454706
G_RT,2_sTR-267-122-190,58.57759829906479,0.139750570876515,65.0,shear,RT,$G_{RT}$,False,13.70770196454706
G_RT,2_sTR-267-122-201,57.996646902924525,0.1395745399290899,65.0,shear,RT,$G_{RT}$,False,13.70770196454706
G_RT,2_sTR-267-122-213,60.14263644423808,0.1394045242847639,65.0,shear,RT,$G_{RT}$,False,13.70770196454706
G_RT,2_sTR-267-122-224,61.66282584658,0.1386040357260999,65.0,shear,RT,$G_{RT}$,False,13.70770196454706
G_RT,2_sTR-267-122-235,60.65721230809433,0.139384411716035,65.0,shear,RT,$G_{RT}$,False,13.70770196454706
G_RT,2_sTR-267-122-247,61.05448306776107,0.1400627269725983,65.0,shear,RT,$G_{RT}$,False,13.70770196454706
G_RT,2_sTR-267-122-258,59.91720683231689,0.1396123767426046,65.0,shear,RT,$G_{RT}$,False,13.70770196454706
G_RT,2_sTR-267-122-269,60.65481235812035,0.1399864796349502,65.0,shear,RT,$G_{RT}$,False,13.70770196454706
G_RT,2_sTR-267-122-280,59.32429485032597,0.1403639371381307,65.0,shear,RT,$G_{RT}$,False,13.70770196454706
G_RT,2_sTR-267-122-314,67.12091325581181,0.1384921952839587,65.0,shear,RT,$G_{RT}$,True,13.70770196454706
G_RT,2_sTR-267-122-326,69.28470980030488,0.1384551356750459,65.0,shear,RT,$G_{RT}$,True,13.70770196454706
G_RT,2_sTR-267-122-337,62.119264334948014,0.1372675962815405,65.0,shear,RT,$G_{RT}$,False,13.70770196454706
G_RT,2_sTR-267-122-348,60.56818386748397,0.1363682261864691,65.0,shear,RT,$G_{RT}$,False,13.70770196454706
G_RT,2_sTR-267-122-360,60.39991215693591,0.1367273965605312,65.0,shear,RT,$G_{RT}$,False,13.70770196454706
G_RT,2_sTR-267-122-371,60.94686501271717,0.1366042825830382,65.0,shear,RT,$G_{RT}$,False,13.70770196454706
G_RT,2_sTR-267-122-382,59.02182503574963,0.134559811827957,65.0,shear,RT,$G_{RT}$,False,13.70770196454706
G_RT,2_sTR-267-122-427,58.883540626664,0.136104513064133,65.0,shear,RT,$G_{RT}$,False,13.70770196454706
G_RT,2_sTR-267-122-439,59.407483396558504,0.1361538461538461,65.0,shear,RT,$G_{RT}$,False,13.70770196454706
G_RT,2_sTR-267-122-450,59.04636996329509,0.1349882589734988,65.0,shear,RT,$G_{RT}$,False,13.70770196454706
G_RT,4_sTR-246-096-023,46.20138241980355,0.174583043780403,85.0,shear,RT,$G_{RT}$,False,17.635801185452298
G_RT,4_sTR-246-096-033,136.94830087336345,0.1743283582089552,85.0,shear,RT,$G_{RT}$,True,17.635801185452298
G_RT,4_sTR-246-096-044,43.70997867713063,0.1752697682646382,85.0,shear,RT,$G_{RT}$,False,17.635801185452298
G_RT,4_sTR-246-096-054,43.998223056766214,0.174982332155477,85.0,shear,RT,$G_{RT}$,False,17.635801185452298
G_RT,4_sTR-246-096-136,50.64716010664584,0.1739326622700451,85.0,shear,RT,$G_{RT}$,False,17.635801185452298
G_RT,4_sTR-246-096-147,47.77971931670271,0.17483960464713,85.0,shear,RT,$G_{RT}$,False,17.635801185452298
G_RT,4_sTR-246-096-157,44.769199837062764,0.1747865481791252,85.0,shear,RT,$G_{RT}$,False,17.635801185452298
G_RT,4_sTR-246-096-167,47.87535876297498,0.1747398130181691,85.0,shear,RT,$G_{RT}$,False,17.635801185452298
G_RT,4_sTR-246-096-178,38.41772979625445,0.1757479199858382,85.0,shear,RT,$G_{RT}$,False,17.635801185452298
G_RT,4_sTR-246-096-188,49.197612573533576,0.175151515151515,85.0,shear,RT,$G_{RT}$,False,17.635801185452298
G_RT,4_sTR-246-096-198,43.7062736349414,0.1749913524731926,85.0,shear,RT,$G_{RT}$,False,17.635801185452298
G_RT,4_sTR-246-096-209,42.4824792039651,0.1755999999999999,85.0,shear,RT,$G_{RT}$,False,17.635801185452298
G_RT,4_sTR-246-096-219,47.3489949174383,0.1755374479889043,85.0,shear,RT,$G_{RT}$,False,17.635801185452298
G_RT,4_sTR-246-096-229,47.75372167178652,0.1761696162607324,85.0,shear,RT,$G_{RT}$,False,17.635801185452298
G_RT,4_sTR-246-096-239,45.716672929901286,0.1763478260869565,85.0,shear,RT,$G_{RT}$,False,17.635801185452298
G_RT,4_sTR-246-096-250,42.28751596555678,0.176887952230418,85.0,shear,RT,$G_{RT}$,False,17.635801185452298
G_RT,4_sTR-246-096-260,48.666529610109286,0.1767380617977529,85.0,shear,RT,$G_{RT}$,False,17.635801185452298
G_RT,4_sTR-246-096-270,43.79881339913041,0.1772342264477095,85.0,shear,RT,$G_{RT}$,False,17.635801185452298
G_RT,4_sTR-246-096-281,46.920652050570375,0.1770084093755589,85.0,shear,RT,$G_{RT}$,False,17.635801185452298
G_RT,4_sTR-246-096-291,52.60432095044209,0.1769569041336852,85.0,shear,RT,$G_{RT}$,False,17.635801185452298
G_RT,4_sTR-246-096-301,49.47990749952151,0.1765277287177676,85.0,shear,RT,$G_{RT}$,False,17.635801185452298
G_RT,4_sTR-246-096-322,40.94525565119601,0.1763559768299104,85.0,shear,RT,$G_{RT}$,False,17.635801185452298
G_RT,4_sTR-246-096-332,40.09820416562743,0.1780870177910868,85.0,shear,RT,$G_{RT}$,False,17.635801185452298
G_RT,4_sTR-246-096-404,53.52425123691461,0.1781634527089071,85.0,shear,RT,$G_{RT}$,False,17.635801185452298
G_RT,4_sTR-246-096-415,58.167794130053515,0.1782600960683152,85.0,shear,RT,$G_{RT}$,True,17.635801185452298
G_RT,5_sTR-237-105-031,43.885401551110846,0.2375838926174497,95.0,shear,RT,$G_{RT}$,False,23.636028632311085
G_RT,5_sTR-237-105-041,48.798755600472475,0.2382300884955752,95.0,shear,RT,$G_{RT}$,False,23.636028632311085
G_RT,5_sTR-237-105-052,44.10483025527542,0.2387755102040817,95.0,shear,RT,$G_{RT}$,False,23.636028632311085
G_RT,5_sTR-237-105-062,43.241168825378594,0.2385490753911807,95.0,shear,RT,$G_{RT}$,False,23.636028632311085
G_RT,5_sTR-237-105-115,46.0664148613545,0.2383920505871724,95.0,shear,RT,$G_{RT}$,False,23.636028632311085
G_RT,5_sTR-237-105-125,54.731278762800514,0.2391824348446983,95.0,shear,RT,$G_{RT}$,False,23.636028632311085
G_RT,5_sTR-237-105-135,45.48261699978154,0.2389812332439679,95.0,shear,RT,$G_{RT}$,False,23.636028632311085
G_RT,5_sTR-237-105-146,50.48030413619418,0.2386492934483391,95.0,shear,RT,$G_{RT}$,False,23.636028632311085
G_RT,5_sTR-237-105-156,45.481383382181534,0.2371577809798271,95.0,shear,RT,$G_{RT}$,False,23.636028632311085
G_RT,5_sTR-237-105-166,44.587900713791115,0.2405229875235003,95.0,shear,RT,$G_{RT}$,False,23.636028632311085
G_RT,5_sTR-237-105-177,79.24015526578198,0.2404936170212765,95.0,shear,RT,$G_{RT}$,True,23.636028632311085
G_RT,5_sTR-237-105-197,54.80328429419433,0.238961510530138,95.0,shear,RT,$G_{RT}$,False,23.636028632311085
G_RT,5_sTR-237-105-208,56.30155971752127,0.2390608132421735,95.0,shear,RT,$G_{RT}$,False,23.636028632311085
G_RT,5_sTR-237-105-228,44.14139230149411,0.2432038834951455,95.0,shear,RT,$G_{RT}$,False,23.636028632311085
G_RT,5_sTR-237-105-239,54.39103152611358,0.2383179264092803,95.0,shear,RT,$G_{RT}$,False,23.636028632311085
G_RT,5_sTR-237-105-249,54.15228799332184,0.2378901259353896,95.0,shear,RT,$G_{RT}$,False,23.636028632311085
G_RT,5_sTR-237-105-259,49.37980442238347,0.2390699377517394,95.0,shear,RT,$G_{RT}$,False,23.636028632311085
G_RT,5_sTR-237-105-270,54.658337087083225,0.238673227628941,95.0,shear,RT,$G_{RT}$,False,23.636028632311085
G_RT,5_sTR-237-105-280,49.24342952114864,0.2404033129276196,95.0,shear,RT,$G_{RT}$,False,23.636028632311085
G_RT,5_sTR-237-105-290,55.56108069849988,0.2405376535517179,95.0,shear,RT,$G_{RT}$,False,23.636028632311085
G_RT,5_sTR-237-105-301,56.82170186511037,0.2402881736526945,95.0,shear,RT,$G_{RT}$,False,23.636028632311085
G_RT,5_sTR-237-105-311,47.24090708205168,0.2392571012381646,95.0,shear,RT,$G_{RT}$,False,23.636028632311085
G_RT,5_sTR-237-105-352,43.12208802636511,0.2390483109335269,95.0,shear,RT,$G_{RT}$,False,23.636028632311085
G_RT,5_sTR-237-105-363,44.73713767035897,0.2397389412617839,95.0,shear,RT,$G_{RT}$,False,23.636028632311085
G_RT,5_sTR-237-105-373,42.9122802382575,0.2392850351777904,95.0,shear,RT,$G_{RT}$,False,23.636028632311085
G_RT,3_sRT-240-108-024,62.441810182608044,0.0850041981528127,35.0,shear,TR,$G_{TR}$,False,9.008931254243805
G_RT,3_sRT-240-108-035,62.07993036284586,0.0889239950851324,35.0,shear,TR,$G_{TR}$,False,9.008931254243805
G_RT,3_sRT-240-108-046,53.82791992161128,0.0887454545454545,35.0,shear,TR,$G_{TR}$,False,9.008931254243805
G_RT,3_sRT-240-108-057,56.904089203245555,0.0885138717087825,35.0,shear,TR,$G_{TR}$,False,9.008931254243805
G_RT,3_sRT-240-108-068,49.524311726087916,0.0879854147675478,35.0,shear,TR,$G_{TR}$,False,9.008931254243805
G_RT,3_sRT-240-108-079,51.717091885825205,0.0921089630931458,35.0,shear,TR,$G_{TR}$,False,9.008931254243805
G_RT,3_sRT-240-108-090,56.85889241205541,0.0934721440630274,35.0,shear,TR,$G_{TR}$,False,9.008931254243805
G_RT,3_sRT-240-108-101,57.60369792797796,0.0924727272727273,35.0,shear,TR,$G_{TR}$,False,9.008931254243805
G_RT,3_sRT-240-108-112,60.80369043681465,0.0906024096385542,35.0,shear,TR,$G_{TR}$,False,9.008931254243805
G_RT,3_sRT-240-108-123,56.60743245998974,0.0920899854862119,35.0,shear,TR,$G_{TR}$,False,9.008931254243805
G_RT,3_sRT-240-108-134,52.25469817274694,0.0926222060694166,35.0,shear,TR,$G_{TR}$,False,9.008931254243805
G_RT,3_sRT-240-108-145,57.702883090561016,0.0930918727915193,35.0,shear,TR,$G_{TR}$,False,9.008931254243805
G_RT,3_sRT-240-108-156,52.712309495988634,0.0925939371936829,35.0,shear,TR,$G_{TR}$,False,9.008931254243805
G_RT,3_sRT-240-108-167,54.10649194331779,0.09160417047741,35.0,shear,TR,$G_{TR}$,False,9.008931254243805
G_RT,3_sRT-240-108-178,52.02574655693634,0.0930341113105923,35.0,shear,TR,$G_{TR}$,False,9.008931254243805
G_RT,3_sRT-240-108-189,53.55410678133118,0.0934031606027196,35.0,shear,TR,$G_{TR}$,False,9.008931254243805
G_RT,3_sRT-240-108-200,47.18767391281801,0.0934948741845293,35.0,shear,TR,$G_{TR}$,False,9.008931254243805
G_RT,3_sRT-240-108-211,47.75332359087888,0.0930921052631577,35.0,shear,TR,$G_{TR}$,False,9.008931254243805
G_RT,3_sRT-240-108-222,49.10889994867645,0.0937264742785445,35.0,shear,TR,$G_{TR}$,False,9.008931254243805
G_RT,3_sRT-240-108-255,51.07964869249565,0.0922976744186046,35.0,shear,TR,$G_{TR}$,False,9.008931254243805
G_RT,3_sRT-240-108-266,51.48713344431381,0.0928531650269167,35.0,shear,TR,$G_{TR}$,False,9.008931254243805
G_RT,3_sRT-240-108-277,54.71118576388768,0.092719881744272,35.0,shear,TR,$G_{TR}$,False,9.008931254243805
G_RT,3_sRT-240-108-288,54.786643605763075,0.0924253872308273,35.0,shear,TR,$G_{TR}$,False,9.008931254243805
G_RT,3_sRT-240-108-299,56.3930946895713,0.0940428761145893,35.0,shear,TR,$G_{TR}$,False,9.008931254243805
G_RT,3_sRT-240-108-343,52.57669773676341,0.0936441484300665,35.0,shear,TR,$G_{TR}$,False,9.008931254243805
G_RT,3_sRT-240-108-354,55.52713953444426,0.0917989912198768,35.0,shear,TR,$G_{TR}$,False,9.008931254243805
G_RT,3_sRT-240-108-365,58.67066064226255,0.0924531733042371,35.0,shear,TR,$G_{TR}$,False,9.008931254243805
G_RT,2_sRT-267-122-620,57.25718525092715,0.1350089409894695,65.0,shear,TR,$G_{TR}$,False,13.70770196454706
G_RT,2_sRT-267-122-631,56.51263911689868,0.1351666325904723,65.0,shear,TR,$G_{TR}$,False,13.70770196454706
G_RT,2_sRT-267-122-642,79.1950440176814,0.1377798081315669,65.0,shear,TR,$G_{TR}$,True,13.70770196454706
G_RT,2_sRT-267-122-654,50.388386894664805,0.1355345235534522,65.0,shear,TR,$G_{TR}$,False,13.70770196454706
G_RT,2_sRT-267-122-665,50.089707642362626,0.1378852536747273,65.0,shear,TR,$G_{TR}$,False,13.70770196454706
G_RT,2_sRT-267-122-676,51.46083948543757,0.1354545454545455,65.0,shear,TR,$G_{TR}$,False,13.70770196454706
G_RT,2_sRT-267-122-688,41.68160747256016,0.136606313834726,65.0,shear,TR,$G_{TR}$,False,13.70770196454706
G_RT,2_sRT-267-122-699,53.65170896010142,0.136965811965812,65.0,shear,TR,$G_{TR}$,False,13.70770196454706
G_RT,2_sRT-267-122-710,49.78172581743944,0.1429643981593606,65.0,shear,TR,$G_{TR}$,False,13.70770196454706
G_RT,2_sRT-267-122-721,41.8151397095903,0.1332039278374059,65.0,shear,TR,$G_{TR}$,False,13.70770196454706
G_RT,2_sRT-267-122-733,49.75982911770872,0.1351436157373883,65.0,shear,TR,$G_{TR}$,False,13.70770196454706
G_RT,2_sRT-267-122-744,42.88259804134975,0.1352955367913149,65.0,shear,TR,$G_{TR}$,False,13.70770196454706
G_RT,2_sRT-267-122-755,43.05003554831859,0.1361104383627998,65.0,shear,TR,$G_{TR}$,False,13.70770196454706
G_RT,2_sRT-267-122-767,49.466097970939984,0.1335802469135801,65.0,shear,TR,$G_{TR}$,False,13.70770196454706
G_RT,2_sRT-267-122-778,41.58238182175634,0.1318482979209505,65.0,shear,TR,$G_{TR}$,False,13.70770196454706
G_RT,2_sRT-267-122-789,43.68317143869312,0.1337376460017968,65.0,shear,TR,$G_{TR}$,False,13.70770196454706
G_RT,2_sRT-267-122-801,43.74345506214799,0.1334988713318284,65.0,shear,TR,$G_{TR}$,False,13.70770196454706
G_RT,2_sRT-267-122-834,50.41860324761713,0.1356427201023236,65.0,shear,TR,$G_{TR}$,False,13.70770196454706
G_RT,2_sRT-267-122-846,49.43054224229604,0.1362590252707579,65.0,shear,TR,$G_{TR}$,False,13.70770196454706
G_RT,2_sRT-267-122-868,43.948223831462656,0.1353735164067955,65.0,shear,TR,$G_{TR}$,False,13.70770196454706
G_RT,2_sRT-267-122-880,42.68116783331642,0.1363809071479458,65.0,shear,TR,$G_{TR}$,False,13.70770196454706
G_RT,2_sRT-267-122-891,41.80285082205096,0.1356192660550457,65.0,shear,TR,$G_{TR}$,False,13.70770196454706
G_RT,2_sRT-267-122-936,44.62581739898083,0.1384393063583814,65.0,shear,TR,$G_{TR}$,False,13.70770196454706
G_RT,2_sRT-267-122-947,52.34444716854102,0.1383558341369335,65.0,shear,TR,$G_{TR}$,False,13.70770196454706
G_RT,2_sRT-267-122-959,44.82437293380629,0.1387024048096192,65.0,shear,TR,$G_{TR}$,False,13.70770196454706
G_RT,2_sRT-267-122-970,53.94119373414424,0.1394119100568323,65.0,shear,TR,$G_{TR}$,False,13.70770196454706
G_RT,4_sRT-246-096-525,45.96241971574294,0.1732698184432861,85.0,shear,TR,$G_{TR}$,False,17.635801185452298
G_RT,4_sRT-246-096-535,45.97671773869206,0.1753999289015285,85.0,shear,TR,$G_{TR}$,False,17.635801185452298
G_RT,4_sRT-246-096-546,44.09630098173615,0.1763888888888889,85.0,shear,TR,$G_{TR}$,False,17.635801185452298
G_RT,4_sRT-246-096-619,50.15206865502243,0.1756780100190016,85.0,shear,TR,$G_{TR}$,False,17.635801185452298
G_RT,4_sRT-246-096-629,45.322023413253305,0.1754012561060711,85.0,shear,TR,$G_{TR}$,False,17.635801185452298
G_RT,4_sRT-246-096-639,43.80789211385795,0.1754723707664884,85.0,shear,TR,$G_{TR}$,False,17.635801185452298
G_RT,4_sRT-246-096-650,44.380505746717944,0.1764768118497619,85.0,shear,TR,$G_{TR}$,False,17.635801185452298
G_RT,4_sRT-246-096-660,43.133214256955725,0.1776145505421476,85.0,shear,TR,$G_{TR}$,False,17.635801185452298
G_RT,4_sRT-246-096-670,45.118961701843986,0.177754010695187,85.0,shear,TR,$G_{TR}$,False,17.635801185452298
G_RT,4_sRT-246-096-681,47.238408082699046,0.1757750919600632,85.0,shear,TR,$G_{TR}$,False,17.635801185452298
G_RT,4_sRT-246-096-691,60.782827745003075,0.1770880557977332,85.0,shear,TR,$G_{TR}$,True,17.635801185452298
G_RT,4_sRT-246-096-701,55.72008219444736,0.1768917963224895,85.0,shear,TR,$G_{TR}$,True,17.635801185452298
G_RT,4_sRT-246-096-712,41.75363458221095,0.1778298611111111,85.0,shear,TR,$G_{TR}$,False,17.635801185452298
G_RT,4_sRT-246-096-722,43.26708132467212,0.1770354906054279,85.0,shear,TR,$G_{TR}$,False,17.635801185452298
G_RT,4_sRT-246-096-732,44.21182784377963,0.1766351808946712,85.0,shear,TR,$G_{TR}$,False,17.635801185452298
G_RT,4_sRT-246-096-743,43.83486558636956,0.1766293731131238,85.0,shear,TR,$G_{TR}$,False,17.635801185452298
G_RT,4_sRT-246-096-753,43.979955599316696,0.1777367124252024,85.0,shear,TR,$G_{TR}$,False,17.635801185452298
G_RT,4_sRT-246-096-763,43.89970155803533,0.1772918124562631,85.0,shear,TR,$G_{TR}$,False,17.635801185452298
G_RT,4_sRT-246-096-774,44.143823892520224,0.1768903842748361,85.0,shear,TR,$G_{TR}$,False,17.635801185452298
G_RT,4_sRT-246-096-784,43.61799317683422,0.1766144641914482,85.0,shear,TR,$G_{TR}$,False,17.635801185452298
G_RT,4_sRT-246-096-794,45.711548722648175,0.1761720126894607,85.0,shear,TR,$G_{TR}$,False,17.635801185452298
G_RT,4_sRT-246-096-805,46.814169024519785,0.1771779141104293,85.0,shear,TR,$G_{TR}$,False,17.635801185452298
G_RT,4_sRT-246-096-815,45.7258536234627,0.1776435574229692,85.0,shear,TR,$G_{TR}$,False,17.635801185452298
G_RT,4_sRT-246-096-825,47.96890418887206,0.1792889989388044,85.0,shear,TR,$G_{TR}$,False,17.635801185452298
G_RT,4_sRT-246-096-867,47.18283230959333,0.177356503422854,85.0,shear,TR,$G_{TR}$,False,17.635801185452298
G_RT,4_sRT-246-096-877,43.37331649196632,0.1774244553759662,85.0,shear,TR,$G_{TR}$,False,17.635801185452298
G_RT,4_sRT-246-096-887,45.51189714889406,0.176451670537788,85.0,shear,TR,$G_{TR}$,False,17.635801185452298
G_RT,5_sRT-237-105-536,33.64492357053571,0.2290677064870612,95.0,shear,TR,$G_{TR}$,False,23.636028632311085
G_RT,5_sRT-237-105-546,38.98958722422365,0.2305121798875703,95.0,shear,TR,$G_{TR}$,False,23.636028632311085
G_RT,5_sRT-237-105-556,40.683195117543676,0.2316766278703996,95.0,shear,TR,$G_{TR}$,False,23.636028632311085
G_RT,5_sRT-237-105-609,38.94126730025946,0.2316236626809314,95.0,shear,TR,$G_{TR}$,False,23.636028632311085
G_RT,5_sRT-237-105-619,68.39395434725911,0.2295867251095804,95.0,shear,TR,$G_{TR}$,True,23.636028632311085
G_RT,5_sRT-237-105-630,70.1586569965955,0.2324231010671688,95.0,shear,TR,$G_{TR}$,True,23.636028632311085
G_RT,5_sRT-237-105-640,36.756507378378856,0.232399745385105,95.0,shear,TR,$G_{TR}$,False,23.636028632311085
G_RT,5_sRT-237-105-650,47.00994091616919,0.2314348646947766,95.0,shear,TR,$G_{TR}$,False,23.636028632311085
G_RT,5_sRT-237-105-661,39.729878966304945,0.2345275840202917,95.0,shear,TR,$G_{TR}$,False,23.636028632311085
G_RT,5_sRT-237-105-671,35.433670071905425,0.233617963314358,95.0,shear,TR,$G_{TR}$,False,23.636028632311085
G_RT,5_sRT-237-105-681,40.27871771539629,0.2336372209996856,95.0,shear,TR,$G_{TR}$,False,23.636028632311085
G_RT,5_sRT-237-105-692,39.76997631718554,0.2334158415841584,95.0,shear,TR,$G_{TR}$,False,23.636028632311085
G_RT,5_sRT-237-105-702,47.63722559822547,0.2339199029126215,95.0,shear,TR,$G_{TR}$,False,23.636028632311085
G_RT,5_sRT-237-105-712,47.46630493513601,0.2351689976689976,95.0,shear,TR,$G_{TR}$,False,23.636028632311085
G_RT,5_sRT-237-105-723,58.511804059215635,0.2333712984054669,95.0,shear,TR,$G_{TR}$,False,23.636028632311085
G_RT,5_sRT-237-105-733,58.65109887083119,0.2414177978883862,95.0,shear,TR,$G_{TR}$,False,23.636028632311085
G_RT,5_sRT-237-105-743,53.81266707609614,0.234182908545727,95.0,shear,TR,$G_{TR}$,False,23.636028632311085
G_RT,5_sRT-237-105-754,40.65767313632401,0.2346308310163732,95.0,shear,TR,$G_{TR}$,False,23.636028632311085
G_RT,5_sRT-237-105-764,61.22005835973549,0.2346616065781151,95.0,shear,TR,$G_{TR}$,False,23.636028632311085
G_RT,5_sRT-237-105-774,41.396792765009316,0.236256,95.0,shear,TR,$G_{TR}$,False,23.636028632311085
G_RT,5_sRT-237-105-785,44.70342911330291,0.2295882540695819,95.0,shear,TR,$G_{TR}$,False,23.636028632311085
