Repository: chesali/wood-rheology

# Rheology data for Norway spruce

This repository enables exploration of rheological data on wood. It is based on the following research works:
- Maas, J.M. and Wittel, F.K. (2026) “From elasticity to creep: orthotropic moisture-dependent rheology of Norway spruce.” *Holzforschung*, 80(7), pp. 514–542. Available at: https://doi.org/10.1515/hf-2026-0009.
- Maas, J.M. and Wittel, F.K. (2026) “Orthotropy of wood mechanosorption in Norway spruce.” Manuscript submitted to *Mechanics of Materials*.

**Please cite the respective source when using data from this repository.** See the acknowledgement section for more information.

File: data/01_elasticity/elasticity_data.csv (part 8 of 11)
component,sample,constant,mc,rh,load_type,direction,label,outlier,mc_mean
G_TL,4_sLT-102-162-040,1094.117519713711,0.1823306738104944,85.0,shear,LT,$G_{LT}$,False,18.216403125326497
G_TL,4_sLT-102-162-172,1219.3867142180534,0.1836821053851949,85.0,shear,LT,$G_{LT}$,False,18.216403125326497
G_TL,4_sLT-102-162-304,1159.479436746071,0.1842732876317759,85.0,shear,LT,$G_{LT}$,False,18.216403125326497
G_TL,4_sLT-102-162-437,1067.874454534778,0.1842521943663588,85.0,shear,LT,$G_{LT}$,False,18.216403125326497
G_TL,4_sLT-102-162-569,1170.294985394499,0.1842466910729372,85.0,shear,LT,$G_{LT}$,False,18.216403125326497
G_TL,4_sLT-102-162-701,1312.8260354328916,0.183943437107994,85.0,shear,LT,$G_{LT}$,True,18.216403125326497
G_TL,4_sLT-102-162-834,1187.971926608864,0.1836512891663776,85.0,shear,LT,$G_{LT}$,False,18.216403125326497
G_TL,4_sLT-102-174-039,1180.0751468789215,0.1836202911948232,85.0,shear,LT,$G_{LT}$,False,18.216403125326497
G_TL,4_sLT-102-174-569,1518.2026772808745,0.1843390722416061,85.0,shear,LT,$G_{LT}$,True,18.216403125326497
G_TL,4_sLT-102-174-701,1107.5638135355266,0.1840441888275154,85.0,shear,LT,$G_{LT}$,False,18.216403125326497
G_TL,4_sLT-102-174-833,1235.357966712686,0.1828822155108554,85.0,shear,LT,$G_{LT}$,False,18.216403125326497
G_TL,5_sLT-090-126-011,969.3461162707176,0.2206326889279438,95.0,shear,LT,$G_{LT}$,False,23.25357193043054
G_TL,5_sLT-090-126-171,1021.786509901397,0.2209006531454107,95.0,shear,LT,$G_{LT}$,False,23.25357193043054
G_TL,5_sLT-090-126-303,1085.633125188714,0.2214979988564895,95.0,shear,LT,$G_{LT}$,False,23.25357193043054
G_TL,5_sLT-090-126-436,1085.473885275273,0.2226191162067178,95.0,shear,LT,$G_{LT}$,False,23.25357193043054
G_TL,5_sLT-090-126-568,1107.0125098846283,0.2224227254205717,95.0,shear,LT,$G_{LT}$,False,23.25357193043054
G_TL,5_sLT-090-126-700,1006.793348319406,0.2236825098407847,95.0,shear,LT,$G_{LT}$,False,23.25357193043054
G_TL,5_sLT-090-126-833,972.8474853598092,0.2232273694162136,95.0,shear,LT,$G_{LT}$,False,23.25357193043054
G_TL,5_sLT-090-138-002,958.6483164654496,0.224335228314689,95.0,shear,LT,$G_{LT}$,False,23.25357193043054
G_TL,5_sLT-090-138-162,1085.9626027754948,0.2237914747215579,95.0,shear,LT,$G_{LT}$,False,23.25357193043054
G_TL,5_sLT-090-138-294,1096.5003291127437,0.2253746950156849,95.0,shear,LT,$G_{LT}$,False,23.25357193043054
G_TL,5_sLT-090-138-427,940.2783444749472,0.226204836915149,95.0,shear,LT,$G_{LT}$,False,23.25357193043054
G_TL,5_sLT-090-138-559,966.1070181628197,0.2262320298171923,95.0,shear,LT,$G_{LT}$,False,23.25357193043054
G_TL,5_sLT-090-138-691,1086.90861950018,0.226257898432015,95.0,shear,LT,$G_{LT}$,False,23.25357193043054
G_TL,5_sLT-090-138-824,1003.9059793384266,0.2259006873666745,95.0,shear,LT,$G_{LT}$,False,23.25357193043054
G_TL,5_sLT-090-150-009,1247.845216288119,0.223863235812478,95.0,shear,LT,$G_{LT}$,True,23.25357193043054
G_TL,5_sLT-090-150-169,1041.3265111878695,0.2250832663374296,95.0,shear,LT,$G_{LT}$,False,23.25357193043054
G_TL,5_sLT-090-150-301,1044.776570580015,0.2250647184030375,95.0,shear,LT,$G_{LT}$,False,23.25357193043054
G_TL,5_sLT-090-150-434,1046.483266013892,0.2256131420638593,95.0,shear,LT,$G_{LT}$,False,23.25357193043054
G_TL,5_sLT-090-150-566,1018.3742387340565,0.2254440991968108,95.0,shear,LT,$G_{LT}$,False,23.25357193043054
G_TL,5_sLT-090-150-698,1002.7318271952082,0.2250818521983163,95.0,shear,LT,$G_{LT}$,False,23.25357193043054
G_TL,5_sLT-090-150-831,1077.9699069091241,0.2245699959186054,95.0,shear,LT,$G_{LT}$,False,23.25357193043054
G_TL,5_sLT-090-162-162,1031.1886178933005,0.223116428692364,95.0,shear,LT,$G_{LT}$,False,23.25357193043054
G_TL,5_sLT-090-162-824,1089.411390106043,0.2239483856298318,95.0,shear,LT,$G_{LT}$,False,23.25357193043054
nu_RT,3_CR-161-132-008,0.5072948876913727,0.0865763008307826,35.0,compression,TR,"$\nu_{c,RT}$",False,8.528434919480988
nu_RT,3_CR-161-132-039,0.5214019234955697,0.0864522844308096,35.0,compression,TR,"$\nu_{c,RT}$",True,8.528434919480988
nu_RT,3_CR-161-132-071,0.4424193481072671,0.0869257950530035,35.0,compression,TR,"$\nu_{c,RT}$",False,8.528434919480988
nu_RT,3_CR-161-132-102,0.4932373244925327,0.0869690744545001,35.0,compression,TR,"$\nu_{c,RT}$",False,8.528434919480988
nu_RT,3_CR-161-132-133,0.339060957044194,,35.0,compression,TR,"$\nu_{c,RT}$",False,8.528434919480988
nu_RT,3_CR-161-132-165,0.3903150291438184,0.0857713208384163,35.0,compression,TR,"$\nu_{c,RT}$",False,8.528434919480988
nu_RT,3_CR-161-132-196,0.3543620737581737,0.0856855177043128,35.0,compression,TR,"$\nu_{c,RT}$",False,8.528434919480988
nu_RT,3_CR-161-132-227,0.4063147650104707,0.0906786773345269,35.0,compression,TR,"$\nu_{c,RT}$",False,8.528434919480988
nu_RT,3_CR-161-132-259,0.3858894183427203,0.085667861945316,35.0,compression,TR,"$\nu_{c,RT}$",False,8.528434919480988
nu_RT,3_CR-161-132-290,0.6474586581419725,0.085894121614027,35.0,compression,TR,"$\nu_{c,RT}$",True,8.528434919480988
nu_RT,3_CR-161-132-321,0.3378870178542288,0.0856436768549028,35.0,compression,TR,"$\nu_{c,RT}$",False,8.528434919480988
nu_RT,3_CR-161-132-353,0.4217564652517742,0.085593548030713,35.0,compression,TR,"$\nu_{c,RT}$",False,8.528434919480988
nu_RT,3_CR-161-132-415,0.3745768515030977,0.0852292467231668,35.0,compression,TR,"$\nu_{c,RT}$",False,8.528434919480988
nu_RT,3_CR-161-132-447,0.4684807758394028,0.0854408482142856,35.0,compression,TR,"$\nu_{c,RT}$",False,8.528434919480988
nu_RT,3_CR-161-132-478,0.395888262656365,0.0859094695917801,35.0,compression,TR,"$\nu_{c,RT}$",False,8.528434919480988
nu_RT,3_CR-161-132-509,0.3867384483458542,0.0855278438312227,35.0,compression,TR,"$\nu_{c,RT}$",False,8.528434919480988
nu_RT,3_CR-161-132-541,0.3779762923588695,0.0864026585433397,35.0,compression,TR,"$\nu_{c,RT}$",False,8.528434919480988
nu_RT,3_CR-161-132-572,0.3843480381558175,0.0864740716143671,35.0,compression,TR,"$\nu_{c,RT}$",False,8.528434919480988
nu_RT,3_CR-161-132-697,0.4084041381313144,0.0864267782426777,35.0,compression,TR,"$\nu_{c,RT}$",False,8.528434919480988
nu_RT,3_CR-161-132-728,0.325706563894285,0.0869807328210269,35.0,compression,TR,"$\nu_{c,RT}$",False,8.528434919480988
nu_RT,3_CR-161-132-760,0.3924949534526122,0.0874244797493846,35.0,compression,TR,"$\nu_{c,RT}$",False,8.528434919480988
nu_RT,3_CR-161-132-791,,0.0866993408822037,35.0,compression,TR,"$\nu_{c,RT}$",True,8.528434919480988
nu_RT,3_CR-161-132-822,0.3403690962919781,0.0867194910998271,35.0,compression,TR,"$\nu_{c,RT}$",False,8.528434919480988
nu_RT,3_CR-161-132-854,0.3114133608982283,0.0861475780896333,35.0,compression,TR,"$\nu_{c,RT}$",False,8.528434919480988
nu_RT,3_CR-161-132-885,0.3751500819126914,0.0865757764326526,35.0,compression,TR,"$\nu_{c,RT}$",False,8.528434919480988
nu_RT,3_CR-161-132-916,0.3590122550763563,0.0866444167892295,35.0,compression,TR,"$\nu_{c,RT}$",False,8.528434919480988
nu_RT,3_CR-161-132-948,,0.086173741917346,35.0,compression,TR,"$\nu_{c,RT}$",True,8.528434919480988
nu_RT,3_CR-161-132-979,0.2949118883928725,0.0864422968872908,35.0,compression,TR,"$\nu_{c,RT}$",False,8.528434919480988
nu_RT,2_CR-168-154-011,0.5340497943242626,0.0914486711829077,65.0,compression,TR,"$\nu_{c,RT}$",False,10.150967619080834
nu_RT,2_CR-168-154-043,0.4719038278916466,,65.0,compression,TR,"$\nu_{c,RT}$",False,10.150967619080834
nu_RT,2_CR-168-154-074,0.5495114621757247,0.0988460529766587,65.0,compression,TR,"$\nu_{c,RT}$",False,10.150967619080834
nu_RT,2_CR-168-154-105,0.5165396737793938,0.1009357454772302,65.0,compression,TR,"$\nu_{c,RT}$",False,10.150967619080834
nu_RT,2_CR-168-154-137,0.4901935282381982,0.1028161641541039,65.0,compression,TR,"$\nu_{c,RT}$",False,10.150967619080834
nu_RT,2_CR-168-154-168,0.4967907601768777,0.1039280125195616,65.0,compression,TR,"$\nu_{c,RT}$",False,10.150967619080834
nu_RT,2_CR-168-154-199,0.4545689644185047,0.0897751046025104,65.0,compression,TR,"$\nu_{c,RT}$",False,10.150967619080834
nu_RT,2_CR-168-154-231,0.5098460118395797,0.0919372549019607,65.0,compression,TR,"$\nu_{c,RT}$",False,10.150967619080834
nu_RT,2_CR-168-154-262,0.4737684027388531,0.0911664838322102,65.0,compression,TR,"$\nu_{c,RT}$",False,10.150967619080834
nu_RT,2_CR-168-154-293,0.5455334574674694,0.0911959968291715,65.0,compression,TR,"$\nu_{c,RT}$",False,10.150967619080834
nu_RT,2_CR-168-154-325,0.4872667575677688,0.0933277556996444,65.0,compression,TR,"$\nu_{c,RT}$",False,10.150967619080834
nu_RT,2_CR-168-154-356,0.5269281427757397,0.0944415146081637,65.0,compression,TR,"$\nu_{c,RT}$",False,10.150967619080834
nu_RT,2_CR-168-154-419,0.5458050205650938,0.0949734607218684,65.0,compression,TR,"$\nu_{c,RT}$",False,10.150967619080834
nu_RT,2_CR-168-154-450,0.5126102362208274,0.0821375817683056,65.0,compression,TR,"$\nu_{c,RT}$",False,10.150967619080834
nu_RT,2_CR-168-154-481,,0.0947094995759117,65.0,compression,TR,"$\nu_{c,RT}$",True,10.150967619080834
nu_RT,2_CR-168-154-513,0.4647946572255489,0.0927717246877491,65.0,compression,TR,"$\nu_{c,RT}$",False,10.150967619080834
nu_RT,2_CR-168-154-544,0.5551799441681032,0.0917443759549022,65.0,compression,TR,"$\nu_{c,RT}$",False,10.150967619080834
nu_RT,2_CR-168-154-575,0.73568440513364,0.0932580117206061,65.0,compression,TR,"$\nu_{c,RT}$",True,10.150967619080834
nu_RT,2_CR-168-154-607,0.6362880715901211,0.0941815131026993,65.0,compression,TR,"$\nu_{c,RT}$",False,10.150967619080834
nu_RT,2_CR-168-154-669,0.5833367871186507,0.0904806297907603,65.0,compression,TR,"$\nu_{c,RT}$",False,10.150967619080834
nu_RT,2_CR-168-154-701,0.5562950467155724,0.091744466589741,65.0,compression,TR,"$\nu_{c,RT}$",False,10.150967619080834
nu_RT,2_CR-168-154-732,0.5233006649523113,0.091279924401512,65.0,compression,TR,"$\nu_{c,RT}$",False,10.150967619080834
nu_RT,2_CR-168-154-763,0.4936210353884349,0.0920449746621621,65.0,compression,TR,"$\nu_{c,RT}$",False,10.150967619080834
nu_RT,2_CR-168-154-795,0.5451003343346109,0.0916841223292837,65.0,compression,TR,"$\nu_{c,RT}$",False,10.150967619080834
nu_RT,2_CR-168-154-857,0.5025070919662886,0.090311418685121,65.0,compression,TR,"$\nu_{c,RT}$",False,10.150967619080834
nu_RT,2_CR-168-154-889,0.4516626391011528,0.0923117430226435,65.0,compression,TR,"$\nu_{c,RT}$",False,10.150967619080834
nu_RT,2_CR-168-154-920,0.8643279805657023,0.0924768518518518,65.0,compression,TR,"$\nu_{c,RT}$",True,10.150967619080834
nu_RT,2_CR-168-154-951,0.4577526601127014,0.0919513484928609,65.0,compression,TR,"$\nu_{c,RT}$",False,10.150967619080834
nu_RT,2_CR-168-154-983,0.5548191049097589,0.0900653455878446,65.0,compression,TR,"$\nu_{c,RT}$",False,10.150967619080834
nu_RT,4_CR-162-123-011,0.5037687878832177,0.1717702241009902,85.0,compression,TR,"$\nu_{c,RT}$",False,17.688435211345272
nu_RT,4_CR-162-123-043,0.5743531399495971,0.1738136077758721,85.0,compression,TR,"$\nu_{c,RT}$",False,17.688435211345272
nu_RT,4_CR-162-123-074,0.4945152862851773,0.1748178581210628,85.0,compression,TR,"$\nu_{c,RT}$",False,17.688435211345272
nu_RT,4_CR-162-123-105,0.4949557300876609,0.1749418604651162,85.0,compression,TR,"$\nu_{c,RT}$",False,17.688435211345272
nu_RT,4_CR-162-123-137,0.5168104389228158,0.1758875319511501,85.0,compression,TR,"$\nu_{c,RT}$",False,17.688435211345272
nu_RT,4_CR-162-123-168,0.4707084164048192,0.1755971520440973,85.0,compression,TR,"$\nu_{c,RT}$",False,17.688435211345272
nu_RT,4_CR-162-123-199,0.5354966693760539,0.1764665286404415,85.0,compression,TR,"$\nu_{c,RT}$",False,17.688435211345272
nu_RT,4_CR-162-123-231,0.6146122917439667,0.1768421657661799,85.0,compression,TR,"$\nu_{c,RT}$",False,17.688435211345272
nu_RT,4_CR-162-123-262,0.6820972252939532,0.1768275148099155,85.0,compression,TR,"$\nu_{c,RT}$",True,17.688435211345272
nu_RT,4_CR-162-123-293,0.5290052375087038,0.1766543480771451,85.0,compression,TR,"$\nu_{c,RT}$",False,17.688435211345272
nu_RT,4_CR-162-123-325,0.4871044626493782,0.1750884930076016,85.0,compression,TR,"$\nu_{c,RT}$",False,17.688435211345272
nu_RT,4_CR-162-123-356,0.5588249497338732,0.1769123621590248,85.0,compression,TR,"$\nu_{c,RT}$",False,17.688435211345272
nu_RT,4_CR-162-123-387,0.5494075501745092,0.1774389531487324,85.0,compression,TR,"$\nu_{c,RT}$",False,17.688435211345272
nu_RT,4_CR-162-123-419,0.5376474586216722,0.1772790860340405,85.0,compression,TR,"$\nu_{c,RT}$",False,17.688435211345272
nu_RT,4_CR-162-123-513,0.6032444156430494,0.1751695750478288,85.0,compression,TR,"$\nu_{c,RT}$",False,17.688435211345272
nu_RT,4_CR-162-123-638,0.5109539720657142,0.1769843101061375,85.0,compression,TR,"$\nu_{c,RT}$",False,17.688435211345272
nu_RT,4_CR-162-123-669,0.6251053135771415,0.176660692605654,85.0,compression,TR,"$\nu_{c,RT}$",False,17.688435211345272
nu_RT,4_CR-162-123-701,0.5223983026217517,0.1765921916388345,85.0,compression,TR,"$\nu_{c,RT}$",False,17.688435211345272
nu_RT,4_CR-162-123-763,0.5330105719753307,0.1775313182392827,85.0,compression,TR,"$\nu_{c,RT}$",False,17.688435211345272
nu_RT,4_CR-162-123-795,0.4996507723106302,0.1777343075772394,85.0,compression,TR,"$\nu_{c,RT}$",False,17.688435211345272
nu_RT,4_CR-162-123-826,0.4922415419486765,0.1775000000000001,85.0,compression,TR,"$\nu_{c,RT}$",False,17.688435211345272
nu_RT,4_CR-162-123-857,0.6446000176535319,,85.0,compression,TR,"$\nu_{c,RT}$",False,17.688435211345272
nu_RT,4_CR-162-123-889,0.497904083063785,,85.0,compression,TR,"$\nu_{c,RT}$",False,17.688435211345272
nu_RT,4_CR-162-123-920,0.6150863291036484,0.1770731707317074,85.0,compression,TR,"$\nu_{c,RT}$",False,17.688435211345272
nu_RT,4_CR-162-123-951,0.5667547548227496,0.1771380334167782,85.0,compression,TR,"$\nu_{c,RT}$",False,17.688435211345272
nu_RT,4_CR-162-123-983,0.5662474581598891,0.1763333724065172,85.0,compression,TR,"$\nu_{c,RT}$",False,17.688435211345272
nu_RT,5_CR-159-121-134,0.6455003459541946,0.2127910369376203,95.0,compression,TR,"$\nu_{c,RT}$",False,21.190907347224755
nu_RT,5_CR-159-121-165,0.5835788202663543,0.2127900164049682,95.0,compression,TR,"$\nu_{c,RT}$",False,21.190907347224755
nu_RT,5_CR-159-121-228,0.6040688626007428,0.2131279537896026,95.0,compression,TR,"$\nu_{c,RT}$",False,21.190907347224755
nu_RT,5_CR-159-121-259,,0.2154088050314464,95.0,compression,TR,"$\nu_{c,RT}$",True,21.190907347224755
nu_RT,5_CR-159-121-291,,0.2137204701501223,95.0,compression,TR,"$\nu_{c,RT}$",True,21.190907347224755
nu_RT,5_CR-159-121-322,0.5821130050062826,0.2180678123548537,95.0,compression,TR,"$\nu_{c,RT}$",False,21.190907347224755
nu_RT,5_CR-159-121-385,0.5589535725232168,0.2128834355828221,95.0,compression,TR,"$\nu_{c,RT}$",False,21.190907347224755
nu_RT,5_CR-159-121-416,0.5582305096988632,0.2126187717265352,95.0,compression,TR,"$\nu_{c,RT}$",False,21.190907347224755
nu_RT,5_CR-159-121-447,0.5547053026037643,0.2124840394660476,95.0,compression,TR,"$\nu_{c,RT}$",False,21.190907347224755
nu_RT,5_CR-159-121-479,0.5841710196243849,0.2130840032622625,95.0,compression,TR,"$\nu_{c,RT}$",False,21.190907347224755
nu_RT,5_CR-159-121-510,0.5078613573800119,0.2181971896682409,95.0,compression,TR,"$\nu_{c,RT}$",False,21.190907347224755
nu_RT,5_CR-159-121-541,0.5281989036607814,0.2147099930118798,95.0,compression,TR,"$\nu_{c,RT}$",False,21.190907347224755
nu_RT,5_CR-159-121-573,,0.214125874125874,95.0,compression,TR,"$\nu_{c,RT}$",True,21.190907347224755
nu_RT,5_CR-159-121-604,0.572679730858946,0.2148167539267014,95.0,compression,TR,"$\nu_{c,RT}$",False,21.190907347224755
nu_RT,5_CR-159-121-635,0.5680692740226674,0.2137492711370263,95.0,compression,TR,"$\nu_{c,RT}$",False,21.190907347224755
nu_RT,5_CR-159-121-667,,0.2140953993790573,95.0,compression,TR,"$\nu_{c,RT}$",True,21.190907347224755
nu_RT,5_CR-159-121-698,,0.2149186256781191,95.0,compression,TR,"$\nu_{c,RT}$",True,21.190907347224755
nu_RT,5_CR-159-121-729,0.6044853151608871,0.2152885393778188,95.0,compression,TR,"$\nu_{c,RT}$",False,21.190907347224755
nu_RT,5_CR-159-121-823,0.4808477573078464,0.2172901274070626,95.0,compression,TR,"$\nu_{c,RT}$",False,21.190907347224755
nu_RT,5_CR-159-121-854,0.556440895105417,0.2145834539454641,95.0,compression,TR,"$\nu_{c,RT}$",False,21.190907347224755
nu_RT,5_CR-159-121-886,0.4694006296672195,0.2139593762587029,95.0,compression,TR,"$\nu_{c,RT}$",False,21.190907347224755
nu_RT,5_CR-159-121-917,0.5136924710069959,0.2139266894435116,95.0,compression,TR,"$\nu_{c,RT}$",False,21.190907347224755
nu_RT,5_CR-159-121-948,,0.2131511776308155,95.0,compression,TR,"$\nu_{c,RT}$",True,21.190907347224755
nu_RT,3_TR-197-136-010,,0.084780466440381,35.0,tension,TR,"$\nu_{t,RT}$",True,8.528434919480988
nu_RT,3_TR-197-136-041,,0.0850493096646942,35.0,tension,TR,"$\nu_{t,RT}$",True,8.528434919480988
nu_RT,3_TR-197-136-072,0.5351165340579424,0.0808601907772196,35.0,tension,TR,"$\nu_{t,RT}$",False,8.528434919480988
nu_RT,3_TR-197-136-104,,0.0849666176304175,35.0,tension,TR,"$\nu_{t,RT}$",True,8.528434919480988
nu_RT,3_TR-197-136-135,0.6761605812944509,0.0889468018809132,35.0,tension,TR,"$\nu_{t,RT}$",True,8.528434919480988
nu_RT,3_TR-197-136-166,0.4985114006336964,0.0842496201676889,35.0,tension,TR,"$\nu_{t,RT}$",False,8.528434919480988
nu_RT,3_TR-197-136-198,0.4999475084243166,0.0839009463364879,35.0,tension,TR,"$\nu_{t,RT}$",False,8.528434919480988
nu_RT,3_TR-197-136-229,0.5956802167237581,0.0839876916063593,35.0,tension,TR,"$\nu_{t,RT}$",False,8.528434919480988
nu_RT,3_TR-197-136-260,0.5651344305642776,0.0840563929164994,35.0,tension,TR,"$\nu_{t,RT}$",False,8.528434919480988
nu_RT,3_TR-197-136-292,,0.0837685584921554,35.0,tension,TR,"$\nu_{t,RT}$",True,8.528434919480988
nu_RT,3_TR-197-136-354,0.4726707189856335,0.0846020081898243,35.0,tension,TR,"$\nu_{t,RT}$",False,8.528434919480988
nu_RT,3_TR-197-136-386,0.4902452515831442,0.0839784391306841,35.0,tension,TR,"$\nu_{t,RT}$",False,8.528434919480988
nu_RT,3_TR-197-136-417,0.5450986534257977,0.0833619702176403,35.0,tension,TR,"$\nu_{t,RT}$",False,8.528434919480988
nu_RT,3_TR-197-136-448,0.5407322811897227,0.0834734525757491,35.0,tension,TR,"$\nu_{t,RT}$",False,8.528434919480988
nu_RT,3_TR-197-136-480,0.4771552253046037,0.0841457186631105,35.0,tension,TR,"$\nu_{t,RT}$",False,8.528434919480988
nu_RT,3_TR-197-136-511,0.4432399277306184,0.0840438213089628,35.0,tension,TR,"$\nu_{t,RT}$",False,8.528434919480988
nu_RT,3_TR-197-136-542,0.5194644091430681,0.0837869822485206,35.0,tension,TR,"$\nu_{t,RT}$",False,8.528434919480988
nu_RT,3_TR-197-136-574,0.4832131389743793,0.0835522236627021,35.0,tension,TR,"$\nu_{t,RT}$",False,8.528434919480988
nu_RT,3_TR-197-136-605,,0.0838447550858052,35.0,tension,TR,"$\nu_{t,RT}$",True,8.528434919480988
nu_RT,3_TR-197-136-636,0.4479097505281297,0.0839497041420118,35.0,tension,TR,"$\nu_{t,RT}$",False,8.528434919480988
nu_RT,3_TR-197-136-668,0.5154641368339854,0.084533500313087,35.0,tension,TR,"$\nu_{t,RT}$",False,8.528434919480988
nu_RT,3_TR-197-136-699,0.6664783507779193,0.0844027809436973,35.0,tension,TR,"$\nu_{t,RT}$",True,8.528434919480988
nu_RT,3_TR-197-136-730,0.5171564875821492,0.0841006823003269,35.0,tension,TR,"$\nu_{t,RT}$",False,8.528434919480988
nu_RT,3_TR-197-136-762,0.4760033791747401,0.0842586732639089,35.0,tension,TR,"$\nu_{t,RT}$",False,8.528434919480988
nu_RT,3_TR-197-136-793,0.4610193070831477,0.0845001934022213,35.0,tension,TR,"$\nu_{t,RT}$",False,8.528434919480988
nu_RT,3_TR-197-136-918,0.5163036630442658,0.0835502342529931,35.0,tension,TR,"$\nu_{t,RT}$",False,8.528434919480988
nu_RT,3_TR-197-136-950,0.5443308922337274,0.0836261703849265,35.0,tension,TR,"$\nu_{t,RT}$",False,8.528434919480988
nu_RT,2_TR-195-150-013,0.2981490450540633,0.1080937048961919,65.0,tension,TR,"$\nu_{t,RT}$",True,10.150967619080834
nu_RT,2_TR-195-150-044,0.4365479296601364,0.1075077525705891,65.0,tension,TR,"$\nu_{t,RT}$",False,10.150967619080834
nu_RT,2_TR-195-150-075,0.4104360653122294,0.1073142478901207,65.0,tension,TR,"$\nu_{t,RT}$",False,10.150967619080834
nu_RT,2_TR-195-150-138,0.412775336695019,0.1080343692462201,65.0,tension,TR,"$\nu_{t,RT}$",False,10.150967619080834
nu_RT,2_TR-195-150-169,0.4183186847430971,0.1084002020088658,65.0,tension,TR,"$\nu_{t,RT}$",False,10.150967619080834
nu_RT,2_TR-195-150-201,0.4544650682330451,0.1084323839425881,65.0,tension,TR,"$\nu_{t,RT}$",False,10.150967619080834
nu_RT,2_TR-195-150-232,0.4616564254178528,0.1084987907081387,65.0,tension,TR,"$\nu_{t,RT}$",False,10.150967619080834
nu_RT,2_TR-195-150-263,0.5112189005468113,0.1086350501444839,65.0,tension,TR,"$\nu_{t,RT}$",False,10.150967619080834
nu_RT,2_TR-195-150-295,0.5112508147247211,0.1086082970173751,65.0,tension,TR,"$\nu_{t,RT}$",False,10.150967619080834
nu_RT,2_TR-195-150-326,0.4715160447258906,0.1073588652482269,65.0,tension,TR,"$\nu_{t,RT}$",False,10.150967619080834
nu_RT,2_TR-195-150-357,0.4628200559467953,0.1079446146861877,65.0,tension,TR,"$\nu_{t,RT}$",False,10.150967619080834
nu_RT,2_TR-195-150-389,,0.1089441486348703,65.0,tension,TR,"$\nu_{t,RT}$",True,10.150967619080834
nu_RT,2_TR-195-150-420,0.5048303411240525,0.1094899571202888,65.0,tension,TR,"$\nu_{t,RT}$",False,10.150967619080834
nu_RT,2_TR-195-150-451,0.5405425322657571,0.1100128801030408,65.0,tension,TR,"$\nu_{t,RT}$",False,10.150967619080834
nu_RT,2_TR-195-150-483,0.5238304415964175,0.1097816298964429,65.0,tension,TR,"$\nu_{t,RT}$",False,10.150967619080834
nu_RT,2_TR-195-150-514,0.5524664004831137,0.1096661796111048,65.0,tension,TR,"$\nu_{t,RT}$",False,10.150967619080834
nu_RT,2_TR-195-150-545,0.5398586887338331,0.1082030147349403,65.0,tension,TR,"$\nu_{t,RT}$",False,10.150967619080834
nu_RT,2_TR-195-150-576,0.5583543118722828,0.1088865096359743,65.0,tension,TR,"$\nu_{t,RT}$",False,10.150967619080834
nu_RT,2_TR-195-150-608,0.5304217075660386,0.1091106653293211,65.0,tension,TR,"$\nu_{t,RT}$",False,10.150967619080834
nu_RT,2_TR-195-150-639,0.5218004980106435,0.1089728453364818,65.0,tension,TR,"$\nu_{t,RT}$",False,10.150967619080834
nu_RT,2_TR-195-150-670,0.4957874880322974,0.1083881486478889,65.0,tension,TR,"$\nu_{t,RT}$",False,10.150967619080834
nu_RT,2_TR-195-150-702,0.4962074959546994,0.1073257588604376,65.0,tension,TR,"$\nu_{t,RT}$",False,10.150967619080834
nu_RT,2_TR-195-150-733,0.5006955316344911,0.1092370387140593,65.0,tension,TR,"$\nu_{t,RT}$",False,10.150967619080834
nu_RT,2_TR-195-150-764,0.4817526752063624,0.1101443532408719,65.0,tension,TR,"$\nu_{t,RT}$",False,10.150967619080834
nu_RT,2_TR-195-150-796,0.4976637135476843,0.1105128351072913,65.0,tension,TR,"$\nu_{t,RT}$",False,10.150967619080834
nu_RT,2_TR-195-150-827,0.4960045901418086,0.1116760188176612,65.0,tension,TR,"$\nu_{t,RT}$",False,10.150967619080834
nu_RT,2_TR-195-150-858,0.4725085606772156,0.1111949186184993,65.0,tension,TR,"$\nu_{t,RT}$",False,10.150967619080834
nu_RT,2_TR-195-150-890,0.4938725189376128,0.1102649756539464,65.0,tension,TR,"$\nu_{t,RT}$",False,10.150967619080834
nu_RT,2_TR-195-150-921,0.4786955997265643,0.1108253250423968,65.0,tension,TR,"$\nu_{t,RT}$",False,10.150967619080834
nu_RT,2_TR-195-150-952,0.495501276158008,0.109800589168366,65.0,tension,TR,"$\nu_{t,RT}$",False,10.150967619080834
nu_RT,2_TR-195-150-984,0.5217477850424044,0.1098590748948745,65.0,tension,TR,"$\nu_{t,RT}$",False,10.150967619080834
nu_RT,4_TR-201-126-046,0.6114721643783969,0.1764292144947108,85.0,tension,TR,"$\nu_{t,RT}$",False,17.688435211345272
nu_RT,4_TR-201-126-077,,0.1767313019390582,85.0,tension,TR,"$\nu_{t,RT}$",True,17.688435211345272
nu_RT,4_TR-201-126-108,0.6413663168414361,0.1771539648962324,85.0,tension,TR,"$\nu_{t,RT}$",False,17.688435211345272
nu_RT,4_TR-201-126-140,,0.1773866213151928,85.0,tension,TR,"$\nu_{t,RT}$",True,17.688435211345272
nu_RT,4_TR-201-126-171,0.6705744295847507,0.1787089851471169,85.0,tension,TR,"$\nu_{t,RT}$",False,17.688435211345272
nu_RT,4_TR-201-126-202,0.6258975448919993,0.1785027161611588,85.0,tension,TR,"$\nu_{t,RT}$",False,17.688435211345272
nu_RT,4_TR-201-126-234,,0.1780634201585504,85.0,tension,TR,"$\nu_{t,RT}$",True,17.688435211345272
nu_RT,4_TR-201-126-265,0.5898239265947091,0.1769439882199695,85.0,tension,TR,"$\nu_{t,RT}$",False,17.688435211345272
nu_RT,4_TR-201-126-296,0.6494257165358583,0.1770450042456836,85.0,tension,TR,"$\nu_{t,RT}$",False,17.688435211345272
nu_RT,4_TR-201-126-328,0.5674482868002451,0.1775689014584371,85.0,tension,TR,"$\nu_{t,RT}$",False,17.688435211345272
nu_RT,4_TR-201-126-359,0.5941709254677164,0.1775749380211853,85.0,tension,TR,"$\nu_{t,RT}$",False,17.688435211345272
nu_RT,4_TR-201-126-390,0.638364754520743,0.1769084503103853,85.0,tension,TR,"$\nu_{t,RT}$",False,17.688435211345272
nu_RT,4_TR-201-126-422,0.5901460536817891,0.1768820524336159,85.0,tension,TR,"$\nu_{t,RT}$",False,17.688435211345272
nu_RT,4_TR-201-126-453,0.6099525640061696,0.1781073367284124,85.0,tension,TR,"$\nu_{t,RT}$",False,17.688435211345272
nu_RT,4_TR-201-126-484,0.586762536658246,0.1779859617344051,85.0,tension,TR,"$\nu_{t,RT}$",False,17.688435211345272
nu_RT,4_TR-201-126-516,0.6402481571059933,0.1776727769554823,85.0,tension,TR,"$\nu_{t,RT}$",False,17.688435211345272
nu_RT,4_TR-201-126-547,,0.1779949988633781,85.0,tension,TR,"$\nu_{t,RT}$",True,17.688435211345272
nu_RT,4_TR-201-126-578,0.6316885212802483,0.1785792890943105,85.0,tension,TR,"$\nu_{t,RT}$",False,17.688435211345272
nu_RT,4_TR-201-126-610,0.5820228403500427,0.1783100503365194,85.0,tension,TR,"$\nu_{t,RT}$",False,17.688435211345272
nu_RT,4_TR-201-126-641,,0.1785714285714283,85.0,tension,TR,"$\nu_{t,RT}$",True,17.688435211345272
nu_RT,4_TR-201-126-672,0.6119949580192533,0.1786482774407691,85.0,tension,TR,"$\nu_{t,RT}$",False,17.688435211345272
nu_RT,4_TR-201-126-704,0.6147215700374876,0.1782633697527313,85.0,tension,TR,"$\nu_{t,RT}$",False,17.688435211345272
nu_RT,4_TR-201-126-735,0.611192873629204,0.172137034714701,85.0,tension,TR,"$\nu_{t,RT}$",False,17.688435211345272
nu_RT,4_TR-201-126-766,0.6140549309515835,0.1773523164360754,85.0,tension,TR,"$\nu_{t,RT}$",False,17.688435211345272
nu_RT,4_TR-201-126-798,0.6078922464287204,0.1774795733091239,85.0,tension,TR,"$\nu_{t,RT}$",False,17.688435211345272
nu_RT,4_TR-201-126-923,0.6341793096995813,0.1778861510381018,85.0,tension,TR,"$\nu_{t,RT}$",False,17.688435211345272
nu_RT,4_TR-201-126-954,0.6115557437282965,0.1771591761380028,85.0,tension,TR,"$\nu_{t,RT}$",False,17.688435211345272
nu_RT,5_TR-202-131-025,0.5823802806677851,,95.0,tension,TR,"$\nu_{t,RT}$",False,21.190907347224755
nu_RT,5_TR-202-131-056,0.6567406195403123,0.2104713519616144,95.0,tension,TR,"$\nu_{t,RT}$",False,21.190907347224755
nu_RT,5_TR-202-131-087,0.5914679725882172,0.2109276237116337,95.0,tension,TR,"$\nu_{t,RT}$",False,21.190907347224755
nu_RT,5_TR-202-131-119,0.6030375722850141,0.2111483797612278,95.0,tension,TR,"$\nu_{t,RT}$",False,21.190907347224755
nu_RT,5_TR-202-131-150,0.609158327455198,0.2112982814361068,95.0,tension,TR,"$\nu_{t,RT}$",False,21.190907347224755
nu_RT,5_TR-202-131-181,0.6169997857216212,0.2116477758159139,95.0,tension,TR,"$\nu_{t,RT}$",False,21.190907347224755
nu_RT,5_TR-202-131-213,0.6029709737648815,0.2121879422587037,95.0,tension,TR,"$\nu_{t,RT}$",False,21.190907347224755
nu_RT,5_TR-202-131-244,0.6535035910853905,0.2118120045300113,95.0,tension,TR,"$\nu_{t,RT}$",False,21.190907347224755
nu_RT,5_TR-202-131-275,0.616890464119008,0.2102703930924789,95.0,tension,TR,"$\nu_{t,RT}$",False,21.190907347224755
nu_RT,5_TR-202-131-307,0.5791739152506834,0.209466613536745,95.0,tension,TR,"$\nu_{t,RT}$",False,21.190907347224755
nu_RT,5_TR-202-131-338,0.541514335833757,0.209412697513734,95.0,tension,TR,"$\nu_{t,RT}$",False,21.190907347224755
nu_RT,5_TR-202-131-369,0.5316691410872169,0.2098688711516534,95.0,tension,TR,"$\nu_{t,RT}$",False,21.190907347224755
nu_RT,5_TR-202-131-401,0.655311212710734,0.2101373297623796,95.0,tension,TR,"$\nu_{t,RT}$",False,21.190907347224755
nu_RT,5_TR-202-131-432,0.5833705177510469,0.2103062326004205,95.0,tension,TR,"$\nu_{t,RT}$",False,21.190907347224755
nu_RT,5_TR-202-131-463,0.569453071046801,0.2116383474455873,95.0,tension,TR,"$\nu_{t,RT}$",False,21.190907347224755
nu_RT,5_TR-202-131-495,0.6062528271430012,0.2097925875552532,95.0,tension,TR,"$\nu_{t,RT}$",False,21.190907347224755
nu_RT,5_TR-202-131-526,0.6019955384445409,0.2091692656648708,95.0,tension,TR,"$\nu_{t,RT}$",False,21.190907347224755
nu_RT,5_TR-202-131-557,0.610302485962589,0.2079027355623101,95.0,tension,TR,"$\nu_{t,RT}$",False,21.190907347224755
nu_RT,5_TR-202-131-589,0.5573913726281925,0.206994523667516,95.0,tension,TR,"$\nu_{t,RT}$",False,21.190907347224755
nu_RT,5_TR-202-131-620,0.6555461316352602,0.2083129584352077,95.0,tension,TR,"$\nu_{t,RT}$",False,21.190907347224755
nu_RT,5_TR-202-131-651,0.6331966781938115,0.2095123626373625,95.0,tension,TR,"$\nu_{t,RT}$",False,21.190907347224755
nu_RT,5_TR-202-131-683,0.6296096180764272,0.2099634160283526,95.0,tension,TR,"$\nu_{t,RT}$",False,21.190907347224755
nu_RT,5_TR-202-131-714,0.5881511577006129,0.2108669527896995,95.0,tension,TR,"$\nu_{t,RT}$",False,21.190907347224755
nu_RT,5_TR-202-131-745,0.5960153895095768,0.2094806453451911,95.0,tension,TR,"$\nu_{t,RT}$",False,21.190907347224755
nu_RT,5_TR-202-131-777,0.6195384023205877,0.2077833984824097,95.0,tension,TR,"$\nu_{t,RT}$",False,21.190907347224755
nu_RT,5_TR-202-131-902,0.727461648182296,0.2084186255764255,95.0,tension,TR,"$\nu_{t,RT}$",True,21.190907347224755
nu_RT,5_TR-202-131-947,0.6646856684704727,0.2084914081678198,95.0,tension,TR,"$\nu_{t,RT}$",False,21.190907347224755
nu_RT,5_TR-202-131-978,,0.2083821334251923,95.0,tension,TR,"$\nu_{t,RT}$",True,21.190907347224755
nu_LT,3_CL-012-119-025,0.2010630955834786,0.0852469199710114,35.0,compression,TL,"$\nu_{c,LT}$",False,8.774478826141463
nu_LT,3_CL-012-119-123,0.2071324260294003,0.0856627349598749,35.0,compression,TL,"$\nu_{c,LT}$",False,8.774478826141463
nu_LT,3_CL-012-119-222,0.1650238036936492,0.0855838051490225,35.0,compression,TL,"$\nu_{c,LT}$",False,8.774478826141463
nu_LT,3_CL-012-119-418,0.1363721374032025,0.0847553426279806,35.0,compression,TL,"$\nu_{c,LT}$",False,8.774478826141463
nu_LT,3_CL-012-119-517,0.1655857427392505,,35.0,compression,TL,"$\nu_{c,LT}$",False,8.774478826141463
nu_LT,3_CL-012-119-615,0.2185853658914251,0.0847397434538323,35.0,compression,TL,"$\nu_{c,LT}$",False,8.774478826141463
nu_LT,3_CL-012-119-713,0.1825634658171537,0.0846742469149108,35.0,compression,TL,"$\nu_{c,LT}$",False,8.774478826141463
nu_LT,3_CL-012-119-812,0.2419890750163833,0.085272139192505,35.0,compression,TL,"$\nu_{c,LT}$",False,8.774478826141463
nu_LT,3_CL-012-119-910,0.1778411835021862,0.0862968129627642,35.0,compression,TL,"$\nu_{c,LT}$",False,8.774478826141463
nu_LT,3_CL-012-150-125,0.1956864170735635,0.0858975006311537,35.0,compression,TL,"$\nu_{c,LT}$",False,8.774478826141463
nu_LT,3_CL-012-150-224,0.267873529917197,0.0862054975149609,35.0,compression,TL,"$\nu_{c,LT}$",False,8.774478826141463
nu_LT,3_CL-012-150-322,0.1661943581674277,0.0865154659551339,35.0,compression,TL,"$\nu_{c,LT}$",False,8.774478826141463
nu_LT,3_CL-012-150-420,0.2701608145592537,0.0868592021114606,35.0,compression,TL,"$\nu_{c,LT}$",False,8.774478826141463
nu_LT,3_CL-012-150-519,0.257211899636942,0.0860601503759398,35.0,compression,TL,"$\nu_{c,LT}$",False,8.774478826141463
nu_LT,3_CL-012-150-617,0.2275845174980902,0.0861198738170346,35.0,compression,TL,"$\nu_{c,LT}$",False,8.774478826141463
nu_LT,3_CL-012-150-715,0.1641974433775212,0.0862710187932741,35.0,compression,TL,"$\nu_{c,LT}$",False,8.774478826141463
nu_LT,3_CL-012-150-814,0.2653745149695398,0.0863417599675768,35.0,compression,TL,"$\nu_{c,LT}$",False,8.774478826141463
nu_LT,3_CL-012-150-912,0.2383925690853287,0.0872157556112175,35.0,compression,TL,"$\nu_{c,LT}$",False,8.774478826141463
nu_LT,3_CL-012-182-028,0.1138139258628842,0.0871552480265082,35.0,compression,TL,"$\nu_{c,LT}$",False,8.774478826141463
nu_LT,3_CL-012-182-126,0.2600375333193466,0.0872540883573347,35.0,compression,TL,"$\nu_{c,LT}$",False,8.774478826141463
nu_LT,3_CL-012-182-225,0.2624895547408904,0.0829091086405306,35.0,compression,TL,"$\nu_{c,LT}$",False,8.774478826141463
nu_LT,3_CL-012-182-323,0.2587152251797591,0.0880211844005777,35.0,compression,TL,"$\nu_{c,LT}$",False,8.774478826141463
nu_LT,3_CL-012-182-421,0.312301223739688,0.0883796092257969,35.0,compression,TL,"$\nu_{c,LT}$",False,8.774478826141463
nu_LT,3_CL-012-182-520,0.2690458375657844,0.0877877392779257,35.0,compression,TL,"$\nu_{c,LT}$",False,8.774478826141463
nu_LT,3_CL-012-182-618,0.2875587281773549,0.0878732421498748,35.0,compression,TL,"$\nu_{c,LT}$",False,8.774478826141463
nu_LT,3_CL-012-182-716,0.1352760688218698,0.0877054315870644,35.0,compression,TL,"$\nu_{c,LT}$",False,8.774478826141463
nu_LT,3_CL-012-182-815,0.2338283001747338,0.0882685926215107,35.0,compression,TL,"$\nu_{c,LT}$",False,8.774478826141463
nu_LT,3_CL-012-182-913,0.2372290710422181,0.0878983899145381,35.0,compression,TL,"$\nu_{c,LT}$",False,8.774478826141463
nu_LT,2_CL-012-165-020,0.2693140271723953,0.1087830687830689,65.0,compression,TL,"$\nu_{c,LT}$",False,11.430062413955767
nu_LT,2_CL-012-165-118,0.1670565702858929,0.1092659580388446,65.0,compression,TL,"$\nu_{c,LT}$",False,11.430062413955767
nu_LT,2_CL-012-165-216,0.1950471404059731,0.109229490022173,65.0,compression,TL,"$\nu_{c,LT}$",False,11.430062413955767
nu_LT,2_CL-012-165-314,0.2178908989339471,0.1099440164070727,65.0,compression,TL,"$\nu_{c,LT}$",False,11.430062413955767
nu_LT,2_CL-012-165-413,0.2727404032069727,0.1100967117988395,65.0,compression,TL,"$\nu_{c,LT}$",False,11.430062413955767
nu_LT,2_CL-012-165-511,0.1929458282682141,0.1089469250210616,65.0,compression,TL,"$\nu_{c,LT}$",False,11.430062413955767
nu_LT,2_CL-012-165-609,0.1600010557721905,0.1088507487800773,65.0,compression,TL,"$\nu_{c,LT}$",False,11.430062413955767
nu_LT,2_CL-012-165-806,0.1491791378591593,0.1089609310058186,65.0,compression,TL,"$\nu_{c,LT}$",False,11.430062413955767
nu_LT,2_CL-012-165-904,0.2097069156377404,0.1092605768704503,65.0,compression,TL,"$\nu_{c,LT}$",False,11.430062413955767
nu_LT,2_CL-013-101-020,,0.1008148612456551,65.0,compression,TL,"$\nu_{c,LT}$",True,11.430062413955767
nu_LT,2_CL-013-101-118,,0.1013166073345764,65.0,compression,TL,"$\nu_{c,LT}$",True,11.430062413955767
nu_LT,2_CL-013-101-217,0.162798145355158,0.1014866760168303,65.0,compression,TL,"$\nu_{c,LT}$",False,11.430062413955767
nu_LT,2_CL-013-101-315,0.231086633902415,0.1022299417301658,65.0,compression,TL,"$\nu_{c,LT}$",False,11.430062413955767
nu_LT,2_CL-013-101-413,0.1886490970078371,0.1023321315908067,65.0,compression,TL,"$\nu_{c,LT}$",False,11.430062413955767
nu_LT,2_CL-013-101-512,0.1295850114911676,0.1013525698827773,65.0,compression,TL,"$\nu_{c,LT}$",False,11.430062413955767
nu_LT,2_CL-013-101-610,0.1899166902946604,0.1025908498214184,65.0,compression,TL,"$\nu_{c,LT}$",False,11.430062413955767
nu_LT,2_CL-013-101-708,0.1912183351516623,0.1025976260106658,65.0,compression,TL,"$\nu_{c,LT}$",False,11.430062413955767
nu_LT,2_CL-013-101-807,0.249724156702055,0.1028626175821623,65.0,compression,TL,"$\nu_{c,LT}$",False,11.430062413955767
nu_LT,2_CL-013-101-905,0.2458318263762273,0.1025738420545382,65.0,compression,TL,"$\nu_{c,LT}$",False,11.430062413955767
nu_LT,2_CL-013-133-020,0.1810548269899561,0.1056480610720803,65.0,compression,TL,"$\nu_{c,LT}$",False,11.430062413955767
nu_LT,2_CL-013-133-118,0.2782993531392068,0.1055857253685027,65.0,compression,TL,"$\nu_{c,LT}$",False,11.430062413955767
nu_LT,2_CL-013-133-216,0.1741251891767172,0.1057184179785281,65.0,compression,TL,"$\nu_{c,LT}$",False,11.430062413955767
nu_LT,2_CL-013-133-315,0.2415866158459406,0.1059299938980416,65.0,compression,TL,"$\nu_{c,LT}$",False,11.430062413955767
nu_LT,2_CL-013-133-413,0.1646441468137982,0.1058977500556918,65.0,compression,TL,"$\nu_{c,LT}$",False,11.430062413955767
nu_LT,2_CL-013-133-511,0.1987179392506528,0.1045119087554511,65.0,compression,TL,"$\nu_{c,LT}$",False,11.430062413955767
nu_LT,2_CL-013-133-610,0.2627121074797631,0.1049054076678385,65.0,compression,TL,"$\nu_{c,LT}$",False,11.430062413955767
nu_LT,2_CL-013-133-708,0.1438241765117578,0.1051233816532034,65.0,compression,TL,"$\nu_{c,LT}$",False,11.430062413955767
nu_LT,2_CL-013-133-806,0.300095031736033,0.1056926729611838,65.0,compression,TL,"$\nu_{c,LT}$",False,11.430062413955767
nu_LT,2_CL-013-133-905,0.1934779465625687,0.1065925846778502,65.0,compression,TL,"$\nu_{c,LT}$",False,11.430062413955767
nu_LT,4_CL-015-138-028,,0.1703131104537588,85.0,compression,TL,"$\nu_{c,LT}$",True,17.35669047780288
nu_LT,4_CL-015-138-127,,0.1692964711171051,85.0,compression,TL,"$\nu_{c,LT}$",True,17.35669047780288
nu_LT,4_CL-015-138-225,,0.1681718371713305,85.0,compression,TL,"$\nu_{c,LT}$",True,17.35669047780288
nu_LT,4_CL-015-138-323,0.2804571726642747,0.1660650206202131,85.0,compression,TL,"$\nu_{c,LT}$",False,17.35669047780288
nu_LT,4_CL-015-138-422,0.3117973088784164,0.1656272783354832,85.0,compression,TL,"$\nu_{c,LT}$",False,17.35669047780288
nu_LT,4_CL-015-138-520,0.2676966246186657,0.1786480867561949,85.0,compression,TL,"$\nu_{c,LT}$",False,17.35669047780288
nu_LT,4_CL-015-138-618,0.2402837307805722,0.174606277225511,85.0,compression,TL,"$\nu_{c,LT}$",False,17.35669047780288
nu_LT,4_CL-015-138-717,0.2514977618691643,0.1740437004999156,85.0,compression,TL,"$\nu_{c,LT}$",False,17.35669047780288
nu_LT,4_CL-015-138-815,0.1854915656775243,0.1743290940668944,85.0,compression,TL,"$\nu_{c,LT}$",False,17.35669047780288
nu_LT,4_CL-015-138-913,0.2602885885124918,0.1722701626286093,85.0,compression,TL,"$\nu_{c,LT}$",False,17.35669047780288
nu_LT,4_CL-016-106-029,0.08212306059550681,0.1789454434623588,85.0,compression,TL,"$\nu_{c,LT}$",False,17.35669047780288
nu_LT,4_CL-016-106-127,0.2120846934259341,0.176760135955329,85.0,compression,TL,"$\nu_{c,LT}$",False,17.35669047780288
nu_LT,4_CL-016-106-225,0.2434567335552406,0.1761045611527926,85.0,compression,TL,"$\nu_{c,LT}$",False,17.35669047780288
nu_LT,4_CL-016-106-323,0.1759080877214338,0.172621175481022,85.0,compression,TL,"$\nu_{c,LT}$",False,17.35669047780288
nu_LT,4_CL-016-106-422,0.2439735462093685,0.1756424986394147,85.0,compression,TL,"$\nu_{c,LT}$",False,17.35669047780288
nu_LT,4_CL-016-106-520,,0.1754760045648386,85.0,compression,TL,"$\nu_{c,LT}$",True,17.35669047780288
nu_LT,4_CL-016-106-815,0.1960184417739426,0.1788083832335329,85.0,compression,TL,"$\nu_{c,LT}$",False,17.35669047780288
nu_LT,4_CL-016-106-913,0.1592169840480151,0.1775695495285765,85.0,compression,TL,"$\nu_{c,LT}$",False,17.35669047780288
nu_LT,4_CL-328-135-029,0.2839463308879504,0.1615185415371867,85.0,compression,TL,"$\nu_{c,LT}$",False,17.35669047780288
nu_LT,4_CL-328-135-127,,0.1648026832975211,85.0,compression,TL,"$\nu_{c,LT}$",True,17.35669047780288
nu_LT,4_CL-328-135-225,0.1786643673102727,0.1649916335494666,85.0,compression,TL,"$\nu_{c,LT}$",False,17.35669047780288
nu_LT,4_CL-328-135-520,0.09764068201520805,0.1675245909994395,85.0,compression,TL,"$\nu_{c,LT}$",False,17.35669047780288
nu_LT,4_CL-328-135-619,0.2845882901993663,0.1673507270289782,85.0,compression,TL,"$\nu_{c,LT}$",False,17.35669047780288
nu_LT,4_CL-328-135-717,0.1700432198411437,0.1640538400633412,85.0,compression,TL,"$\nu_{c,LT}$",False,17.35669047780288
nu_LT,4_CL-328-135-815,0.1513449182876826,0.1611749815420314,85.0,compression,TL,"$\nu_{c,LT}$",False,17.35669047780288
nu_LT,4_CL-328-135-914,0.2027564575503654,0.172192485306465,85.0,compression,TL,"$\nu_{c,LT}$",False,17.35669047780288
nu_LT,5_CL-015-098-012,0.2400071661866499,0.2239948516793333,95.0,compression,TL,"$\nu_{c,LT}$",False,23.063392338360902
nu_LT,5_CL-015-098-247,0.08273383424816,0.2196753566158387,95.0,compression,TL,"$\nu_{c,LT}$",False,23.063392338360902
nu_LT,5_CL-015-098-345,0.1971944457858181,0.2240284619594963,95.0,compression,TL,"$\nu_{c,LT}$",False,23.063392338360902
nu_LT,5_CL-015-098-444,0.141517618565369,0.2277860696517413,95.0,compression,TL,"$\nu_{c,LT}$",False,23.063392338360902
nu_LT,5_CL-015-098-542,0.1998961767603389,0.2313273446824549,95.0,compression,TL,"$\nu_{c,LT}$",False,23.063392338360902
nu_LT,5_CL-015-098-640,0.2199296941347189,0.2237628038997902,95.0,compression,TL,"$\nu_{c,LT}$",False,23.063392338360902
nu_LT,5_CL-015-098-739,0.0948939569036397,0.2258303952495824,95.0,compression,TL,"$\nu_{c,LT}$",False,23.063392338360902
nu_LT,5_CL-015-098-837,0.2598994940883574,0.2287039939808137,95.0,compression,TL,"$\nu_{c,LT}$",False,23.063392338360902
