Repository: chesali/wood-rheology

# Rheology data for Norway spruce

This repository enables exploration of rheological data on wood. It is based on the following research works:
- Maas, J.M. and Wittel, F.K. (2026) “From elasticity to creep: orthotropic moisture-dependent rheology of Norway spruce.” *Holzforschung*, 80(7), pp. 514–542. Available at: https://doi.org/10.1515/hf-2026-0009.
- Maas, J.M. and Wittel, F.K. (2026) “Orthotropy of wood mechanosorption in Norway spruce.” Manuscript submitted to *Mechanics of Materials*.

**Please cite the respective source when using data from this repository.** See the acknowledgement section for more information.

File: data/01_elasticity/elasticity_data.csv (part 9 of 11)
component,sample,constant,mc,rh,load_type,direction,label,outlier,mc_mean
nu_LT,5_CL-016-130-304,0.2591072931549612,0.2196942298208121,95.0,compression,TL,"$\nu_{c,LT}$",False,23.063392338360902
nu_LT,5_CL-016-130-403,0.1851725716022285,0.221689018150482,95.0,compression,TL,"$\nu_{c,LT}$",False,23.063392338360902
nu_LT,5_CL-016-130-501,,0.2191276816420111,95.0,compression,TL,"$\nu_{c,LT}$",True,23.063392338360902
nu_LT,5_CL-016-130-599,0.09195915772156153,0.2207568807339449,95.0,compression,TL,"$\nu_{c,LT}$",False,23.063392338360902
nu_LT,5_CL-016-130-796,0.2005916579306866,0.2208268417538392,95.0,compression,TL,"$\nu_{c,LT}$",False,23.063392338360902
nu_LT,5_CL-016-130-894,0.3298612873225282,0.2216082338048323,95.0,compression,TL,"$\nu_{c,LT}$",False,23.063392338360902
nu_LT,5_CL-017-162-013,0.1898516465171708,0.2215781537946055,95.0,compression,TL,"$\nu_{c,LT}$",False,23.063392338360902
nu_LT,5_CL-017-162-111,0.07867978361346291,0.218746324250147,95.0,compression,TL,"$\nu_{c,LT}$",True,23.063392338360902
nu_LT,5_CL-017-162-210,0.2326668641650822,0.2272788054379318,95.0,compression,TL,"$\nu_{c,LT}$",False,23.063392338360902
nu_LT,5_CL-017-162-308,0.1960030431418342,0.2302862264045258,95.0,compression,TL,"$\nu_{c,LT}$",False,23.063392338360902
nu_LT,5_CL-017-162-406,0.1439756309773302,0.2327132038195586,95.0,compression,TL,"$\nu_{c,LT}$",False,23.063392338360902
nu_LT,5_CL-017-162-603,0.265803004457026,0.2243271506412021,95.0,compression,TL,"$\nu_{c,LT}$",False,23.063392338360902
nu_LT,5_CL-017-162-701,0.2777685363196254,0.2264287690179806,95.0,compression,TL,"$\nu_{c,LT}$",False,23.063392338360902
nu_LT,5_CL-017-162-800,0.3058646118879133,0.2286766742369688,95.0,compression,TL,"$\nu_{c,LT}$",False,23.063392338360902
nu_LT,5_CL-017-162-898,0.1886930897617411,0.2281405644714996,95.0,compression,TL,"$\nu_{c,LT}$",False,23.063392338360902
nu_LT,5_CL-145-151-025,0.2453355382814551,0.2171329647623835,95.0,compression,TL,"$\nu_{c,LT}$",False,23.063392338360902
nu_LT,5_CL-145-151-123,0.1949946355770686,0.2171554500762841,95.0,compression,TL,"$\nu_{c,LT}$",False,23.063392338360902
nu_LT,5_CL-145-151-221,0.2560408212505796,0.2170757266560035,95.0,compression,TL,"$\nu_{c,LT}$",False,23.063392338360902
nu_LT,3_TL-036-167-031,0.192200096487563,0.0903664586333813,35.0,tension,TL,"$\nu_{t,LT}$",False,8.774478826141463
nu_LT,3_TL-036-167-504,0.03054197325599659,,35.0,tension,TL,"$\nu_{t,LT}$",False,8.774478826141463
nu_LT,3_TL-037-131-504,0.5211095376618532,0.0888987830216682,35.0,tension,TL,"$\nu_{t,LT}$",False,8.774478826141463
nu_LT,3_TL-037-191-031,0.7680871866255092,0.0906294767000926,35.0,tension,TL,"$\nu_{t,LT}$",False,8.774478826141463
nu_LT,3_TL-038-098-030,,0.0873307185673055,35.0,tension,TL,"$\nu_{t,LT}$",True,8.774478826141463
nu_LT,3_TL-040-122-030,0.4308165116150964,0.0857427101200686,35.0,tension,TL,"$\nu_{t,LT}$",False,8.774478826141463
nu_LT,3_TL-042-166-031,0.6419598179876714,0.0924039706517047,35.0,tension,TL,"$\nu_{t,LT}$",False,8.774478826141463
nu_LT,3_TL-042-189-031,,0.0851808634772462,35.0,tension,TL,"$\nu_{t,LT}$",True,8.774478826141463
nu_LT,3_TL-042-189-504,0.8316257955621466,0.0876199933796755,35.0,tension,TL,"$\nu_{t,LT}$",False,8.774478826141463
nu_LT,3_TL-049-095-504,0.3954114682012755,0.0881110029211294,35.0,tension,TL,"$\nu_{t,LT}$",False,8.774478826141463
nu_LT,3_TL-050-120-504,0.5511852084379754,0.0885359648446535,35.0,tension,TL,"$\nu_{t,LT}$",False,8.774478826141463
nu_LT,3_TL-054-189-504,0.6020072596598416,,35.0,tension,TL,"$\nu_{t,LT}$",False,8.774478826141463
nu_LT,3_TL-059-162-504,0.1991795686061268,0.0878691213999271,35.0,tension,TL,"$\nu_{t,LT}$",False,8.774478826141463
nu_LT,3_TL-060-186-031,0.1894788165049555,0.0867863356001896,35.0,tension,TL,"$\nu_{t,LT}$",False,8.774478826141463
nu_LT,3_TL-060-186-504,1.557108737213428,0.0903437620702975,35.0,tension,TL,"$\nu_{t,LT}$",True,8.774478826141463
nu_LT,3_TL-070-115-504,0.4875755432895497,0.0913853419625678,35.0,tension,TL,"$\nu_{t,LT}$",False,8.774478826141463
nu_LT,3_TL-074-156-031,0.4276623391851961,0.0843373493975903,35.0,tension,TL,"$\nu_{t,LT}$",False,8.774478826141463
nu_LT,3_TL-074-156-504,0.190475369528755,0.0919404517453798,35.0,tension,TL,"$\nu_{t,LT}$",False,8.774478826141463
nu_LT,3_TL-075-180-031,0.3689959877859232,0.0886925216822123,35.0,tension,TL,"$\nu_{t,LT}$",False,8.774478826141463
nu_LT,3_TL-075-180-504,0.5535061009061368,0.0912585846521348,35.0,tension,TL,"$\nu_{t,LT}$",False,8.774478826141463
nu_LT,3_TL-081-155-031,0.239927928525329,0.0920930655275833,35.0,tension,TL,"$\nu_{t,LT}$",False,8.774478826141463
nu_LT,3_TL-081-155-504,0.3631777263063521,0.0874716981132076,35.0,tension,TL,"$\nu_{t,LT}$",False,8.774478826141463
nu_LT,3_TL-081-179-031,0.7024612266960422,0.091702407002188,35.0,tension,TL,"$\nu_{t,LT}$",False,8.774478826141463
nu_LT,3_TL-081-179-504,0.7503607026544525,0.0912519263892665,35.0,tension,TL,"$\nu_{t,LT}$",False,8.774478826141463
nu_LT,3_TL-130-132-504,0.4073120716736039,0.0888957138957139,35.0,tension,TL,"$\nu_{t,LT}$",False,8.774478826141463
nu_LT,3_TL-131-106-031,1.13894119861157,0.0888747036294,35.0,tension,TL,"$\nu_{t,LT}$",True,8.774478826141463
nu_LT,3_TL-131-106-504,,0.0915397768911326,35.0,tension,TL,"$\nu_{t,LT}$",True,8.774478826141463
nu_LT,3_TL-138-133-030,0.4401248126128408,0.0883708173340648,35.0,tension,TL,"$\nu_{t,LT}$",False,8.774478826141463
nu_LT,3_TL-141-109-031,,0.0876144422952933,35.0,tension,TL,"$\nu_{t,LT}$",True,8.774478826141463
nu_LT,2_TL-036-090-031,0.5938492006468409,0.1205526278307933,65.0,tension,TL,"$\nu_{t,LT}$",False,11.430062413955767
nu_LT,2_TL-038-114-504,0.604489384265151,0.1204911795226565,65.0,tension,TL,"$\nu_{t,LT}$",False,11.430062413955767
nu_LT,2_TL-040-148-032,0.5407801037908425,0.1215758417216246,65.0,tension,TL,"$\nu_{t,LT}$",False,11.430062413955767
nu_LT,2_TL-041-170-030,0.4914277531162093,0.1255457875457875,65.0,tension,TL,"$\nu_{t,LT}$",False,11.430062413955767
nu_LT,2_TL-041-170-504,0.5450938724283161,0.1258106543138389,65.0,tension,TL,"$\nu_{t,LT}$",False,11.430062413955767
nu_LT,2_TL-047-146-032,0.512989325470034,0.126446686282752,65.0,tension,TL,"$\nu_{t,LT}$",False,11.430062413955767
nu_LT,2_TL-047-169-032,0.6425149078747189,0.1287634970393589,65.0,tension,TL,"$\nu_{t,LT}$",False,11.430062413955767
nu_LT,2_TL-047-169-504,0.5274802107179819,0.1268525311812178,65.0,tension,TL,"$\nu_{t,LT}$",False,11.430062413955767
nu_LT,2_TL-048-088-031,0.6019710465938828,0.1192938990399503,65.0,tension,TL,"$\nu_{t,LT}$",False,11.430062413955767
nu_LT,2_TL-048-112-031,0.5337441479161262,0.122677207919454,65.0,tension,TL,"$\nu_{t,LT}$",False,11.430062413955767
nu_LT,2_TL-061-167-030,0.5683168842509112,0.1258248310586989,65.0,tension,TL,"$\nu_{t,LT}$",False,11.430062413955767
nu_LT,2_TL-061-167-503,0.6437389516989104,0.1254635178004934,65.0,tension,TL,"$\nu_{t,LT}$",False,11.430062413955767
nu_LT,2_TL-067-167-031,0.3570139339512795,0.1252628647030151,65.0,tension,TL,"$\nu_{t,LT}$",False,11.430062413955767
nu_LT,2_TL-067-167-504,0.5729520425690064,0.123244192328471,65.0,tension,TL,"$\nu_{t,LT}$",False,11.430062413955767
nu_LT,2_TL-071-076-031,0.4973520188784525,0.1224557607603739,65.0,tension,TL,"$\nu_{t,LT}$",False,11.430062413955767
nu_LT,2_TL-071-076-505,0.4602265482224665,0.1205553674229598,65.0,tension,TL,"$\nu_{t,LT}$",False,11.430062413955767
nu_LT,2_TL-071-100-031,0.5522160037493016,0.1255487762115154,65.0,tension,TL,"$\nu_{t,LT}$",False,11.430062413955767
nu_LT,2_TL-071-100-504,0.4918708197858756,0.1245837204316443,65.0,tension,TL,"$\nu_{t,LT}$",False,11.430062413955767
nu_LT,2_TL-080-143-031,0.580515534984639,0.1222590849471491,65.0,tension,TL,"$\nu_{t,LT}$",False,11.430062413955767
nu_LT,2_TL-080-143-504,0.6143136685285651,0.1232271399044971,65.0,tension,TL,"$\nu_{t,LT}$",False,11.430062413955767
nu_LT,2_TL-080-167-031,0.4955187851337834,0.1241685456595265,65.0,tension,TL,"$\nu_{t,LT}$",False,11.430062413955767
nu_LT,2_TL-080-167-504,0.5657631410034006,0.1237641191139797,65.0,tension,TL,"$\nu_{t,LT}$",False,11.430062413955767
nu_LT,2_TL-085-079-031,0.6140433182539231,0.1221191726854893,65.0,tension,TL,"$\nu_{t,LT}$",False,11.430062413955767
nu_LT,2_TL-085-079-504,0.4399081819004617,0.1225688816855753,65.0,tension,TL,"$\nu_{t,LT}$",False,11.430062413955767
nu_LT,2_TL-086-168-031,0.4802824430120225,0.1233436818812339,65.0,tension,TL,"$\nu_{t,LT}$",False,11.430062413955767
nu_LT,2_TL-086-168-504,0.6902596311795111,0.1261494448607044,65.0,tension,TL,"$\nu_{t,LT}$",False,11.430062413955767
nu_LT,2_TL-226-136-030,0.5408284810687201,0.1231838838770942,65.0,tension,TL,"$\nu_{t,LT}$",False,11.430062413955767
nu_LT,4_TL-029-146-504,,0.1741704399540445,85.0,tension,TL,"$\nu_{t,LT}$",True,17.35669047780288
nu_LT,4_TL-030-169-031,0.5726701156343093,0.1798812804748781,85.0,tension,TL,"$\nu_{t,LT}$",False,17.35669047780288
nu_LT,4_TL-030-169-504,0.7314645653360274,,85.0,tension,TL,"$\nu_{t,LT}$",False,17.35669047780288
nu_LT,4_TL-036-145-031,0.6718079701933654,0.1763772896343602,85.0,tension,TL,"$\nu_{t,LT}$",False,17.35669047780288
nu_LT,4_TL-036-145-504,0.6893981221632947,0.1773772953785241,85.0,tension,TL,"$\nu_{t,LT}$",False,17.35669047780288
nu_LT,4_TL-036-169-031,,0.1832416502946955,85.0,tension,TL,"$\nu_{t,LT}$",True,17.35669047780288
nu_LT,4_TL-036-169-504,0.6873666290352785,0.1788614123247817,85.0,tension,TL,"$\nu_{t,LT}$",False,17.35669047780288
nu_LT,4_TL-052-166-031,,0.1791963950431844,85.0,tension,TL,"$\nu_{t,LT}$",True,17.35669047780288
nu_LT,4_TL-054-104-032,0.5057534385488839,0.1749456183965196,85.0,tension,TL,"$\nu_{t,LT}$",False,17.35669047780288
nu_LT,4_TL-058-166-031,,0.1782236842105263,85.0,tension,TL,"$\nu_{t,LT}$",True,17.35669047780288
nu_LT,4_TL-059-141-504,0.6522737627624163,0.174975514201763,85.0,tension,TL,"$\nu_{t,LT}$",False,17.35669047780288
nu_LT,4_TL-064-078-031,0.5049839031863042,0.1731882859033753,85.0,tension,TL,"$\nu_{t,LT}$",False,17.35669047780288
nu_LT,4_TL-064-078-505,0.6129717690742671,0.173236786123384,85.0,tension,TL,"$\nu_{t,LT}$",False,17.35669047780288
nu_LT,4_TL-064-102-031,0.61853815042606,0.1743189773246082,85.0,tension,TL,"$\nu_{t,LT}$",False,17.35669047780288
nu_LT,4_TL-069-144-031,0.5410789184418842,0.1737777465580219,85.0,tension,TL,"$\nu_{t,LT}$",False,17.35669047780288
nu_LT,4_TL-069-144-504,0.5656902849265194,0.1739868804664721,85.0,tension,TL,"$\nu_{t,LT}$",False,17.35669047780288
nu_LT,4_TL-070-167-031,0.5224776269867522,0.1779888122804734,85.0,tension,TL,"$\nu_{t,LT}$",False,17.35669047780288
nu_LT,4_TL-070-167-504,0.6369988381742206,0.1751051524710832,85.0,tension,TL,"$\nu_{t,LT}$",False,17.35669047780288
nu_LT,4_TL-077-142-504,0.5260310188353746,0.1769970666484752,85.0,tension,TL,"$\nu_{t,LT}$",False,17.35669047780288
nu_LT,4_TL-077-167-031,0.6911298930887173,0.1776373887643501,85.0,tension,TL,"$\nu_{t,LT}$",False,17.35669047780288
nu_LT,4_TL-128-124-031,0.7199513339695088,0.1706569959861981,85.0,tension,TL,"$\nu_{t,LT}$",False,17.35669047780288
nu_LT,4_TL-136-098-032,0.4203076255740379,0.1718413836743303,85.0,tension,TL,"$\nu_{t,LT}$",False,17.35669047780288
nu_LT,4_TL-136-098-505,0.4917619935272639,0.1768367795864497,85.0,tension,TL,"$\nu_{t,LT}$",False,17.35669047780288
nu_LT,4_TL-137-122-032,0.4590712425263054,0.1747333603348184,85.0,tension,TL,"$\nu_{t,LT}$",False,17.35669047780288
nu_LT,4_TL-137-122-505,0.5217186586204973,0.1818807686488122,85.0,tension,TL,"$\nu_{t,LT}$",False,17.35669047780288
nu_LT,5_TL-037-136-504,0.811818462592733,0.2434801106147628,95.0,tension,TL,"$\nu_{t,LT}$",False,23.063392338360902
nu_LT,5_TL-037-159-030,0.2236941649388678,0.2431511900771036,95.0,tension,TL,"$\nu_{t,LT}$",True,23.063392338360902
nu_LT,5_TL-037-159-504,0.7244791095431041,0.2428580691175517,95.0,tension,TL,"$\nu_{t,LT}$",False,23.063392338360902
nu_LT,5_TL-040-072-032,0.4666927092166065,0.2307628083491459,95.0,tension,TL,"$\nu_{t,LT}$",False,23.063392338360902
nu_LT,5_TL-041-096-031,0.8049422080120875,0.2303734501447769,95.0,tension,TL,"$\nu_{t,LT}$",False,23.063392338360902
nu_LT,5_TL-044-136-030,0.7712010682739959,0.2336748113795252,95.0,tension,TL,"$\nu_{t,LT}$",False,23.063392338360902
nu_LT,5_TL-044-159-030,0.6629569346427464,0.2367343966207851,95.0,tension,TL,"$\nu_{t,LT}$",False,23.063392338360902
nu_LT,5_TL-053-096-032,0.8190595736148893,0.2387055065409188,95.0,tension,TL,"$\nu_{t,LT}$",False,23.063392338360902
nu_LT,5_TL-053-096-505,0.378145582564604,0.2388442211055277,95.0,tension,TL,"$\nu_{t,LT}$",False,23.063392338360902
nu_LT,5_TL-057-135-032,0.6649871613863797,0.2426373005788508,95.0,tension,TL,"$\nu_{t,LT}$",False,23.063392338360902
nu_LT,5_TL-058-159-033,0.570210131311764,0.2361658873754828,95.0,tension,TL,"$\nu_{t,LT}$",False,23.063392338360902
nu_LT,5_TL-065-135-033,,0.2402996143577573,95.0,tension,TL,"$\nu_{t,LT}$",True,23.063392338360902
nu_LT,5_TL-065-135-506,,0.2446755109358192,95.0,tension,TL,"$\nu_{t,LT}$",True,23.063392338360902
nu_LT,5_TL-065-158-033,0.4945990777891716,0.2383586583572577,95.0,tension,TL,"$\nu_{t,LT}$",False,23.063392338360902
nu_LT,5_TL-065-158-506,0.885859481505492,0.2411005053340819,95.0,tension,TL,"$\nu_{t,LT}$",False,23.063392338360902
nu_LT,5_TL-117-094-031,0.69646432796601,0.228552554315913,95.0,tension,TL,"$\nu_{t,LT}$",False,23.063392338360902
nu_LT,5_TL-128-093-031,0.6239636934094699,0.2324266828749429,95.0,tension,TL,"$\nu_{t,LT}$",False,23.063392338360902
nu_LT,5_TL-128-117-031,1.033228753461287,0.2428060235574772,95.0,tension,TL,"$\nu_{t,LT}$",False,23.063392338360902
nu_LT,5_TL-128-117-505,1.262917824677507,0.2383612921114653,95.0,tension,TL,"$\nu_{t,LT}$",True,23.063392338360902
nu_LT,5_TL-306-115-032,0.6812008076286953,0.2339555733975644,95.0,tension,TL,"$\nu_{t,LT}$",False,23.063392338360902
nu_LT,5_TL-306-115-505,0.4852279347666418,0.242267683772538,95.0,tension,TL,"$\nu_{t,LT}$",False,23.063392338360902
nu_LT,5_TL-307-138-032,,0.2356518883415435,95.0,tension,TL,"$\nu_{t,LT}$",True,23.063392338360902
nu_LT,5_TL-315-114-033,0.7009506500173871,,95.0,tension,TL,"$\nu_{t,LT}$",False,23.063392338360902
nu_LT,5_TL-315-114-506,0.6026735602414223,0.238035869057937,95.0,tension,TL,"$\nu_{t,LT}$",False,23.063392338360902
nu_LT,5_TL-315-138-032,0.8395118963704686,0.2370309616567562,95.0,tension,TL,"$\nu_{t,LT}$",False,23.063392338360902
nu_LT,5_TL-315-138-505,0.6594927929801695,0.2330673453945105,95.0,tension,TL,"$\nu_{t,LT}$",False,23.063392338360902
nu_RL,3_CR-161-132-008,,0.0865763008307826,35.0,compression,LR,"$\nu_{c,RL}$",True,8.528434919480988
nu_RL,3_CR-161-132-039,,0.0864522844308096,35.0,compression,LR,"$\nu_{c,RL}$",True,8.528434919480988
nu_RL,3_CR-161-132-071,,0.0869257950530035,35.0,compression,LR,"$\nu_{c,RL}$",True,8.528434919480988
nu_RL,3_CR-161-132-102,0.05417719386512291,0.0869690744545001,35.0,compression,LR,"$\nu_{c,RL}$",False,8.528434919480988
nu_RL,3_CR-161-132-133,,,35.0,compression,LR,"$\nu_{c,RL}$",True,8.528434919480988
nu_RL,3_CR-161-132-165,,0.0857713208384163,35.0,compression,LR,"$\nu_{c,RL}$",True,8.528434919480988
nu_RL,3_CR-161-132-196,,0.0856855177043128,35.0,compression,LR,"$\nu_{c,RL}$",True,8.528434919480988
nu_RL,3_CR-161-132-227,,0.0906786773345269,35.0,compression,LR,"$\nu_{c,RL}$",True,8.528434919480988
nu_RL,3_CR-161-132-259,0.04218231664024895,0.085667861945316,35.0,compression,LR,"$\nu_{c,RL}$",False,8.528434919480988
nu_RL,3_CR-161-132-290,0.04935539936303125,0.085894121614027,35.0,compression,LR,"$\nu_{c,RL}$",False,8.528434919480988
nu_RL,3_CR-161-132-321,0.0465947632837137,0.0856436768549028,35.0,compression,LR,"$\nu_{c,RL}$",False,8.528434919480988
nu_RL,3_CR-161-132-353,,0.085593548030713,35.0,compression,LR,"$\nu_{c,RL}$",True,8.528434919480988
nu_RL,3_CR-161-132-415,0.04706494698491041,0.0852292467231668,35.0,compression,LR,"$\nu_{c,RL}$",False,8.528434919480988
nu_RL,3_CR-161-132-447,0.04210243917233683,0.0854408482142856,35.0,compression,LR,"$\nu_{c,RL}$",False,8.528434919480988
nu_RL,3_CR-161-132-478,0.04895208607423811,0.0859094695917801,35.0,compression,LR,"$\nu_{c,RL}$",False,8.528434919480988
nu_RL,3_CR-161-132-509,0.08375524641357607,0.0855278438312227,35.0,compression,LR,"$\nu_{c,RL}$",False,8.528434919480988
nu_RL,3_CR-161-132-541,0.05403327419912395,0.0864026585433397,35.0,compression,LR,"$\nu_{c,RL}$",False,8.528434919480988
nu_RL,3_CR-161-132-572,0.04755383360476281,0.0864740716143671,35.0,compression,LR,"$\nu_{c,RL}$",False,8.528434919480988
nu_RL,3_CR-161-132-697,0.06623398537989182,0.0864267782426777,35.0,compression,LR,"$\nu_{c,RL}$",False,8.528434919480988
nu_RL,3_CR-161-132-728,0.06535079131060954,0.0869807328210269,35.0,compression,LR,"$\nu_{c,RL}$",False,8.528434919480988
nu_RL,3_CR-161-132-760,0.05595396898775114,0.0874244797493846,35.0,compression,LR,"$\nu_{c,RL}$",False,8.528434919480988
nu_RL,3_CR-161-132-791,0.07712104129187247,0.0866993408822037,35.0,compression,LR,"$\nu_{c,RL}$",False,8.528434919480988
nu_RL,3_CR-161-132-822,0.1054404312742864,0.0867194910998271,35.0,compression,LR,"$\nu_{c,RL}$",False,8.528434919480988
nu_RL,3_CR-161-132-854,0.07899375429747243,0.0861475780896333,35.0,compression,LR,"$\nu_{c,RL}$",False,8.528434919480988
nu_RL,3_CR-161-132-885,0.07313470188561315,0.0865757764326526,35.0,compression,LR,"$\nu_{c,RL}$",False,8.528434919480988
nu_RL,3_CR-161-132-916,0.05908933356527182,0.0866444167892295,35.0,compression,LR,"$\nu_{c,RL}$",False,8.528434919480988
nu_RL,3_CR-161-132-948,0.08284861386506545,0.086173741917346,35.0,compression,LR,"$\nu_{c,RL}$",False,8.528434919480988
nu_RL,3_CR-161-132-979,0.08182786737694082,0.0864422968872908,35.0,compression,LR,"$\nu_{c,RL}$",False,8.528434919480988
nu_RL,2_CR-168-154-011,0.08716878683610696,0.0914486711829077,65.0,compression,LR,"$\nu_{c,RL}$",False,10.150967619080834
nu_RL,2_CR-168-154-043,0.05429428891312412,,65.0,compression,LR,"$\nu_{c,RL}$",False,10.150967619080834
nu_RL,2_CR-168-154-074,0.04730283173264478,0.0988460529766587,65.0,compression,LR,"$\nu_{c,RL}$",False,10.150967619080834
nu_RL,2_CR-168-154-105,0.06836134036281546,0.1009357454772302,65.0,compression,LR,"$\nu_{c,RL}$",False,10.150967619080834
nu_RL,2_CR-168-154-137,0.08187082854708885,0.1028161641541039,65.0,compression,LR,"$\nu_{c,RL}$",False,10.150967619080834
nu_RL,2_CR-168-154-168,0.0384581298387361,0.1039280125195616,65.0,compression,LR,"$\nu_{c,RL}$",False,10.150967619080834
nu_RL,2_CR-168-154-199,0.03747035377773779,0.0897751046025104,65.0,compression,LR,"$\nu_{c,RL}$",False,10.150967619080834
nu_RL,2_CR-168-154-231,0.04632328570265846,0.0919372549019607,65.0,compression,LR,"$\nu_{c,RL}$",False,10.150967619080834
nu_RL,2_CR-168-154-262,0.03865902412027439,0.0911664838322102,65.0,compression,LR,"$\nu_{c,RL}$",False,10.150967619080834
nu_RL,2_CR-168-154-293,0.04782080863098275,0.0911959968291715,65.0,compression,LR,"$\nu_{c,RL}$",False,10.150967619080834
nu_RL,2_CR-168-154-325,0.03782796535809244,0.0933277556996444,65.0,compression,LR,"$\nu_{c,RL}$",False,10.150967619080834
nu_RL,2_CR-168-154-356,,0.0944415146081637,65.0,compression,LR,"$\nu_{c,RL}$",True,10.150967619080834
nu_RL,2_CR-168-154-419,,0.0949734607218684,65.0,compression,LR,"$\nu_{c,RL}$",True,10.150967619080834
nu_RL,2_CR-168-154-450,0.02892827487183025,0.0821375817683056,65.0,compression,LR,"$\nu_{c,RL}$",False,10.150967619080834
nu_RL,2_CR-168-154-481,0.03533897539113887,0.0947094995759117,65.0,compression,LR,"$\nu_{c,RL}$",False,10.150967619080834
nu_RL,2_CR-168-154-513,0.02530246517902087,0.0927717246877491,65.0,compression,LR,"$\nu_{c,RL}$",False,10.150967619080834
nu_RL,2_CR-168-154-544,0.03527276490048246,0.0917443759549022,65.0,compression,LR,"$\nu_{c,RL}$",False,10.150967619080834
nu_RL,2_CR-168-154-575,,0.0932580117206061,65.0,compression,LR,"$\nu_{c,RL}$",True,10.150967619080834
nu_RL,2_CR-168-154-607,,0.0941815131026993,65.0,compression,LR,"$\nu_{c,RL}$",True,10.150967619080834
nu_RL,2_CR-168-154-669,0.06667311426837355,0.0904806297907603,65.0,compression,LR,"$\nu_{c,RL}$",False,10.150967619080834
nu_RL,2_CR-168-154-701,0.04925489504078256,0.091744466589741,65.0,compression,LR,"$\nu_{c,RL}$",False,10.150967619080834
nu_RL,2_CR-168-154-732,0.04991246164361288,0.091279924401512,65.0,compression,LR,"$\nu_{c,RL}$",False,10.150967619080834
nu_RL,2_CR-168-154-763,0.04714433593464029,0.0920449746621621,65.0,compression,LR,"$\nu_{c,RL}$",False,10.150967619080834
nu_RL,2_CR-168-154-795,0.05003019950414832,0.0916841223292837,65.0,compression,LR,"$\nu_{c,RL}$",False,10.150967619080834
nu_RL,2_CR-168-154-857,0.0659179397088515,0.090311418685121,65.0,compression,LR,"$\nu_{c,RL}$",False,10.150967619080834
nu_RL,2_CR-168-154-889,0.07530206934465422,0.0923117430226435,65.0,compression,LR,"$\nu_{c,RL}$",False,10.150967619080834
nu_RL,2_CR-168-154-920,,0.0924768518518518,65.0,compression,LR,"$\nu_{c,RL}$",True,10.150967619080834
nu_RL,2_CR-168-154-951,0.05861963328413806,0.0919513484928609,65.0,compression,LR,"$\nu_{c,RL}$",False,10.150967619080834
nu_RL,2_CR-168-154-983,0.05259680810002323,0.0900653455878446,65.0,compression,LR,"$\nu_{c,RL}$",False,10.150967619080834
nu_RL,4_CR-162-123-011,,0.1717702241009902,85.0,compression,LR,"$\nu_{c,RL}$",True,17.688435211345272
nu_RL,4_CR-162-123-043,0.1239417993085105,0.1738136077758721,85.0,compression,LR,"$\nu_{c,RL}$",False,17.688435211345272
nu_RL,4_CR-162-123-074,,0.1748178581210628,85.0,compression,LR,"$\nu_{c,RL}$",True,17.688435211345272
nu_RL,4_CR-162-123-105,,0.1749418604651162,85.0,compression,LR,"$\nu_{c,RL}$",True,17.688435211345272
nu_RL,4_CR-162-123-137,,0.1758875319511501,85.0,compression,LR,"$\nu_{c,RL}$",True,17.688435211345272
nu_RL,4_CR-162-123-168,,0.1755971520440973,85.0,compression,LR,"$\nu_{c,RL}$",True,17.688435211345272
nu_RL,4_CR-162-123-199,0.1005648514699479,0.1764665286404415,85.0,compression,LR,"$\nu_{c,RL}$",False,17.688435211345272
nu_RL,4_CR-162-123-231,0.1251630407155847,0.1768421657661799,85.0,compression,LR,"$\nu_{c,RL}$",False,17.688435211345272
nu_RL,4_CR-162-123-262,,0.1768275148099155,85.0,compression,LR,"$\nu_{c,RL}$",True,17.688435211345272
nu_RL,4_CR-162-123-293,,0.1766543480771451,85.0,compression,LR,"$\nu_{c,RL}$",True,17.688435211345272
nu_RL,4_CR-162-123-325,,0.1750884930076016,85.0,compression,LR,"$\nu_{c,RL}$",True,17.688435211345272
nu_RL,4_CR-162-123-356,0.07802406666322045,0.1769123621590248,85.0,compression,LR,"$\nu_{c,RL}$",False,17.688435211345272
nu_RL,4_CR-162-123-387,0.1469954659508111,0.1774389531487324,85.0,compression,LR,"$\nu_{c,RL}$",False,17.688435211345272
nu_RL,4_CR-162-123-419,,0.1772790860340405,85.0,compression,LR,"$\nu_{c,RL}$",True,17.688435211345272
nu_RL,4_CR-162-123-513,0.08132946060039827,0.1751695750478288,85.0,compression,LR,"$\nu_{c,RL}$",False,17.688435211345272
nu_RL,4_CR-162-123-638,,0.1769843101061375,85.0,compression,LR,"$\nu_{c,RL}$",True,17.688435211345272
nu_RL,4_CR-162-123-669,0.03938107701290603,0.176660692605654,85.0,compression,LR,"$\nu_{c,RL}$",False,17.688435211345272
nu_RL,4_CR-162-123-701,0.04942554511873921,0.1765921916388345,85.0,compression,LR,"$\nu_{c,RL}$",False,17.688435211345272
nu_RL,4_CR-162-123-763,0.07335049203258119,0.1775313182392827,85.0,compression,LR,"$\nu_{c,RL}$",False,17.688435211345272
nu_RL,4_CR-162-123-795,0.06942549474617754,0.1777343075772394,85.0,compression,LR,"$\nu_{c,RL}$",False,17.688435211345272
nu_RL,4_CR-162-123-826,0.1045069073471664,0.1775000000000001,85.0,compression,LR,"$\nu_{c,RL}$",False,17.688435211345272
nu_RL,4_CR-162-123-857,0.1526096855572624,,85.0,compression,LR,"$\nu_{c,RL}$",False,17.688435211345272
nu_RL,4_CR-162-123-889,0.1091793924330793,,85.0,compression,LR,"$\nu_{c,RL}$",False,17.688435211345272
nu_RL,4_CR-162-123-920,0.07136349833428828,0.1770731707317074,85.0,compression,LR,"$\nu_{c,RL}$",False,17.688435211345272
nu_RL,4_CR-162-123-951,0.07902757126262235,0.1771380334167782,85.0,compression,LR,"$\nu_{c,RL}$",False,17.688435211345272
nu_RL,4_CR-162-123-983,0.1527725036102696,0.1763333724065172,85.0,compression,LR,"$\nu_{c,RL}$",False,17.688435211345272
nu_RL,5_CR-159-121-134,0.07160699210095499,0.2127910369376203,95.0,compression,LR,"$\nu_{c,RL}$",False,21.190907347224755
nu_RL,5_CR-159-121-165,0.09166971324154254,0.2127900164049682,95.0,compression,LR,"$\nu_{c,RL}$",False,21.190907347224755
nu_RL,5_CR-159-121-228,0.1038141832056546,0.2131279537896026,95.0,compression,LR,"$\nu_{c,RL}$",False,21.190907347224755
nu_RL,5_CR-159-121-259,,0.2154088050314464,95.0,compression,LR,"$\nu_{c,RL}$",True,21.190907347224755
nu_RL,5_CR-159-121-291,,0.2137204701501223,95.0,compression,LR,"$\nu_{c,RL}$",True,21.190907347224755
nu_RL,5_CR-159-121-322,0.1194786601181081,0.2180678123548537,95.0,compression,LR,"$\nu_{c,RL}$",False,21.190907347224755
nu_RL,5_CR-159-121-385,0.1359941899824221,0.2128834355828221,95.0,compression,LR,"$\nu_{c,RL}$",False,21.190907347224755
nu_RL,5_CR-159-121-416,0.1278913771778018,0.2126187717265352,95.0,compression,LR,"$\nu_{c,RL}$",False,21.190907347224755
nu_RL,5_CR-159-121-447,0.132256961144407,0.2124840394660476,95.0,compression,LR,"$\nu_{c,RL}$",False,21.190907347224755
nu_RL,5_CR-159-121-479,0.1235469902826579,0.2130840032622625,95.0,compression,LR,"$\nu_{c,RL}$",False,21.190907347224755
nu_RL,5_CR-159-121-510,0.1220431680503819,0.2181971896682409,95.0,compression,LR,"$\nu_{c,RL}$",False,21.190907347224755
nu_RL,5_CR-159-121-541,0.08449297140790286,0.2147099930118798,95.0,compression,LR,"$\nu_{c,RL}$",False,21.190907347224755
nu_RL,5_CR-159-121-573,0.1864612904995254,0.214125874125874,95.0,compression,LR,"$\nu_{c,RL}$",True,21.190907347224755
nu_RL,5_CR-159-121-604,,0.2148167539267014,95.0,compression,LR,"$\nu_{c,RL}$",True,21.190907347224755
nu_RL,5_CR-159-121-635,,0.2137492711370263,95.0,compression,LR,"$\nu_{c,RL}$",True,21.190907347224755
nu_RL,5_CR-159-121-667,0.1139414096551864,0.2140953993790573,95.0,compression,LR,"$\nu_{c,RL}$",False,21.190907347224755
nu_RL,5_CR-159-121-698,0.1339877008550782,0.2149186256781191,95.0,compression,LR,"$\nu_{c,RL}$",False,21.190907347224755
nu_RL,5_CR-159-121-729,0.1834936742662006,0.2152885393778188,95.0,compression,LR,"$\nu_{c,RL}$",True,21.190907347224755
nu_RL,5_CR-159-121-823,0.1524457923381416,0.2172901274070626,95.0,compression,LR,"$\nu_{c,RL}$",False,21.190907347224755
nu_RL,5_CR-159-121-854,,0.2145834539454641,95.0,compression,LR,"$\nu_{c,RL}$",True,21.190907347224755
nu_RL,5_CR-159-121-886,0.1527805891169543,0.2139593762587029,95.0,compression,LR,"$\nu_{c,RL}$",False,21.190907347224755
nu_RL,5_CR-159-121-917,0.1384693196529559,0.2139266894435116,95.0,compression,LR,"$\nu_{c,RL}$",False,21.190907347224755
nu_RL,5_CR-159-121-948,0.1072115081294837,0.2131511776308155,95.0,compression,LR,"$\nu_{c,RL}$",False,21.190907347224755
nu_RL,3_TR-197-136-010,0.0590506953045832,0.084780466440381,35.0,tension,LR,"$\nu_{t,RL}$",False,8.528434919480988
nu_RL,3_TR-197-136-041,0.1248370456349718,0.0850493096646942,35.0,tension,LR,"$\nu_{t,RL}$",False,8.528434919480988
nu_RL,3_TR-197-136-072,0.140031697606532,0.0808601907772196,35.0,tension,LR,"$\nu_{t,RL}$",False,8.528434919480988
nu_RL,3_TR-197-136-104,,0.0849666176304175,35.0,tension,LR,"$\nu_{t,RL}$",True,8.528434919480988
nu_RL,3_TR-197-136-135,0.04069749171709322,0.0889468018809132,35.0,tension,LR,"$\nu_{t,RL}$",False,8.528434919480988
nu_RL,3_TR-197-136-166,0.08356905505001601,0.0842496201676889,35.0,tension,LR,"$\nu_{t,RL}$",False,8.528434919480988
nu_RL,3_TR-197-136-198,0.07623150214540265,0.0839009463364879,35.0,tension,LR,"$\nu_{t,RL}$",False,8.528434919480988
nu_RL,3_TR-197-136-229,0.07830596891017266,0.0839876916063593,35.0,tension,LR,"$\nu_{t,RL}$",False,8.528434919480988
nu_RL,3_TR-197-136-260,0.04263880288027076,0.0840563929164994,35.0,tension,LR,"$\nu_{t,RL}$",False,8.528434919480988
nu_RL,3_TR-197-136-292,0.05251093647257434,0.0837685584921554,35.0,tension,LR,"$\nu_{t,RL}$",False,8.528434919480988
nu_RL,3_TR-197-136-354,0.04146669872036456,0.0846020081898243,35.0,tension,LR,"$\nu_{t,RL}$",False,8.528434919480988
nu_RL,3_TR-197-136-386,0.04144878816365796,0.0839784391306841,35.0,tension,LR,"$\nu_{t,RL}$",False,8.528434919480988
nu_RL,3_TR-197-136-417,0.1184608015577293,0.0833619702176403,35.0,tension,LR,"$\nu_{t,RL}$",False,8.528434919480988
nu_RL,3_TR-197-136-448,0.125713244965226,0.0834734525757491,35.0,tension,LR,"$\nu_{t,RL}$",False,8.528434919480988
nu_RL,3_TR-197-136-480,0.1278607931566497,0.0841457186631105,35.0,tension,LR,"$\nu_{t,RL}$",False,8.528434919480988
nu_RL,3_TR-197-136-511,0.150367642903307,0.0840438213089628,35.0,tension,LR,"$\nu_{t,RL}$",False,8.528434919480988
nu_RL,3_TR-197-136-542,0.08762264329400389,0.0837869822485206,35.0,tension,LR,"$\nu_{t,RL}$",False,8.528434919480988
nu_RL,3_TR-197-136-574,0.08973697354276068,0.0835522236627021,35.0,tension,LR,"$\nu_{t,RL}$",False,8.528434919480988
nu_RL,3_TR-197-136-605,0.0778327622536512,0.0838447550858052,35.0,tension,LR,"$\nu_{t,RL}$",False,8.528434919480988
nu_RL,3_TR-197-136-636,0.05918050357187877,0.0839497041420118,35.0,tension,LR,"$\nu_{t,RL}$",False,8.528434919480988
nu_RL,3_TR-197-136-668,5.096405564466702e-05,0.084533500313087,35.0,tension,LR,"$\nu_{t,RL}$",False,8.528434919480988
nu_RL,3_TR-197-136-699,0.05077417485225583,0.0844027809436973,35.0,tension,LR,"$\nu_{t,RL}$",False,8.528434919480988
nu_RL,3_TR-197-136-730,0.02632441753233915,0.0841006823003269,35.0,tension,LR,"$\nu_{t,RL}$",False,8.528434919480988
nu_RL,3_TR-197-136-762,,0.0842586732639089,35.0,tension,LR,"$\nu_{t,RL}$",True,8.528434919480988
nu_RL,3_TR-197-136-793,0.04524818432071466,0.0845001934022213,35.0,tension,LR,"$\nu_{t,RL}$",False,8.528434919480988
nu_RL,3_TR-197-136-918,,0.0835502342529931,35.0,tension,LR,"$\nu_{t,RL}$",True,8.528434919480988
nu_RL,3_TR-197-136-950,,0.0836261703849265,35.0,tension,LR,"$\nu_{t,RL}$",True,8.528434919480988
nu_RL,2_TR-195-150-013,,0.1080937048961919,65.0,tension,LR,"$\nu_{t,RL}$",True,10.150967619080834
nu_RL,2_TR-195-150-044,0.04724316708230849,0.1075077525705891,65.0,tension,LR,"$\nu_{t,RL}$",False,10.150967619080834
nu_RL,2_TR-195-150-075,0.04669227683042602,0.1073142478901207,65.0,tension,LR,"$\nu_{t,RL}$",False,10.150967619080834
nu_RL,2_TR-195-150-138,,0.1080343692462201,65.0,tension,LR,"$\nu_{t,RL}$",True,10.150967619080834
nu_RL,2_TR-195-150-169,0.04831094559757272,0.1084002020088658,65.0,tension,LR,"$\nu_{t,RL}$",False,10.150967619080834
nu_RL,2_TR-195-150-201,0.04196240354842919,0.1084323839425881,65.0,tension,LR,"$\nu_{t,RL}$",False,10.150967619080834
nu_RL,2_TR-195-150-232,0.04396774409579834,0.1084987907081387,65.0,tension,LR,"$\nu_{t,RL}$",False,10.150967619080834
nu_RL,2_TR-195-150-263,0.2349930135229651,0.1086350501444839,65.0,tension,LR,"$\nu_{t,RL}$",True,10.150967619080834
nu_RL,2_TR-195-150-295,0.03746397290493766,0.1086082970173751,65.0,tension,LR,"$\nu_{t,RL}$",False,10.150967619080834
nu_RL,2_TR-195-150-326,0.0314900389562773,0.1073588652482269,65.0,tension,LR,"$\nu_{t,RL}$",False,10.150967619080834
nu_RL,2_TR-195-150-357,0.04330556973518173,0.1079446146861877,65.0,tension,LR,"$\nu_{t,RL}$",False,10.150967619080834
nu_RL,2_TR-195-150-389,,0.1089441486348703,65.0,tension,LR,"$\nu_{t,RL}$",True,10.150967619080834
nu_RL,2_TR-195-150-420,0.04735202750294728,0.1094899571202888,65.0,tension,LR,"$\nu_{t,RL}$",False,10.150967619080834
nu_RL,2_TR-195-150-451,0.03226599323448125,0.1100128801030408,65.0,tension,LR,"$\nu_{t,RL}$",False,10.150967619080834
nu_RL,2_TR-195-150-483,0.04361561491369693,0.1097816298964429,65.0,tension,LR,"$\nu_{t,RL}$",False,10.150967619080834
nu_RL,2_TR-195-150-514,0.03380102782232773,0.1096661796111048,65.0,tension,LR,"$\nu_{t,RL}$",False,10.150967619080834
nu_RL,2_TR-195-150-545,,0.1082030147349403,65.0,tension,LR,"$\nu_{t,RL}$",True,10.150967619080834
nu_RL,2_TR-195-150-576,,0.1088865096359743,65.0,tension,LR,"$\nu_{t,RL}$",True,10.150967619080834
nu_RL,2_TR-195-150-608,0.04924402586979152,0.1091106653293211,65.0,tension,LR,"$\nu_{t,RL}$",False,10.150967619080834
nu_RL,2_TR-195-150-639,0.04005183296681879,0.1089728453364818,65.0,tension,LR,"$\nu_{t,RL}$",False,10.150967619080834
nu_RL,2_TR-195-150-670,0.03213879382173795,0.1083881486478889,65.0,tension,LR,"$\nu_{t,RL}$",False,10.150967619080834
nu_RL,2_TR-195-150-702,0.03742696018499923,0.1073257588604376,65.0,tension,LR,"$\nu_{t,RL}$",False,10.150967619080834
nu_RL,2_TR-195-150-733,0.04741811776609191,0.1092370387140593,65.0,tension,LR,"$\nu_{t,RL}$",False,10.150967619080834
nu_RL,2_TR-195-150-764,0.04505235618685158,0.1101443532408719,65.0,tension,LR,"$\nu_{t,RL}$",False,10.150967619080834
nu_RL,2_TR-195-150-796,,0.1105128351072913,65.0,tension,LR,"$\nu_{t,RL}$",True,10.150967619080834
nu_RL,2_TR-195-150-827,,0.1116760188176612,65.0,tension,LR,"$\nu_{t,RL}$",True,10.150967619080834
nu_RL,2_TR-195-150-858,,0.1111949186184993,65.0,tension,LR,"$\nu_{t,RL}$",True,10.150967619080834
nu_RL,2_TR-195-150-890,,0.1102649756539464,65.0,tension,LR,"$\nu_{t,RL}$",True,10.150967619080834
nu_RL,2_TR-195-150-921,,0.1108253250423968,65.0,tension,LR,"$\nu_{t,RL}$",True,10.150967619080834
nu_RL,2_TR-195-150-952,,0.109800589168366,65.0,tension,LR,"$\nu_{t,RL}$",True,10.150967619080834
nu_RL,2_TR-195-150-984,,0.1098590748948745,65.0,tension,LR,"$\nu_{t,RL}$",True,10.150967619080834
nu_RL,4_TR-201-126-046,0.1299552661821789,0.1764292144947108,85.0,tension,LR,"$\nu_{t,RL}$",False,17.688435211345272
nu_RL,4_TR-201-126-077,0.1272557213343234,0.1767313019390582,85.0,tension,LR,"$\nu_{t,RL}$",False,17.688435211345272
nu_RL,4_TR-201-126-108,0.1440281093397257,0.1771539648962324,85.0,tension,LR,"$\nu_{t,RL}$",False,17.688435211345272
nu_RL,4_TR-201-126-140,0.1642552009540488,0.1773866213151928,85.0,tension,LR,"$\nu_{t,RL}$",False,17.688435211345272
nu_RL,4_TR-201-126-171,0.1012368665605097,0.1787089851471169,85.0,tension,LR,"$\nu_{t,RL}$",False,17.688435211345272
nu_RL,4_TR-201-126-202,0.092422203540841,0.1785027161611588,85.0,tension,LR,"$\nu_{t,RL}$",False,17.688435211345272
nu_RL,4_TR-201-126-234,0.1217992022992892,0.1780634201585504,85.0,tension,LR,"$\nu_{t,RL}$",False,17.688435211345272
nu_RL,4_TR-201-126-265,0.121721714137866,0.1769439882199695,85.0,tension,LR,"$\nu_{t,RL}$",False,17.688435211345272
nu_RL,4_TR-201-126-296,0.1083018052207143,0.1770450042456836,85.0,tension,LR,"$\nu_{t,RL}$",False,17.688435211345272
nu_RL,4_TR-201-126-328,0.09859138714352272,0.1775689014584371,85.0,tension,LR,"$\nu_{t,RL}$",False,17.688435211345272
nu_RL,4_TR-201-126-359,0.0644417076451236,0.1775749380211853,85.0,tension,LR,"$\nu_{t,RL}$",False,17.688435211345272
nu_RL,4_TR-201-126-390,0.126569708830735,0.1769084503103853,85.0,tension,LR,"$\nu_{t,RL}$",False,17.688435211345272
nu_RL,4_TR-201-126-422,0.06407345577860662,0.1768820524336159,85.0,tension,LR,"$\nu_{t,RL}$",False,17.688435211345272
nu_RL,4_TR-201-126-453,0.06855511908694771,0.1781073367284124,85.0,tension,LR,"$\nu_{t,RL}$",False,17.688435211345272
nu_RL,4_TR-201-126-484,-0.003292347831962294,0.1779859617344051,85.0,tension,LR,"$\nu_{t,RL}$",True,17.688435211345272
nu_RL,4_TR-201-126-516,0.05808264703355989,0.1776727769554823,85.0,tension,LR,"$\nu_{t,RL}$",False,17.688435211345272
nu_RL,4_TR-201-126-547,,0.1779949988633781,85.0,tension,LR,"$\nu_{t,RL}$",True,17.688435211345272
nu_RL,4_TR-201-126-578,0.08092039967686315,0.1785792890943105,85.0,tension,LR,"$\nu_{t,RL}$",False,17.688435211345272
nu_RL,4_TR-201-126-610,,0.1783100503365194,85.0,tension,LR,"$\nu_{t,RL}$",True,17.688435211345272
nu_RL,4_TR-201-126-641,0.1272140734891324,0.1785714285714283,85.0,tension,LR,"$\nu_{t,RL}$",False,17.688435211345272
nu_RL,4_TR-201-126-672,0.07773254968677984,0.1786482774407691,85.0,tension,LR,"$\nu_{t,RL}$",False,17.688435211345272
nu_RL,4_TR-201-126-704,0.0718626864642144,0.1782633697527313,85.0,tension,LR,"$\nu_{t,RL}$",False,17.688435211345272
nu_RL,4_TR-201-126-735,0.1107534938015641,0.172137034714701,85.0,tension,LR,"$\nu_{t,RL}$",False,17.688435211345272
nu_RL,4_TR-201-126-766,0.08822525445827631,0.1773523164360754,85.0,tension,LR,"$\nu_{t,RL}$",False,17.688435211345272
nu_RL,4_TR-201-126-798,0.077421109128475,0.1774795733091239,85.0,tension,LR,"$\nu_{t,RL}$",False,17.688435211345272
nu_RL,4_TR-201-126-923,0.1166772723369238,0.1778861510381018,85.0,tension,LR,"$\nu_{t,RL}$",False,17.688435211345272
nu_RL,4_TR-201-126-954,0.09753444130597395,0.1771591761380028,85.0,tension,LR,"$\nu_{t,RL}$",False,17.688435211345272
nu_RL,5_TR-202-131-025,0.0740566180955434,,95.0,tension,LR,"$\nu_{t,RL}$",False,21.190907347224755
nu_RL,5_TR-202-131-056,0.08072753919781267,0.2104713519616144,95.0,tension,LR,"$\nu_{t,RL}$",False,21.190907347224755
nu_RL,5_TR-202-131-087,0.06455107831703705,0.2109276237116337,95.0,tension,LR,"$\nu_{t,RL}$",False,21.190907347224755
nu_RL,5_TR-202-131-119,0.1436969777783627,0.2111483797612278,95.0,tension,LR,"$\nu_{t,RL}$",True,21.190907347224755
nu_RL,5_TR-202-131-150,0.01296150716750302,0.2112982814361068,95.0,tension,LR,"$\nu_{t,RL}$",True,21.190907347224755
nu_RL,5_TR-202-131-181,0.05664855386559176,0.2116477758159139,95.0,tension,LR,"$\nu_{t,RL}$",False,21.190907347224755
nu_RL,5_TR-202-131-213,0.06017207631526665,0.2121879422587037,95.0,tension,LR,"$\nu_{t,RL}$",False,21.190907347224755
nu_RL,5_TR-202-131-244,0.0603561200722972,0.2118120045300113,95.0,tension,LR,"$\nu_{t,RL}$",False,21.190907347224755
nu_RL,5_TR-202-131-275,0.05933317335131493,0.2102703930924789,95.0,tension,LR,"$\nu_{t,RL}$",False,21.190907347224755
nu_RL,5_TR-202-131-307,0.06124651645500013,0.209466613536745,95.0,tension,LR,"$\nu_{t,RL}$",False,21.190907347224755
nu_RL,5_TR-202-131-338,0.04784664625387462,0.209412697513734,95.0,tension,LR,"$\nu_{t,RL}$",False,21.190907347224755
nu_RL,5_TR-202-131-369,0.05013392230814261,0.2098688711516534,95.0,tension,LR,"$\nu_{t,RL}$",False,21.190907347224755
nu_RL,5_TR-202-131-401,0.08106991448937033,0.2101373297623796,95.0,tension,LR,"$\nu_{t,RL}$",False,21.190907347224755
nu_RL,5_TR-202-131-432,0.06486261380651502,0.2103062326004205,95.0,tension,LR,"$\nu_{t,RL}$",False,21.190907347224755
nu_RL,5_TR-202-131-463,0.07190084497787452,0.2116383474455873,95.0,tension,LR,"$\nu_{t,RL}$",False,21.190907347224755
nu_RL,5_TR-202-131-495,0.07423007698486396,0.2097925875552532,95.0,tension,LR,"$\nu_{t,RL}$",False,21.190907347224755
nu_RL,5_TR-202-131-526,0.07774932258268656,0.2091692656648708,95.0,tension,LR,"$\nu_{t,RL}$",False,21.190907347224755
nu_RL,5_TR-202-131-557,0.07069583733148854,0.2079027355623101,95.0,tension,LR,"$\nu_{t,RL}$",False,21.190907347224755
nu_RL,5_TR-202-131-589,,0.206994523667516,95.0,tension,LR,"$\nu_{t,RL}$",True,21.190907347224755
nu_RL,5_TR-202-131-620,-0.1620045052654525,0.2083129584352077,95.0,tension,LR,"$\nu_{t,RL}$",True,21.190907347224755
nu_RL,5_TR-202-131-651,0.06768191249326301,0.2095123626373625,95.0,tension,LR,"$\nu_{t,RL}$",False,21.190907347224755
nu_RL,5_TR-202-131-683,0.06403413396325137,0.2099634160283526,95.0,tension,LR,"$\nu_{t,RL}$",False,21.190907347224755
nu_RL,5_TR-202-131-714,0.08250194306856196,0.2108669527896995,95.0,tension,LR,"$\nu_{t,RL}$",False,21.190907347224755
nu_RL,5_TR-202-131-745,0.08472308251147936,0.2094806453451911,95.0,tension,LR,"$\nu_{t,RL}$",False,21.190907347224755
nu_RL,5_TR-202-131-777,0.08395394979463172,0.2077833984824097,95.0,tension,LR,"$\nu_{t,RL}$",False,21.190907347224755
nu_RL,5_TR-202-131-902,0.07196739107925383,0.2084186255764255,95.0,tension,LR,"$\nu_{t,RL}$",False,21.190907347224755
nu_RL,5_TR-202-131-947,,0.2084914081678198,95.0,tension,LR,"$\nu_{t,RL}$",True,21.190907347224755
nu_RL,5_TR-202-131-978,0.08187169596925116,0.2083821334251923,95.0,tension,LR,"$\nu_{t,RL}$",False,21.190907347224755
nu_TL,3_CT-239-166-043,0.1834080379767567,0.0881479466956758,35.0,compression,LT,"$\nu_{c,TL}$",False,8.692443501150006
nu_TL,3_CT-239-166-075,0.1137374940026676,0.0884389926183239,35.0,compression,LT,"$\nu_{c,TL}$",False,8.692443501150006
nu_TL,3_CT-239-166-106,0.16227586232486,0.0884383323367941,35.0,compression,LT,"$\nu_{c,TL}$",False,8.692443501150006
nu_TL,3_CT-239-166-231,0.1552222601057192,0.0465959559015622,35.0,compression,LT,"$\nu_{c,TL}$",False,8.692443501150006
nu_TL,3_CT-239-166-263,0.1374404265715339,0.0880876213197417,35.0,compression,LT,"$\nu_{c,TL}$",False,8.692443501150006
