Repository: chesali/wood-rheology

# Rheology data for Norway spruce

This repository enables exploration of rheological data on wood. It is based on the following research works:
- Maas, J.M. and Wittel, F.K. (2026) “From elasticity to creep: orthotropic moisture-dependent rheology of Norway spruce.” *Holzforschung*, 80(7), pp. 514–542. Available at: https://doi.org/10.1515/hf-2026-0009.
- Maas, J.M. and Wittel, F.K. (2026) “Orthotropy of wood mechanosorption in Norway spruce.” Manuscript submitted to *Mechanics of Materials*.

**Please cite the respective source when using data from this repository.** See the acknowledgement section for more information.

File: data/01_elasticity/elasticity_data.csv (part 10 of 11)
component,sample,constant,mc,rh,load_type,direction,label,outlier,mc_mean
nu_TL,3_CT-239-166-294,0.1110807900085248,0.0883499397788241,35.0,compression,LT,"$\nu_{c,TL}$",False,8.692443501150006
nu_TL,3_CT-239-166-325,0.1486654826173274,0.0889469917983156,35.0,compression,LT,"$\nu_{c,TL}$",False,8.692443501150006
nu_TL,3_CT-239-166-357,0.1142301112966814,0.0890075999559422,35.0,compression,LT,"$\nu_{c,TL}$",False,8.692443501150006
nu_TL,3_CT-239-166-388,0.1187295402366705,0.0887760144967328,35.0,compression,LT,"$\nu_{c,TL}$",False,8.692443501150006
nu_TL,3_CT-239-166-419,0.1487564441898288,0.0879864451246174,35.0,compression,LT,"$\nu_{c,TL}$",False,8.692443501150006
nu_TL,3_CT-239-166-451,0.1564161914890581,0.0876394613904918,35.0,compression,LT,"$\nu_{c,TL}$",False,8.692443501150006
nu_TL,3_CT-239-166-482,0.1052792518069236,0.088264689730917,35.0,compression,LT,"$\nu_{c,TL}$",False,8.692443501150006
nu_TL,3_CT-239-166-513,0.1072530322588775,0.0881057992442912,35.0,compression,LT,"$\nu_{c,TL}$",False,8.692443501150006
nu_TL,3_CT-239-166-576,,0.0893961789018448,35.0,compression,LT,"$\nu_{c,TL}$",True,8.692443501150006
nu_TL,3_CT-239-166-607,,0.0892176199868509,35.0,compression,LT,"$\nu_{c,TL}$",True,8.692443501150006
nu_TL,3_CT-239-166-670,0.1327324266903047,0.0902631011429805,35.0,compression,LT,"$\nu_{c,TL}$",False,8.692443501150006
nu_TL,3_CT-239-166-701,0.1851888225341555,0.0962326719217178,35.0,compression,LT,"$\nu_{c,TL}$",False,8.692443501150006
nu_TL,3_CT-239-166-732,,0.0888931422946515,35.0,compression,LT,"$\nu_{c,TL}$",True,8.692443501150006
nu_TL,3_CT-239-166-764,,0.088729082358088,35.0,compression,LT,"$\nu_{c,TL}$",True,8.692443501150006
nu_TL,3_CT-239-166-795,,0.0891282948703926,35.0,compression,LT,"$\nu_{c,TL}$",True,8.692443501150006
nu_TL,3_CT-239-166-858,,0.0888324873096445,35.0,compression,LT,"$\nu_{c,TL}$",True,8.692443501150006
nu_TL,3_CT-239-166-889,,0.0888913306230083,35.0,compression,LT,"$\nu_{c,TL}$",True,8.692443501150006
nu_TL,3_CT-239-166-920,0.1645709324556539,0.088989021792561,35.0,compression,LT,"$\nu_{c,TL}$",False,8.692443501150006
nu_TL,3_CT-239-166-952,,0.0892969855261726,35.0,compression,LT,"$\nu_{c,TL}$",True,8.692443501150006
nu_TL,2_CT-226-174-055,-0.01204065057528047,0.093425084672867,65.0,compression,LT,"$\nu_{c,TL}$",False,10.590241482423455
nu_TL,2_CT-226-174-087,-0.009324649111387053,0.0959279605822053,65.0,compression,LT,"$\nu_{c,TL}$",False,10.590241482423455
nu_TL,2_CT-226-174-118,-0.003336849402084715,0.0974645146520146,65.0,compression,LT,"$\nu_{c,TL}$",False,10.590241482423455
nu_TL,2_CT-226-174-149,-0.01870325910116918,0.0980751811594202,65.0,compression,LT,"$\nu_{c,TL}$",False,10.590241482423455
nu_TL,2_CT-226-174-181,-0.01835418098865278,0.0977109996053447,65.0,compression,LT,"$\nu_{c,TL}$",False,10.590241482423455
nu_TL,2_CT-226-174-212,-0.03054273187719592,0.105780640786574,65.0,compression,LT,"$\nu_{c,TL}$",False,10.590241482423455
nu_TL,2_CT-226-174-243,-0.02172002817913721,0.1044256814189381,65.0,compression,LT,"$\nu_{c,TL}$",False,10.590241482423455
nu_TL,2_CT-226-174-275,-0.01708880721594204,0.1040608562864091,65.0,compression,LT,"$\nu_{c,TL}$",False,10.590241482423455
nu_TL,2_CT-226-174-306,-0.02960928763603581,0.1026435426839535,65.0,compression,LT,"$\nu_{c,TL}$",False,10.590241482423455
nu_TL,2_CT-226-174-337,-0.02732534613219072,0.1023398391360594,65.0,compression,LT,"$\nu_{c,TL}$",False,10.590241482423455
nu_TL,2_CT-226-174-369,-0.02647419012456204,0.1038058777164732,65.0,compression,LT,"$\nu_{c,TL}$",False,10.590241482423455
nu_TL,2_CT-226-174-400,-0.02810204696482217,0.1044505710909807,65.0,compression,LT,"$\nu_{c,TL}$",False,10.590241482423455
nu_TL,2_CT-226-174-431,-0.03027409459686709,0.1051266213712167,65.0,compression,LT,"$\nu_{c,TL}$",False,10.590241482423455
nu_TL,2_CT-226-174-463,0.01727877284815051,0.1005324813631521,65.0,compression,LT,"$\nu_{c,TL}$",False,10.590241482423455
nu_TL,2_CT-226-174-494,-0.005663305726753594,0.1003017771319996,65.0,compression,LT,"$\nu_{c,TL}$",False,10.590241482423455
nu_TL,2_CT-226-174-525,-0.004127782086386254,0.099849288305889,65.0,compression,LT,"$\nu_{c,TL}$",False,10.590241482423455
nu_TL,2_CT-226-174-557,-0.006076538173755665,0.1027833556448014,65.0,compression,LT,"$\nu_{c,TL}$",False,10.590241482423455
nu_TL,2_CT-226-174-588,0.01894832466968965,0.1023143424797293,65.0,compression,LT,"$\nu_{c,TL}$",False,10.590241482423455
nu_TL,2_CT-226-174-619,0.008029033906618094,0.1017654543526669,65.0,compression,LT,"$\nu_{c,TL}$",False,10.590241482423455
nu_TL,2_CT-226-174-651,-0.005528686104561054,0.1041248544658202,65.0,compression,LT,"$\nu_{c,TL}$",False,10.590241482423455
nu_TL,2_CT-226-174-682,0.001925105999446438,0.1044376049244543,65.0,compression,LT,"$\nu_{c,TL}$",False,10.590241482423455
nu_TL,2_CT-226-174-713,0.0001703071743863905,0.1039186092011851,65.0,compression,LT,"$\nu_{c,TL}$",False,10.590241482423455
nu_TL,2_CT-226-174-745,0.0006363947944508047,0.1036110956075234,65.0,compression,LT,"$\nu_{c,TL}$",False,10.590241482423455
nu_TL,2_CT-226-174-776,-0.01056895836022749,0.1037068144912927,65.0,compression,LT,"$\nu_{c,TL}$",False,10.590241482423455
nu_TL,2_CT-226-174-807,-0.004990745102530427,0.1033149792111474,65.0,compression,LT,"$\nu_{c,TL}$",False,10.590241482423455
nu_TL,2_CT-226-174-839,0.01372799061280355,0.1030884574497844,65.0,compression,LT,"$\nu_{c,TL}$",False,10.590241482423455
nu_TL,2_CT-226-174-870,0.0197152040622496,0.1022638563622169,65.0,compression,LT,"$\nu_{c,TL}$",False,10.590241482423455
nu_TL,2_CT-226-174-901,0.004888051994297735,0.1017277047805422,65.0,compression,LT,"$\nu_{c,TL}$",False,10.590241482423455
nu_TL,2_CT-226-174-933,-0.0001974428797011915,0.1037363253856942,65.0,compression,LT,"$\nu_{c,TL}$",False,10.590241482423455
nu_TL,4_CT-238-157-019,-0.04396634941715834,0.1782421534437663,85.0,compression,LT,"$\nu_{c,TL}$",False,18.023446128917772
nu_TL,4_CT-238-157-051,-0.1427532789891283,0.178921649371328,85.0,compression,LT,"$\nu_{c,TL}$",False,18.023446128917772
nu_TL,4_CT-238-157-082,-0.06625792179176697,0.1748433511255511,85.0,compression,LT,"$\nu_{c,TL}$",False,18.023446128917772
nu_TL,4_CT-238-157-113,0.3227362101726912,0.1783701561019402,85.0,compression,LT,"$\nu_{c,TL}$",True,18.023446128917772
nu_TL,4_CT-238-157-145,-0.04739258201026855,0.1794628323385784,85.0,compression,LT,"$\nu_{c,TL}$",False,18.023446128917772
nu_TL,4_CT-238-157-176,-0.04042617271045512,0.1795014901110811,85.0,compression,LT,"$\nu_{c,TL}$",False,18.023446128917772
nu_TL,4_CT-238-157-207,-0.03115434446210271,0.1796565030708189,85.0,compression,LT,"$\nu_{c,TL}$",False,18.023446128917772
nu_TL,4_CT-238-157-239,-0.0270761600880869,0.1795694822888282,85.0,compression,LT,"$\nu_{c,TL}$",False,18.023446128917772
nu_TL,4_CT-238-157-270,,0.1798378760676784,85.0,compression,LT,"$\nu_{c,TL}$",True,18.023446128917772
nu_TL,4_CT-238-157-301,-0.04385598729327606,0.179392352588229,85.0,compression,LT,"$\nu_{c,TL}$",False,18.023446128917772
nu_TL,4_CT-238-157-333,-0.09443287528554956,0.1796036601873409,85.0,compression,LT,"$\nu_{c,TL}$",False,18.023446128917772
nu_TL,4_CT-238-157-364,-0.03304703010991999,0.179002808988764,85.0,compression,LT,"$\nu_{c,TL}$",False,18.023446128917772
nu_TL,4_CT-238-157-395,-0.0852726248019292,0.1772698003863489,85.0,compression,LT,"$\nu_{c,TL}$",False,18.023446128917772
nu_TL,4_CT-238-157-427,-0.03051837333298045,0.1822978860739066,85.0,compression,LT,"$\nu_{c,TL}$",False,18.023446128917772
nu_TL,4_CT-238-157-552,-0.03977561241068442,0.1790449774297056,85.0,compression,LT,"$\nu_{c,TL}$",False,18.023446128917772
nu_TL,4_CT-238-157-583,-0.1344345613869083,0.1792475921885809,85.0,compression,LT,"$\nu_{c,TL}$",False,18.023446128917772
nu_TL,4_CT-238-157-615,-0.1605264860479634,0.1790755845568243,85.0,compression,LT,"$\nu_{c,TL}$",False,18.023446128917772
nu_TL,4_CT-238-157-646,-0.1190350459713516,0.1794446859378395,85.0,compression,LT,"$\nu_{c,TL}$",False,18.023446128917772
nu_TL,4_CT-238-157-677,-0.2109629690412733,0.1792504866969499,85.0,compression,LT,"$\nu_{c,TL}$",False,18.023446128917772
nu_TL,4_CT-238-157-709,-0.1206372738378242,0.1782838640043172,85.0,compression,LT,"$\nu_{c,TL}$",False,18.023446128917772
nu_TL,4_CT-238-157-740,-0.09917177256668243,0.1785591305283546,85.0,compression,LT,"$\nu_{c,TL}$",False,18.023446128917772
nu_TL,4_CT-238-157-771,-0.08236436693958234,0.1801445211389127,85.0,compression,LT,"$\nu_{c,TL}$",False,18.023446128917772
nu_TL,4_CT-238-157-803,-0.1062110342838962,0.1799345809426778,85.0,compression,LT,"$\nu_{c,TL}$",False,18.023446128917772
nu_TL,4_CT-238-157-834,-0.1578758946907498,0.1795107695638056,85.0,compression,LT,"$\nu_{c,TL}$",False,18.023446128917772
nu_TL,4_CT-238-157-865,-0.0821913790094163,0.1796675330301061,85.0,compression,LT,"$\nu_{c,TL}$",False,18.023446128917772
nu_TL,4_CT-238-157-897,-0.1298652784444141,0.1798494938010935,85.0,compression,LT,"$\nu_{c,TL}$",False,18.023446128917772
nu_TL,4_CT-238-157-928,-0.1914657248349849,0.1790745224643529,85.0,compression,LT,"$\nu_{c,TL}$",False,18.023446128917772
nu_TL,4_CT-238-157-959,-0.06616557164287795,0.1779392054897337,85.0,compression,LT,"$\nu_{c,TL}$",False,18.023446128917772
nu_TL,5_CT-238-163-036,-0.09413765297547026,,95.0,compression,LT,"$\nu_{c,TL}$",False,21.71372080463675
nu_TL,5_CT-238-163-067,-0.09229162708682524,0.2191826176927057,95.0,compression,LT,"$\nu_{c,TL}$",False,21.71372080463675
nu_TL,5_CT-238-163-098,-0.116666914739095,0.2181211525528943,95.0,compression,LT,"$\nu_{c,TL}$",False,21.71372080463675
nu_TL,5_CT-238-163-224,-0.2423789483239864,0.2164668016404505,95.0,compression,LT,"$\nu_{c,TL}$",True,21.71372080463675
nu_TL,5_CT-238-163-255,-0.1743390882888977,0.2173346333453072,95.0,compression,LT,"$\nu_{c,TL}$",False,21.71372080463675
nu_TL,5_CT-238-163-286,-0.1006345887996861,0.2218808386962839,95.0,compression,LT,"$\nu_{c,TL}$",False,21.71372080463675
nu_TL,5_CT-238-163-318,,0.219287634408602,95.0,compression,LT,"$\nu_{c,TL}$",True,21.71372080463675
nu_TL,5_CT-238-163-349,,0.2188703800104112,95.0,compression,LT,"$\nu_{c,TL}$",True,21.71372080463675
nu_TL,5_CT-238-163-380,-0.177837654582057,0.2179180439687285,95.0,compression,LT,"$\nu_{c,TL}$",False,21.71372080463675
nu_TL,5_CT-238-163-412,-0.09845777697124086,0.2173266543633008,95.0,compression,LT,"$\nu_{c,TL}$",False,21.71372080463675
nu_TL,5_CT-238-163-443,-0.1491760602657502,0.2214300691968966,95.0,compression,LT,"$\nu_{c,TL}$",False,21.71372080463675
nu_TL,5_CT-238-163-474,,0.2191734061548155,95.0,compression,LT,"$\nu_{c,TL}$",True,21.71372080463675
nu_TL,5_CT-238-163-506,,0.2199979059784316,95.0,compression,LT,"$\nu_{c,TL}$",True,21.71372080463675
nu_TL,5_CT-238-163-537,,0.2205378204120142,95.0,compression,LT,"$\nu_{c,TL}$",True,21.71372080463675
nu_TL,5_CT-238-163-568,-0.1297859161032023,0.2201437339348476,95.0,compression,LT,"$\nu_{c,TL}$",False,21.71372080463675
nu_TL,5_CT-238-163-600,-0.1369449747254161,0.2187319126545646,95.0,compression,LT,"$\nu_{c,TL}$",False,21.71372080463675
nu_TL,5_CT-238-163-631,-0.07664636776095003,0.2180054817625974,95.0,compression,LT,"$\nu_{c,TL}$",False,21.71372080463675
nu_TL,5_CT-238-163-662,,0.2177084957131721,95.0,compression,LT,"$\nu_{c,TL}$",True,21.71372080463675
nu_TL,5_CT-238-163-694,,0.2177893004935933,95.0,compression,LT,"$\nu_{c,TL}$",True,21.71372080463675
nu_TL,5_CT-238-163-725,-0.09734684913134319,0.2172154524241638,95.0,compression,LT,"$\nu_{c,TL}$",False,21.71372080463675
nu_TL,5_CT-238-163-756,-0.0926556402299089,0.2187066610632485,95.0,compression,LT,"$\nu_{c,TL}$",False,21.71372080463675
nu_TL,5_CT-238-163-819,-0.1267729873923855,0.2197575950037049,95.0,compression,LT,"$\nu_{c,TL}$",False,21.71372080463675
nu_TL,5_CT-238-163-850,-0.08435670560083232,0.2194730450393368,95.0,compression,LT,"$\nu_{c,TL}$",False,21.71372080463675
nu_TL,5_CT-238-163-881,-0.07899209233321215,0.2201479133650291,95.0,compression,LT,"$\nu_{c,TL}$",False,21.71372080463675
nu_TL,5_CT-238-163-913,-0.07921394376496826,0.2247051356640397,95.0,compression,LT,"$\nu_{c,TL}$",False,21.71372080463675
nu_TL,5_CT-238-163-944,-0.07255982675579599,0.2232603845745245,95.0,compression,LT,"$\nu_{c,TL}$",False,21.71372080463675
nu_TL,3_TT-277-172-042,0.08169819557462693,0.0859793019927337,35.0,tension,LT,"$\nu_{t,TL}$",False,8.692443501150006
nu_TL,3_TT-277-172-073,0.1391976156127507,0.0867075105300585,35.0,tension,LT,"$\nu_{t,TL}$",False,8.692443501150006
nu_TL,3_TT-277-172-104,0.1291907319612801,0.0870110660677112,35.0,tension,LT,"$\nu_{t,TL}$",False,8.692443501150006
nu_TL,3_TT-277-172-135,0.1224407590052963,0.0869579572969402,35.0,tension,LT,"$\nu_{t,TL}$",False,8.692443501150006
nu_TL,3_TT-277-172-167,0.1132775690939734,0.0869272686832739,35.0,tension,LT,"$\nu_{t,TL}$",False,8.692443501150006
nu_TL,3_TT-277-172-198,0.138441314922894,0.0867471225835289,35.0,tension,LT,"$\nu_{t,TL}$",False,8.692443501150006
nu_TL,3_TT-277-172-229,0.1426787527952706,0.0856219349086045,35.0,tension,LT,"$\nu_{t,TL}$",False,8.692443501150006
nu_TL,3_TT-277-172-261,0.1029016105772679,0.0864634146341463,35.0,tension,LT,"$\nu_{t,TL}$",False,8.692443501150006
nu_TL,3_TT-277-172-292,0.1109703710956112,0.0865771441202476,35.0,tension,LT,"$\nu_{t,TL}$",False,8.692443501150006
nu_TL,3_TT-277-172-323,0.1228011594892465,0.0868751388580315,35.0,tension,LT,"$\nu_{t,TL}$",False,8.692443501150006
nu_TL,3_TT-277-172-355,,0.0869687905638015,35.0,tension,LT,"$\nu_{t,TL}$",True,8.692443501150006
nu_TL,3_TT-277-172-386,0.1002984785696078,0.086927169746553,35.0,tension,LT,"$\nu_{t,TL}$",False,8.692443501150006
nu_TL,3_TT-277-172-417,0.1153059593855864,0.0867057000172206,35.0,tension,LT,"$\nu_{t,TL}$",False,8.692443501150006
nu_TL,3_TT-277-172-448,-0.649651317716086,0.0864186801089285,35.0,tension,LT,"$\nu_{t,TL}$",True,8.692443501150006
nu_TL,3_TT-277-172-480,,0.0868935723042792,35.0,tension,LT,"$\nu_{t,TL}$",True,8.692443501150006
nu_TL,3_TT-277-172-511,0.2193429437707849,0.0868609287054409,35.0,tension,LT,"$\nu_{t,TL}$",True,8.692443501150006
nu_TL,3_TT-277-172-542,0.1450991459484222,0.0857955907021326,35.0,tension,LT,"$\nu_{t,TL}$",False,8.692443501150006
nu_TL,3_TT-277-172-574,0.07273897038396143,0.0861496981419611,35.0,tension,LT,"$\nu_{t,TL}$",False,8.692443501150006
nu_TL,3_TT-277-172-605,,0.0858783420061008,35.0,tension,LT,"$\nu_{t,TL}$",True,8.692443501150006
nu_TL,3_TT-277-172-636,0.01707019398913522,0.0864892714268396,35.0,tension,LT,"$\nu_{t,TL}$",False,8.692443501150006
nu_TL,3_TT-277-172-668,0.08068685459227518,0.0868287306349886,35.0,tension,LT,"$\nu_{t,TL}$",False,8.692443501150006
nu_TL,3_TT-277-172-699,0.09870501612712418,0.0866230641081014,35.0,tension,LT,"$\nu_{t,TL}$",False,8.692443501150006
nu_TL,3_TT-277-172-730,,0.0867635998997242,35.0,tension,LT,"$\nu_{t,TL}$",True,8.692443501150006
nu_TL,3_TT-277-172-761,0.07783522794902331,0.0866549273630589,35.0,tension,LT,"$\nu_{t,TL}$",False,8.692443501150006
nu_TL,3_TT-277-172-793,0.08829447232880555,0.0866666666666668,35.0,tension,LT,"$\nu_{t,TL}$",False,8.692443501150006
nu_TL,3_TT-277-172-918,,0.0872217806041336,35.0,tension,LT,"$\nu_{t,TL}$",True,8.692443501150006
nu_TL,3_TT-277-172-949,,0.0867761057911535,35.0,tension,LT,"$\nu_{t,TL}$",True,8.692443501150006
nu_TL,2_TT-266-172-162,0.0413011303182346,0.1123270231373853,65.0,tension,LT,"$\nu_{t,TL}$",False,10.590241482423455
nu_TL,2_TT-266-172-194,0.03432431227694702,0.1119729624909967,65.0,tension,LT,"$\nu_{t,TL}$",False,10.590241482423455
nu_TL,2_TT-266-172-225,0.05180750325013599,0.1120753262485545,65.0,tension,LT,"$\nu_{t,TL}$",False,10.590241482423455
nu_TL,2_TT-266-172-256,0.06651277355563737,0.1119923161361142,65.0,tension,LT,"$\nu_{t,TL}$",False,10.590241482423455
nu_TL,2_TT-266-172-288,0.02597560950599189,0.1117080339647288,65.0,tension,LT,"$\nu_{t,TL}$",False,10.590241482423455
nu_TL,2_TT-266-172-382,0.03897402397109433,0.1114509717314489,65.0,tension,LT,"$\nu_{t,TL}$",False,10.590241482423455
nu_TL,2_TT-266-172-413,0.03266639334890233,0.1111227876106194,65.0,tension,LT,"$\nu_{t,TL}$",False,10.590241482423455
nu_TL,2_TT-266-172-444,0.06934366587589325,0.1116791538122521,65.0,tension,LT,"$\nu_{t,TL}$",False,10.590241482423455
nu_TL,2_TT-266-172-475,0.04180213872384825,0.1120565455234793,65.0,tension,LT,"$\nu_{t,TL}$",False,10.590241482423455
nu_TL,2_TT-266-172-507,,0.1126274379432625,65.0,tension,LT,"$\nu_{t,TL}$",True,10.590241482423455
nu_TL,2_TT-266-172-538,0.0519066896761016,0.1126298063429693,65.0,tension,LT,"$\nu_{t,TL}$",False,10.590241482423455
nu_TL,2_TT-266-172-569,0.04120301656543278,0.1104122797295799,65.0,tension,LT,"$\nu_{t,TL}$",False,10.590241482423455
nu_TL,2_TT-266-172-601,0.03342272984055263,0.1079292148121191,65.0,tension,LT,"$\nu_{t,TL}$",False,10.590241482423455
nu_TL,2_TT-266-172-632,0.04246745737004647,0.1102867595631355,65.0,tension,LT,"$\nu_{t,TL}$",False,10.590241482423455
nu_TL,2_TT-266-172-663,0.02006201196031888,0.1112372113825683,65.0,tension,LT,"$\nu_{t,TL}$",False,10.590241482423455
nu_TL,2_TT-266-172-695,0.04494814972509227,0.109766370886218,65.0,tension,LT,"$\nu_{t,TL}$",False,10.590241482423455
nu_TL,2_TT-266-172-726,0.06940662049034697,0.1091072937200789,65.0,tension,LT,"$\nu_{t,TL}$",False,10.590241482423455
nu_TL,2_TT-266-172-757,0.08472436081507159,0.1096600870991459,65.0,tension,LT,"$\nu_{t,TL}$",True,10.590241482423455
nu_TL,2_TT-266-172-788,0.05517778226022601,0.1096292103028588,65.0,tension,LT,"$\nu_{t,TL}$",False,10.590241482423455
nu_TL,2_TT-266-172-820,,0.1097034887029763,65.0,tension,LT,"$\nu_{t,TL}$",True,10.590241482423455
nu_TL,2_TT-266-172-851,,0.1095723948182964,65.0,tension,LT,"$\nu_{t,TL}$",True,10.590241482423455
nu_TL,2_TT-266-172-882,,0.1099739860470615,65.0,tension,LT,"$\nu_{t,TL}$",True,10.590241482423455
nu_TL,2_TT-266-172-914,,0.1090876307248465,65.0,tension,LT,"$\nu_{t,TL}$",True,10.590241482423455
nu_TL,2_TT-266-172-945,,0.1081053206333798,65.0,tension,LT,"$\nu_{t,TL}$",True,10.590241482423455
nu_TL,4_TT-290-174-066,0.04217025600976149,0.181265365511013,85.0,tension,LT,"$\nu_{t,TL}$",False,18.023446128917772
nu_TL,4_TT-290-174-097,0.1646360691325172,0.1819400192181257,85.0,tension,LT,"$\nu_{t,TL}$",False,18.023446128917772
nu_TL,4_TT-290-174-128,0.1184028666988574,0.1819281376518218,85.0,tension,LT,"$\nu_{t,TL}$",False,18.023446128917772
nu_TL,4_TT-290-174-160,0.1507916729947958,0.1817018489596453,85.0,tension,LT,"$\nu_{t,TL}$",False,18.023446128917772
nu_TL,4_TT-290-174-191,0.1377808697741212,0.1814225690276109,85.0,tension,LT,"$\nu_{t,TL}$",False,18.023446128917772
nu_TL,4_TT-290-174-222,0.08945760525544819,0.1806793843701747,85.0,tension,LT,"$\nu_{t,TL}$",False,18.023446128917772
nu_TL,4_TT-290-174-253,0.1431419179174029,0.1811687988451392,85.0,tension,LT,"$\nu_{t,TL}$",False,18.023446128917772
nu_TL,4_TT-290-174-285,0.1223028925574409,0.1815094151141301,85.0,tension,LT,"$\nu_{t,TL}$",False,18.023446128917772
nu_TL,4_TT-290-174-316,,0.1820469963622064,85.0,tension,LT,"$\nu_{t,TL}$",True,18.023446128917772
nu_TL,4_TT-290-174-347,,0.1814170261292081,85.0,tension,LT,"$\nu_{t,TL}$",True,18.023446128917772
nu_TL,4_TT-290-174-379,0.1614138225134764,0.1813996134212221,85.0,tension,LT,"$\nu_{t,TL}$",False,18.023446128917772
nu_TL,4_TT-290-174-410,,0.1817323379641073,85.0,tension,LT,"$\nu_{t,TL}$",True,18.023446128917772
nu_TL,4_TT-290-174-441,0.1374227810271838,0.18202091283017,85.0,tension,LT,"$\nu_{t,TL}$",False,18.023446128917772
nu_TL,4_TT-290-174-473,0.1055793978963215,0.181054792511853,85.0,tension,LT,"$\nu_{t,TL}$",False,18.023446128917772
nu_TL,4_TT-290-174-504,0.109407071877497,0.1808774180813266,85.0,tension,LT,"$\nu_{t,TL}$",False,18.023446128917772
nu_TL,4_TT-290-174-535,0.1172068158424847,0.1809593950999165,85.0,tension,LT,"$\nu_{t,TL}$",False,18.023446128917772
nu_TL,4_TT-290-174-566,0.07887709735529551,0.1815262213166449,85.0,tension,LT,"$\nu_{t,TL}$",False,18.023446128917772
nu_TL,4_TT-290-174-598,0.066438668760392,0.1813149816813545,85.0,tension,LT,"$\nu_{t,TL}$",False,18.023446128917772
nu_TL,4_TT-290-174-629,0.1221148980913475,0.1820259327338664,85.0,tension,LT,"$\nu_{t,TL}$",False,18.023446128917772
nu_TL,4_TT-290-174-660,0.09605395002219586,0.1816272320330562,85.0,tension,LT,"$\nu_{t,TL}$",False,18.023446128917772
nu_TL,4_TT-290-174-692,0.1350264468292208,0.1814411865150998,85.0,tension,LT,"$\nu_{t,TL}$",False,18.023446128917772
nu_TL,4_TT-290-174-723,0.09776248352203736,0.1812496937025238,85.0,tension,LT,"$\nu_{t,TL}$",False,18.023446128917772
nu_TL,4_TT-290-174-754,0.1380247624111908,0.1817829267095382,85.0,tension,LT,"$\nu_{t,TL}$",False,18.023446128917772
nu_TL,4_TT-290-174-786,0.2429282442969907,0.1820909494013892,85.0,tension,LT,"$\nu_{t,TL}$",True,18.023446128917772
nu_TL,4_TT-290-174-911,,0.1812069982307844,85.0,tension,LT,"$\nu_{t,TL}$",True,18.023446128917772
nu_TL,4_TT-290-174-942,0.06360524937356571,0.180271806276254,85.0,tension,LT,"$\nu_{t,TL}$",False,18.023446128917772
nu_TL,5_TT-276-178-037,0.1311139040811218,0.2152155409803234,95.0,tension,LT,"$\nu_{t,TL}$",False,21.71372080463675
nu_TL,5_TT-276-178-068,0.1088980499365217,0.2146313364055299,95.0,tension,LT,"$\nu_{t,TL}$",False,21.71372080463675
nu_TL,5_TT-276-178-099,0.08657644068451048,,95.0,tension,LT,"$\nu_{t,TL}$",False,21.71372080463675
nu_TL,5_TT-276-178-130,0.08047911495241719,0.2156041636686332,95.0,tension,LT,"$\nu_{t,TL}$",False,21.71372080463675
nu_TL,5_TT-276-178-162,,0.2149077868852458,95.0,tension,LT,"$\nu_{t,TL}$",True,21.71372080463675
nu_TL,5_TT-276-178-193,-0.5708819779394445,0.2155052352086569,95.0,tension,LT,"$\nu_{t,TL}$",True,21.71372080463675
nu_TL,5_TT-276-178-224,0.02154071046140579,0.2171042685077861,95.0,tension,LT,"$\nu_{t,TL}$",False,21.71372080463675
nu_TL,5_TT-276-178-256,0.105520022409042,0.2159410182325394,95.0,tension,LT,"$\nu_{t,TL}$",False,21.71372080463675
nu_TL,5_TT-276-178-287,0.1289712674157039,0.2156189531133714,95.0,tension,LT,"$\nu_{t,TL}$",False,21.71372080463675
nu_TL,5_TT-276-178-318,0.1021304629237467,0.2143150410574804,95.0,tension,LT,"$\nu_{t,TL}$",False,21.71372080463675
nu_TL,5_TT-276-178-350,0.09107805811869779,0.2137607742325722,95.0,tension,LT,"$\nu_{t,TL}$",False,21.71372080463675
nu_TL,5_TT-276-178-381,0.08706124615426979,0.2150770157041794,95.0,tension,LT,"$\nu_{t,TL}$",False,21.71372080463675
nu_TL,5_TT-276-178-412,0.1013013238201293,0.2148267041179714,95.0,tension,LT,"$\nu_{t,TL}$",False,21.71372080463675
nu_TL,5_TT-276-178-443,0.1116345814349978,0.2159089769936344,95.0,tension,LT,"$\nu_{t,TL}$",False,21.71372080463675
nu_TL,5_TT-276-178-475,,0.2161789758492836,95.0,tension,LT,"$\nu_{t,TL}$",True,21.71372080463675
nu_TL,5_TT-276-178-506,,0.21490883449179,95.0,tension,LT,"$\nu_{t,TL}$",True,21.71372080463675
nu_TL,5_TT-276-178-537,0.1502820732757331,0.2148142585360969,95.0,tension,LT,"$\nu_{t,TL}$",False,21.71372080463675
nu_TL,5_TT-276-178-569,0.4706589990192995,0.2145960556612272,95.0,tension,LT,"$\nu_{t,TL}$",True,21.71372080463675
nu_TL,5_TT-276-178-600,0.109259141383511,0.2145880460463479,95.0,tension,LT,"$\nu_{t,TL}$",False,21.71372080463675
nu_TL,5_TT-276-178-631,-0.11343735064204,0.2147242325929623,95.0,tension,LT,"$\nu_{t,TL}$",True,21.71372080463675
nu_TL,5_TT-276-178-663,0.1373514571457452,0.214750499001996,95.0,tension,LT,"$\nu_{t,TL}$",False,21.71372080463675
nu_TL,5_TT-276-178-694,,0.2159885159885159,95.0,tension,LT,"$\nu_{t,TL}$",True,21.71372080463675
nu_TL,5_TT-276-178-725,0.1473298529232431,0.2165714285714285,95.0,tension,LT,"$\nu_{t,TL}$",False,21.71372080463675
nu_TL,5_TT-276-178-756,,0.2144704152512295,95.0,tension,LT,"$\nu_{t,TL}$",True,21.71372080463675
nu_TL,5_TT-276-178-788,0.1318605998337197,0.2126274866202159,95.0,tension,LT,"$\nu_{t,TL}$",False,21.71372080463675
nu_TL,5_TT-276-178-913,0.1474681936072616,0.2140445203758604,95.0,tension,LT,"$\nu_{t,TL}$",False,21.71372080463675
nu_TL,5_TT-276-178-944,,0.2141444561562014,95.0,tension,LT,"$\nu_{t,TL}$",True,21.71372080463675
nu_TR,3_CT-239-166-043,,0.0881479466956758,35.0,compression,RT,"$\nu_{c,TR}$",True,8.692443501150006
nu_TR,3_CT-239-166-075,0.3165282225919641,0.0884389926183239,35.0,compression,RT,"$\nu_{c,TR}$",False,8.692443501150006
nu_TR,3_CT-239-166-106,0.3199578695713419,0.0884383323367941,35.0,compression,RT,"$\nu_{c,TR}$",False,8.692443501150006
nu_TR,3_CT-239-166-231,0.3477339078501234,0.0465959559015622,35.0,compression,RT,"$\nu_{c,TR}$",False,8.692443501150006
nu_TR,3_CT-239-166-263,0.3767935574028338,0.0880876213197417,35.0,compression,RT,"$\nu_{c,TR}$",False,8.692443501150006
nu_TR,3_CT-239-166-294,0.326323575535226,0.0883499397788241,35.0,compression,RT,"$\nu_{c,TR}$",False,8.692443501150006
nu_TR,3_CT-239-166-325,0.366968230101084,0.0889469917983156,35.0,compression,RT,"$\nu_{c,TR}$",False,8.692443501150006
nu_TR,3_CT-239-166-357,0.2820244742423406,0.0890075999559422,35.0,compression,RT,"$\nu_{c,TR}$",False,8.692443501150006
nu_TR,3_CT-239-166-388,0.3273207249659791,0.0887760144967328,35.0,compression,RT,"$\nu_{c,TR}$",False,8.692443501150006
nu_TR,3_CT-239-166-419,0.27756729580373,0.0879864451246174,35.0,compression,RT,"$\nu_{c,TR}$",False,8.692443501150006
nu_TR,3_CT-239-166-451,0.2924221172504435,0.0876394613904918,35.0,compression,RT,"$\nu_{c,TR}$",False,8.692443501150006
nu_TR,3_CT-239-166-482,,0.088264689730917,35.0,compression,RT,"$\nu_{c,TR}$",True,8.692443501150006
nu_TR,3_CT-239-166-513,0.3122634961724659,0.0881057992442912,35.0,compression,RT,"$\nu_{c,TR}$",False,8.692443501150006
nu_TR,3_CT-239-166-576,,0.0893961789018448,35.0,compression,RT,"$\nu_{c,TR}$",True,8.692443501150006
nu_TR,3_CT-239-166-607,0.3194372420931528,0.0892176199868509,35.0,compression,RT,"$\nu_{c,TR}$",False,8.692443501150006
nu_TR,3_CT-239-166-670,0.3308232395299042,0.0902631011429805,35.0,compression,RT,"$\nu_{c,TR}$",False,8.692443501150006
nu_TR,3_CT-239-166-701,0.3500654955597959,0.0962326719217178,35.0,compression,RT,"$\nu_{c,TR}$",False,8.692443501150006
nu_TR,3_CT-239-166-732,0.3685261477766739,0.0888931422946515,35.0,compression,RT,"$\nu_{c,TR}$",False,8.692443501150006
nu_TR,3_CT-239-166-764,0.4291833415429501,0.088729082358088,35.0,compression,RT,"$\nu_{c,TR}$",False,8.692443501150006
nu_TR,3_CT-239-166-795,0.3966680333078101,0.0891282948703926,35.0,compression,RT,"$\nu_{c,TR}$",False,8.692443501150006
nu_TR,3_CT-239-166-858,0.3711310603657393,0.0888324873096445,35.0,compression,RT,"$\nu_{c,TR}$",False,8.692443501150006
nu_TR,3_CT-239-166-889,,0.0888913306230083,35.0,compression,RT,"$\nu_{c,TR}$",True,8.692443501150006
nu_TR,3_CT-239-166-920,0.3504313066482568,0.088989021792561,35.0,compression,RT,"$\nu_{c,TR}$",False,8.692443501150006
nu_TR,3_CT-239-166-952,0.3919908594203896,0.0892969855261726,35.0,compression,RT,"$\nu_{c,TR}$",False,8.692443501150006
nu_TR,2_CT-226-174-055,0.2348124003516067,0.093425084672867,65.0,compression,RT,"$\nu_{c,TR}$",False,10.590241482423455
nu_TR,2_CT-226-174-087,0.2551626764304341,0.0959279605822053,65.0,compression,RT,"$\nu_{c,TR}$",False,10.590241482423455
nu_TR,2_CT-226-174-118,0.2604731558054977,0.0974645146520146,65.0,compression,RT,"$\nu_{c,TR}$",False,10.590241482423455
nu_TR,2_CT-226-174-149,0.2756790648575886,0.0980751811594202,65.0,compression,RT,"$\nu_{c,TR}$",False,10.590241482423455
nu_TR,2_CT-226-174-181,0.2536703142766411,0.0977109996053447,65.0,compression,RT,"$\nu_{c,TR}$",False,10.590241482423455
nu_TR,2_CT-226-174-212,0.266032239549751,0.105780640786574,65.0,compression,RT,"$\nu_{c,TR}$",False,10.590241482423455
nu_TR,2_CT-226-174-243,0.2751038467027783,0.1044256814189381,65.0,compression,RT,"$\nu_{c,TR}$",False,10.590241482423455
nu_TR,2_CT-226-174-275,0.261879682111291,0.1040608562864091,65.0,compression,RT,"$\nu_{c,TR}$",False,10.590241482423455
nu_TR,2_CT-226-174-306,0.2695231452294831,0.1026435426839535,65.0,compression,RT,"$\nu_{c,TR}$",False,10.590241482423455
nu_TR,2_CT-226-174-337,0.268252196019825,0.1023398391360594,65.0,compression,RT,"$\nu_{c,TR}$",False,10.590241482423455
nu_TR,2_CT-226-174-369,0.2560434333877553,0.1038058777164732,65.0,compression,RT,"$\nu_{c,TR}$",False,10.590241482423455
nu_TR,2_CT-226-174-400,0.2678959151433122,0.1044505710909807,65.0,compression,RT,"$\nu_{c,TR}$",False,10.590241482423455
nu_TR,2_CT-226-174-431,0.2561339253738812,0.1051266213712167,65.0,compression,RT,"$\nu_{c,TR}$",False,10.590241482423455
nu_TR,2_CT-226-174-463,0.2554483183687294,0.1005324813631521,65.0,compression,RT,"$\nu_{c,TR}$",False,10.590241482423455
nu_TR,2_CT-226-174-494,0.3079978595745848,0.1003017771319996,65.0,compression,RT,"$\nu_{c,TR}$",True,10.590241482423455
nu_TR,2_CT-226-174-525,0.2505848004730978,0.099849288305889,65.0,compression,RT,"$\nu_{c,TR}$",False,10.590241482423455
nu_TR,2_CT-226-174-557,0.2541714622017958,0.1027833556448014,65.0,compression,RT,"$\nu_{c,TR}$",False,10.590241482423455
nu_TR,2_CT-226-174-588,0.2675812549366435,0.1023143424797293,65.0,compression,RT,"$\nu_{c,TR}$",False,10.590241482423455
nu_TR,2_CT-226-174-619,0.3537887622536302,0.1017654543526669,65.0,compression,RT,"$\nu_{c,TR}$",True,10.590241482423455
nu_TR,2_CT-226-174-651,0.2670543821526555,0.1041248544658202,65.0,compression,RT,"$\nu_{c,TR}$",False,10.590241482423455
nu_TR,2_CT-226-174-682,0.2641610263847241,0.1044376049244543,65.0,compression,RT,"$\nu_{c,TR}$",False,10.590241482423455
nu_TR,2_CT-226-174-713,0.272771842499014,0.1039186092011851,65.0,compression,RT,"$\nu_{c,TR}$",False,10.590241482423455
nu_TR,2_CT-226-174-745,0.2552153863812693,0.1036110956075234,65.0,compression,RT,"$\nu_{c,TR}$",False,10.590241482423455
nu_TR,2_CT-226-174-776,0.2205563817585094,0.1037068144912927,65.0,compression,RT,"$\nu_{c,TR}$",True,10.590241482423455
nu_TR,2_CT-226-174-807,,0.1033149792111474,65.0,compression,RT,"$\nu_{c,TR}$",True,10.590241482423455
nu_TR,2_CT-226-174-839,,0.1030884574497844,65.0,compression,RT,"$\nu_{c,TR}$",True,10.590241482423455
nu_TR,2_CT-226-174-870,0.3183315761236473,0.1022638563622169,65.0,compression,RT,"$\nu_{c,TR}$",True,10.590241482423455
nu_TR,2_CT-226-174-901,0.2794558095692761,0.1017277047805422,65.0,compression,RT,"$\nu_{c,TR}$",False,10.590241482423455
nu_TR,2_CT-226-174-933,0.2851370829430743,0.1037363253856942,65.0,compression,RT,"$\nu_{c,TR}$",False,10.590241482423455
nu_TR,4_CT-238-157-019,0.3149891352715178,0.1782421534437663,85.0,compression,RT,"$\nu_{c,TR}$",False,18.023446128917772
nu_TR,4_CT-238-157-051,,0.178921649371328,85.0,compression,RT,"$\nu_{c,TR}$",True,18.023446128917772
nu_TR,4_CT-238-157-082,,0.1748433511255511,85.0,compression,RT,"$\nu_{c,TR}$",True,18.023446128917772
nu_TR,4_CT-238-157-113,,0.1783701561019402,85.0,compression,RT,"$\nu_{c,TR}$",True,18.023446128917772
nu_TR,4_CT-238-157-145,,0.1794628323385784,85.0,compression,RT,"$\nu_{c,TR}$",True,18.023446128917772
nu_TR,4_CT-238-157-176,0.3539110715910169,0.1795014901110811,85.0,compression,RT,"$\nu_{c,TR}$",False,18.023446128917772
nu_TR,4_CT-238-157-207,0.318386505615769,0.1796565030708189,85.0,compression,RT,"$\nu_{c,TR}$",False,18.023446128917772
nu_TR,4_CT-238-157-239,,0.1795694822888282,85.0,compression,RT,"$\nu_{c,TR}$",True,18.023446128917772
nu_TR,4_CT-238-157-270,,0.1798378760676784,85.0,compression,RT,"$\nu_{c,TR}$",True,18.023446128917772
nu_TR,4_CT-238-157-301,,0.179392352588229,85.0,compression,RT,"$\nu_{c,TR}$",True,18.023446128917772
nu_TR,4_CT-238-157-333,,0.1796036601873409,85.0,compression,RT,"$\nu_{c,TR}$",True,18.023446128917772
nu_TR,4_CT-238-157-364,,0.179002808988764,85.0,compression,RT,"$\nu_{c,TR}$",True,18.023446128917772
nu_TR,4_CT-238-157-395,,0.1772698003863489,85.0,compression,RT,"$\nu_{c,TR}$",True,18.023446128917772
nu_TR,4_CT-238-157-427,0.3292572647520082,0.1822978860739066,85.0,compression,RT,"$\nu_{c,TR}$",False,18.023446128917772
nu_TR,4_CT-238-157-552,0.3516153860538654,0.1790449774297056,85.0,compression,RT,"$\nu_{c,TR}$",False,18.023446128917772
nu_TR,4_CT-238-157-583,,0.1792475921885809,85.0,compression,RT,"$\nu_{c,TR}$",True,18.023446128917772
nu_TR,4_CT-238-157-615,,0.1790755845568243,85.0,compression,RT,"$\nu_{c,TR}$",True,18.023446128917772
nu_TR,4_CT-238-157-646,,0.1794446859378395,85.0,compression,RT,"$\nu_{c,TR}$",True,18.023446128917772
nu_TR,4_CT-238-157-677,,0.1792504866969499,85.0,compression,RT,"$\nu_{c,TR}$",True,18.023446128917772
nu_TR,4_CT-238-157-709,,0.1782838640043172,85.0,compression,RT,"$\nu_{c,TR}$",True,18.023446128917772
nu_TR,4_CT-238-157-740,0.3180393161275942,0.1785591305283546,85.0,compression,RT,"$\nu_{c,TR}$",False,18.023446128917772
nu_TR,4_CT-238-157-771,0.3701694125237407,0.1801445211389127,85.0,compression,RT,"$\nu_{c,TR}$",False,18.023446128917772
nu_TR,4_CT-238-157-803,0.3166248884373892,0.1799345809426778,85.0,compression,RT,"$\nu_{c,TR}$",False,18.023446128917772
nu_TR,4_CT-238-157-834,0.3223666314380154,0.1795107695638056,85.0,compression,RT,"$\nu_{c,TR}$",False,18.023446128917772
nu_TR,4_CT-238-157-865,0.3578881177085741,0.1796675330301061,85.0,compression,RT,"$\nu_{c,TR}$",False,18.023446128917772
nu_TR,4_CT-238-157-897,,0.1798494938010935,85.0,compression,RT,"$\nu_{c,TR}$",True,18.023446128917772
nu_TR,4_CT-238-157-928,0.4079753111419309,0.1790745224643529,85.0,compression,RT,"$\nu_{c,TR}$",False,18.023446128917772
nu_TR,4_CT-238-157-959,0.3757288093759188,0.1779392054897337,85.0,compression,RT,"$\nu_{c,TR}$",False,18.023446128917772
nu_TR,5_CT-238-163-036,0.3741328052421863,,95.0,compression,RT,"$\nu_{c,TR}$",False,21.71372080463675
nu_TR,5_CT-238-163-067,0.4079172454070635,0.2191826176927057,95.0,compression,RT,"$\nu_{c,TR}$",False,21.71372080463675
nu_TR,5_CT-238-163-098,0.3097129154423667,0.2181211525528943,95.0,compression,RT,"$\nu_{c,TR}$",False,21.71372080463675
nu_TR,5_CT-238-163-224,0.321660671345421,0.2164668016404505,95.0,compression,RT,"$\nu_{c,TR}$",False,21.71372080463675
nu_TR,5_CT-238-163-255,0.3460375364942812,0.2173346333453072,95.0,compression,RT,"$\nu_{c,TR}$",False,21.71372080463675
nu_TR,5_CT-238-163-286,,0.2218808386962839,95.0,compression,RT,"$\nu_{c,TR}$",True,21.71372080463675
nu_TR,5_CT-238-163-318,,0.219287634408602,95.0,compression,RT,"$\nu_{c,TR}$",True,21.71372080463675
nu_TR,5_CT-238-163-349,,0.2188703800104112,95.0,compression,RT,"$\nu_{c,TR}$",True,21.71372080463675
nu_TR,5_CT-238-163-380,0.2808576618845604,0.2179180439687285,95.0,compression,RT,"$\nu_{c,TR}$",False,21.71372080463675
nu_TR,5_CT-238-163-412,,0.2173266543633008,95.0,compression,RT,"$\nu_{c,TR}$",True,21.71372080463675
nu_TR,5_CT-238-163-443,0.2782852662156231,0.2214300691968966,95.0,compression,RT,"$\nu_{c,TR}$",False,21.71372080463675
nu_TR,5_CT-238-163-474,0.3559610841646695,0.2191734061548155,95.0,compression,RT,"$\nu_{c,TR}$",False,21.71372080463675
nu_TR,5_CT-238-163-506,0.3725630908622817,0.2199979059784316,95.0,compression,RT,"$\nu_{c,TR}$",False,21.71372080463675
nu_TR,5_CT-238-163-537,0.5251108841171879,0.2205378204120142,95.0,compression,RT,"$\nu_{c,TR}$",True,21.71372080463675
nu_TR,5_CT-238-163-568,,0.2201437339348476,95.0,compression,RT,"$\nu_{c,TR}$",True,21.71372080463675
nu_TR,5_CT-238-163-600,,0.2187319126545646,95.0,compression,RT,"$\nu_{c,TR}$",True,21.71372080463675
nu_TR,5_CT-238-163-631,,0.2180054817625974,95.0,compression,RT,"$\nu_{c,TR}$",True,21.71372080463675
nu_TR,5_CT-238-163-662,,0.2177084957131721,95.0,compression,RT,"$\nu_{c,TR}$",True,21.71372080463675
nu_TR,5_CT-238-163-694,,0.2177893004935933,95.0,compression,RT,"$\nu_{c,TR}$",True,21.71372080463675
nu_TR,5_CT-238-163-725,0.3338830836398937,0.2172154524241638,95.0,compression,RT,"$\nu_{c,TR}$",False,21.71372080463675
nu_TR,5_CT-238-163-756,,0.2187066610632485,95.0,compression,RT,"$\nu_{c,TR}$",True,21.71372080463675
nu_TR,5_CT-238-163-819,0.3443119355675345,0.2197575950037049,95.0,compression,RT,"$\nu_{c,TR}$",False,21.71372080463675
nu_TR,5_CT-238-163-850,0.3954161574466839,0.2194730450393368,95.0,compression,RT,"$\nu_{c,TR}$",False,21.71372080463675
nu_TR,5_CT-238-163-881,,0.2201479133650291,95.0,compression,RT,"$\nu_{c,TR}$",True,21.71372080463675
nu_TR,5_CT-238-163-913,,0.2247051356640397,95.0,compression,RT,"$\nu_{c,TR}$",True,21.71372080463675
nu_TR,5_CT-238-163-944,,0.2232603845745245,95.0,compression,RT,"$\nu_{c,TR}$",True,21.71372080463675
nu_TR,3_TT-277-172-042,0.2913180673093826,0.0859793019927337,35.0,tension,RT,"$\nu_{t,TR}$",False,8.692443501150006
nu_TR,3_TT-277-172-073,0.2331576286617068,0.0867075105300585,35.0,tension,RT,"$\nu_{t,TR}$",False,8.692443501150006
nu_TR,3_TT-277-172-104,0.2379417673127177,0.0870110660677112,35.0,tension,RT,"$\nu_{t,TR}$",False,8.692443501150006
nu_TR,3_TT-277-172-135,0.2225582726021673,0.0869579572969402,35.0,tension,RT,"$\nu_{t,TR}$",False,8.692443501150006
nu_TR,3_TT-277-172-167,0.2219230010938584,0.0869272686832739,35.0,tension,RT,"$\nu_{t,TR}$",False,8.692443501150006
nu_TR,3_TT-277-172-198,0.2404193772014342,0.0867471225835289,35.0,tension,RT,"$\nu_{t,TR}$",False,8.692443501150006
nu_TR,3_TT-277-172-229,0.2468970151833162,0.0856219349086045,35.0,tension,RT,"$\nu_{t,TR}$",False,8.692443501150006
nu_TR,3_TT-277-172-261,,0.0864634146341463,35.0,tension,RT,"$\nu_{t,TR}$",True,8.692443501150006
nu_TR,3_TT-277-172-292,0.2365707451330471,0.0865771441202476,35.0,tension,RT,"$\nu_{t,TR}$",False,8.692443501150006
nu_TR,3_TT-277-172-323,-0.39601743420036,0.0868751388580315,35.0,tension,RT,"$\nu_{t,TR}$",True,8.692443501150006
nu_TR,3_TT-277-172-355,,0.0869687905638015,35.0,tension,RT,"$\nu_{t,TR}$",True,8.692443501150006
nu_TR,3_TT-277-172-386,,0.086927169746553,35.0,tension,RT,"$\nu_{t,TR}$",True,8.692443501150006
nu_TR,3_TT-277-172-417,,0.0867057000172206,35.0,tension,RT,"$\nu_{t,TR}$",True,8.692443501150006
nu_TR,3_TT-277-172-448,,0.0864186801089285,35.0,tension,RT,"$\nu_{t,TR}$",True,8.692443501150006
nu_TR,3_TT-277-172-480,0.3069640558504855,0.0868935723042792,35.0,tension,RT,"$\nu_{t,TR}$",False,8.692443501150006
nu_TR,3_TT-277-172-511,,0.0868609287054409,35.0,tension,RT,"$\nu_{t,TR}$",True,8.692443501150006
nu_TR,3_TT-277-172-542,0.2524136816913187,0.0857955907021326,35.0,tension,RT,"$\nu_{t,TR}$",False,8.692443501150006
nu_TR,3_TT-277-172-574,0.266928913204967,0.0861496981419611,35.0,tension,RT,"$\nu_{t,TR}$",False,8.692443501150006
nu_TR,3_TT-277-172-605,0.3481847623679952,0.0858783420061008,35.0,tension,RT,"$\nu_{t,TR}$",True,8.692443501150006
nu_TR,3_TT-277-172-636,,0.0864892714268396,35.0,tension,RT,"$\nu_{t,TR}$",True,8.692443501150006
nu_TR,3_TT-277-172-668,0.261741603413548,0.0868287306349886,35.0,tension,RT,"$\nu_{t,TR}$",False,8.692443501150006
nu_TR,3_TT-277-172-699,0.05696373005175581,0.0866230641081014,35.0,tension,RT,"$\nu_{t,TR}$",True,8.692443501150006
nu_TR,3_TT-277-172-730,,0.0867635998997242,35.0,tension,RT,"$\nu_{t,TR}$",True,8.692443501150006
nu_TR,3_TT-277-172-761,0.3425646424494939,0.0866549273630589,35.0,tension,RT,"$\nu_{t,TR}$",True,8.692443501150006
nu_TR,3_TT-277-172-793,,0.0866666666666668,35.0,tension,RT,"$\nu_{t,TR}$",True,8.692443501150006
nu_TR,3_TT-277-172-918,,0.0872217806041336,35.0,tension,RT,"$\nu_{t,TR}$",True,8.692443501150006
nu_TR,3_TT-277-172-949,-1.609871870129429,0.0867761057911535,35.0,tension,RT,"$\nu_{t,TR}$",True,8.692443501150006
nu_TR,2_TT-266-172-162,0.2548570497407167,0.1123270231373853,65.0,tension,RT,"$\nu_{t,TR}$",False,10.590241482423455
nu_TR,2_TT-266-172-194,0.2685072506219979,0.1119729624909967,65.0,tension,RT,"$\nu_{t,TR}$",False,10.590241482423455
nu_TR,2_TT-266-172-225,0.2672502778210583,0.1120753262485545,65.0,tension,RT,"$\nu_{t,TR}$",False,10.590241482423455
nu_TR,2_TT-266-172-256,0.2859977043150653,0.1119923161361142,65.0,tension,RT,"$\nu_{t,TR}$",False,10.590241482423455
nu_TR,2_TT-266-172-288,0.2861641887185407,0.1117080339647288,65.0,tension,RT,"$\nu_{t,TR}$",False,10.590241482423455
nu_TR,2_TT-266-172-382,0.2893530197632463,0.1114509717314489,65.0,tension,RT,"$\nu_{t,TR}$",False,10.590241482423455
nu_TR,2_TT-266-172-413,0.2646603221962294,0.1111227876106194,65.0,tension,RT,"$\nu_{t,TR}$",False,10.590241482423455
nu_TR,2_TT-266-172-444,0.3060150040539142,0.1116791538122521,65.0,tension,RT,"$\nu_{t,TR}$",False,10.590241482423455
nu_TR,2_TT-266-172-475,0.2563204176430805,0.1120565455234793,65.0,tension,RT,"$\nu_{t,TR}$",False,10.590241482423455
