Repository: chesali/wood-rheology

# Rheology data for Norway spruce

This repository enables exploration of rheological data on wood. It is based on the following research works:
- Maas, J.M. and Wittel, F.K. (2026) “From elasticity to creep: orthotropic moisture-dependent rheology of Norway spruce.” *Holzforschung*, 80(7), pp. 514–542. Available at: https://doi.org/10.1515/hf-2026-0009.
- Maas, J.M. and Wittel, F.K. (2026) “Orthotropy of wood mechanosorption in Norway spruce.” Manuscript submitted to *Mechanics of Materials*.

**Please cite the respective source when using data from this repository.** See the acknowledgement section for more information.

File: data/01_elasticity/elasticity_data.csv (part 11 of 11)
component,sample,constant,mc,rh,load_type,direction,label,outlier,mc_mean
nu_TR,2_TT-266-172-507,0.2853331477210481,0.1126274379432625,65.0,tension,RT,"$\nu_{t,TR}$",False,10.590241482423455
nu_TR,2_TT-266-172-538,0.2748038288991434,0.1126298063429693,65.0,tension,RT,"$\nu_{t,TR}$",False,10.590241482423455
nu_TR,2_TT-266-172-569,0.3021984988714118,0.1104122797295799,65.0,tension,RT,"$\nu_{t,TR}$",False,10.590241482423455
nu_TR,2_TT-266-172-601,0.3144552368792135,0.1079292148121191,65.0,tension,RT,"$\nu_{t,TR}$",False,10.590241482423455
nu_TR,2_TT-266-172-632,0.299512855890768,0.1102867595631355,65.0,tension,RT,"$\nu_{t,TR}$",False,10.590241482423455
nu_TR,2_TT-266-172-663,0.2929846822113987,0.1112372113825683,65.0,tension,RT,"$\nu_{t,TR}$",False,10.590241482423455
nu_TR,2_TT-266-172-695,0.2760592097092866,0.109766370886218,65.0,tension,RT,"$\nu_{t,TR}$",False,10.590241482423455
nu_TR,2_TT-266-172-726,0.2648536130690792,0.1091072937200789,65.0,tension,RT,"$\nu_{t,TR}$",False,10.590241482423455
nu_TR,2_TT-266-172-757,0.2748125180372448,0.1096600870991459,65.0,tension,RT,"$\nu_{t,TR}$",False,10.590241482423455
nu_TR,2_TT-266-172-788,0.2857928448662746,0.1096292103028588,65.0,tension,RT,"$\nu_{t,TR}$",False,10.590241482423455
nu_TR,2_TT-266-172-820,0.3471563224104895,0.1097034887029763,65.0,tension,RT,"$\nu_{t,TR}$",True,10.590241482423455
nu_TR,2_TT-266-172-851,,0.1095723948182964,65.0,tension,RT,"$\nu_{t,TR}$",True,10.590241482423455
nu_TR,2_TT-266-172-882,0.3141974000574331,0.1099739860470615,65.0,tension,RT,"$\nu_{t,TR}$",False,10.590241482423455
nu_TR,2_TT-266-172-914,0.2932790936376876,0.1090876307248465,65.0,tension,RT,"$\nu_{t,TR}$",False,10.590241482423455
nu_TR,2_TT-266-172-945,0.3132905877975251,0.1081053206333798,65.0,tension,RT,"$\nu_{t,TR}$",False,10.590241482423455
nu_TR,4_TT-290-174-066,0.3269632869740156,0.181265365511013,85.0,tension,RT,"$\nu_{t,TR}$",False,18.023446128917772
nu_TR,4_TT-290-174-097,0.3477434236103635,0.1819400192181257,85.0,tension,RT,"$\nu_{t,TR}$",False,18.023446128917772
nu_TR,4_TT-290-174-128,0.3353341044841363,0.1819281376518218,85.0,tension,RT,"$\nu_{t,TR}$",False,18.023446128917772
nu_TR,4_TT-290-174-160,0.3642688342774558,0.1817018489596453,85.0,tension,RT,"$\nu_{t,TR}$",False,18.023446128917772
nu_TR,4_TT-290-174-191,1.040754856209756,0.1814225690276109,85.0,tension,RT,"$\nu_{t,TR}$",True,18.023446128917772
nu_TR,4_TT-290-174-222,0.3493744032240689,0.1806793843701747,85.0,tension,RT,"$\nu_{t,TR}$",False,18.023446128917772
nu_TR,4_TT-290-174-253,0.359038051828478,0.1811687988451392,85.0,tension,RT,"$\nu_{t,TR}$",False,18.023446128917772
nu_TR,4_TT-290-174-285,0.3441595624982509,0.1815094151141301,85.0,tension,RT,"$\nu_{t,TR}$",False,18.023446128917772
nu_TR,4_TT-290-174-316,,0.1820469963622064,85.0,tension,RT,"$\nu_{t,TR}$",True,18.023446128917772
nu_TR,4_TT-290-174-347,,0.1814170261292081,85.0,tension,RT,"$\nu_{t,TR}$",True,18.023446128917772
nu_TR,4_TT-290-174-379,,0.1813996134212221,85.0,tension,RT,"$\nu_{t,TR}$",True,18.023446128917772
nu_TR,4_TT-290-174-410,0.5569969424541364,0.1817323379641073,85.0,tension,RT,"$\nu_{t,TR}$",True,18.023446128917772
nu_TR,4_TT-290-174-441,0.3481227894631204,0.18202091283017,85.0,tension,RT,"$\nu_{t,TR}$",False,18.023446128917772
nu_TR,4_TT-290-174-473,0.3271707418884112,0.181054792511853,85.0,tension,RT,"$\nu_{t,TR}$",False,18.023446128917772
nu_TR,4_TT-290-174-504,0.3673319343928053,0.1808774180813266,85.0,tension,RT,"$\nu_{t,TR}$",False,18.023446128917772
nu_TR,4_TT-290-174-535,1.054872208465598,0.1809593950999165,85.0,tension,RT,"$\nu_{t,TR}$",True,18.023446128917772
nu_TR,4_TT-290-174-566,0.445220330240934,0.1815262213166449,85.0,tension,RT,"$\nu_{t,TR}$",True,18.023446128917772
nu_TR,4_TT-290-174-598,0.3419209250638079,0.1813149816813545,85.0,tension,RT,"$\nu_{t,TR}$",False,18.023446128917772
nu_TR,4_TT-290-174-629,0.3125134535440581,0.1820259327338664,85.0,tension,RT,"$\nu_{t,TR}$",False,18.023446128917772
nu_TR,4_TT-290-174-660,0.3468520772440691,0.1816272320330562,85.0,tension,RT,"$\nu_{t,TR}$",False,18.023446128917772
nu_TR,4_TT-290-174-692,0.405565103651517,0.1814411865150998,85.0,tension,RT,"$\nu_{t,TR}$",True,18.023446128917772
nu_TR,4_TT-290-174-723,0.342943965043818,0.1812496937025238,85.0,tension,RT,"$\nu_{t,TR}$",False,18.023446128917772
nu_TR,4_TT-290-174-754,0.3428264884100276,0.1817829267095382,85.0,tension,RT,"$\nu_{t,TR}$",False,18.023446128917772
nu_TR,4_TT-290-174-786,0.3385699107531672,0.1820909494013892,85.0,tension,RT,"$\nu_{t,TR}$",False,18.023446128917772
nu_TR,4_TT-290-174-911,,0.1812069982307844,85.0,tension,RT,"$\nu_{t,TR}$",True,18.023446128917772
nu_TR,4_TT-290-174-942,,0.180271806276254,85.0,tension,RT,"$\nu_{t,TR}$",True,18.023446128917772
nu_TR,5_TT-276-178-037,0.361464008311545,0.2152155409803234,95.0,tension,RT,"$\nu_{t,TR}$",False,21.71372080463675
nu_TR,5_TT-276-178-068,,0.2146313364055299,95.0,tension,RT,"$\nu_{t,TR}$",True,21.71372080463675
nu_TR,5_TT-276-178-099,0.3489304383516006,,95.0,tension,RT,"$\nu_{t,TR}$",False,21.71372080463675
nu_TR,5_TT-276-178-130,0.3631872662917544,0.2156041636686332,95.0,tension,RT,"$\nu_{t,TR}$",False,21.71372080463675
nu_TR,5_TT-276-178-162,0.3524362002213438,0.2149077868852458,95.0,tension,RT,"$\nu_{t,TR}$",False,21.71372080463675
nu_TR,5_TT-276-178-193,0.3455429331017686,0.2155052352086569,95.0,tension,RT,"$\nu_{t,TR}$",False,21.71372080463675
nu_TR,5_TT-276-178-224,0.3294199317506175,0.2171042685077861,95.0,tension,RT,"$\nu_{t,TR}$",False,21.71372080463675
nu_TR,5_TT-276-178-256,0.3210861292491306,0.2159410182325394,95.0,tension,RT,"$\nu_{t,TR}$",False,21.71372080463675
nu_TR,5_TT-276-178-287,0.320389341507819,0.2156189531133714,95.0,tension,RT,"$\nu_{t,TR}$",False,21.71372080463675
nu_TR,5_TT-276-178-318,,0.2143150410574804,95.0,tension,RT,"$\nu_{t,TR}$",True,21.71372080463675
nu_TR,5_TT-276-178-350,0.3490414549390237,0.2137607742325722,95.0,tension,RT,"$\nu_{t,TR}$",False,21.71372080463675
nu_TR,5_TT-276-178-381,,0.2150770157041794,95.0,tension,RT,"$\nu_{t,TR}$",True,21.71372080463675
nu_TR,5_TT-276-178-412,0.3588249712979174,0.2148267041179714,95.0,tension,RT,"$\nu_{t,TR}$",False,21.71372080463675
nu_TR,5_TT-276-178-443,0.3720634270986473,0.2159089769936344,95.0,tension,RT,"$\nu_{t,TR}$",False,21.71372080463675
nu_TR,5_TT-276-178-475,,0.2161789758492836,95.0,tension,RT,"$\nu_{t,TR}$",True,21.71372080463675
nu_TR,5_TT-276-178-506,0.3374237656014702,0.21490883449179,95.0,tension,RT,"$\nu_{t,TR}$",False,21.71372080463675
nu_TR,5_TT-276-178-537,,0.2148142585360969,95.0,tension,RT,"$\nu_{t,TR}$",True,21.71372080463675
nu_TR,5_TT-276-178-569,0.3657228332896668,0.2145960556612272,95.0,tension,RT,"$\nu_{t,TR}$",False,21.71372080463675
nu_TR,5_TT-276-178-600,0.3549152983226453,0.2145880460463479,95.0,tension,RT,"$\nu_{t,TR}$",False,21.71372080463675
nu_TR,5_TT-276-178-631,0.3329281028600424,0.2147242325929623,95.0,tension,RT,"$\nu_{t,TR}$",False,21.71372080463675
nu_TR,5_TT-276-178-663,0.352690922791499,0.214750499001996,95.0,tension,RT,"$\nu_{t,TR}$",False,21.71372080463675
nu_TR,5_TT-276-178-694,0.3420185659903074,0.2159885159885159,95.0,tension,RT,"$\nu_{t,TR}$",False,21.71372080463675
nu_TR,5_TT-276-178-725,0.3098572639837732,0.2165714285714285,95.0,tension,RT,"$\nu_{t,TR}$",False,21.71372080463675
nu_TR,5_TT-276-178-756,,0.2144704152512295,95.0,tension,RT,"$\nu_{t,TR}$",True,21.71372080463675
nu_TR,5_TT-276-178-788,0.3622483557245775,0.2126274866202159,95.0,tension,RT,"$\nu_{t,TR}$",False,21.71372080463675
nu_TR,5_TT-276-178-913,0.2762499392625921,0.2140445203758604,95.0,tension,RT,"$\nu_{t,TR}$",True,21.71372080463675
nu_TR,5_TT-276-178-944,0.3366550950275082,0.2141444561562014,95.0,tension,RT,"$\nu_{t,TR}$",False,21.71372080463675
nu_LR,3_CL-012-119-025,,0.0852469199710114,35.0,compression,RL,"$\nu_{c,LR}$",True,8.774478826141463
nu_LR,3_CL-012-119-123,0.2722441920943948,0.0856627349598749,35.0,compression,RL,"$\nu_{c,LR}$",False,8.774478826141463
nu_LR,3_CL-012-119-222,,0.0855838051490225,35.0,compression,RL,"$\nu_{c,LR}$",True,8.774478826141463
nu_LR,3_CL-012-119-418,0.2426533763335325,0.0847553426279806,35.0,compression,RL,"$\nu_{c,LR}$",False,8.774478826141463
nu_LR,3_CL-012-119-517,0.116783415446703,,35.0,compression,RL,"$\nu_{c,LR}$",False,8.774478826141463
nu_LR,3_CL-012-119-615,0.1520149580029351,0.0847397434538323,35.0,compression,RL,"$\nu_{c,LR}$",False,8.774478826141463
nu_LR,3_CL-012-119-713,0.2543551325036607,0.0846742469149108,35.0,compression,RL,"$\nu_{c,LR}$",False,8.774478826141463
nu_LR,3_CL-012-119-812,0.1912589377920676,0.085272139192505,35.0,compression,RL,"$\nu_{c,LR}$",False,8.774478826141463
nu_LR,3_CL-012-119-910,,0.0862968129627642,35.0,compression,RL,"$\nu_{c,LR}$",True,8.774478826141463
nu_LR,3_CL-012-150-125,0.2361443863138856,0.0858975006311537,35.0,compression,RL,"$\nu_{c,LR}$",False,8.774478826141463
nu_LR,3_CL-012-150-224,0.2154662478805982,0.0862054975149609,35.0,compression,RL,"$\nu_{c,LR}$",False,8.774478826141463
nu_LR,3_CL-012-150-322,0.2524707432196988,0.0865154659551339,35.0,compression,RL,"$\nu_{c,LR}$",False,8.774478826141463
nu_LR,3_CL-012-150-420,0.2617773939611981,0.0868592021114606,35.0,compression,RL,"$\nu_{c,LR}$",False,8.774478826141463
nu_LR,3_CL-012-150-519,0.2633200324779795,0.0860601503759398,35.0,compression,RL,"$\nu_{c,LR}$",False,8.774478826141463
nu_LR,3_CL-012-150-617,0.1862650864447187,0.0861198738170346,35.0,compression,RL,"$\nu_{c,LR}$",False,8.774478826141463
nu_LR,3_CL-012-150-715,0.2812511505335875,0.0862710187932741,35.0,compression,RL,"$\nu_{c,LR}$",False,8.774478826141463
nu_LR,3_CL-012-150-814,0.1643910376316765,0.0863417599675768,35.0,compression,RL,"$\nu_{c,LR}$",False,8.774478826141463
nu_LR,3_CL-012-150-912,0.2131747695507413,0.0872157556112175,35.0,compression,RL,"$\nu_{c,LR}$",False,8.774478826141463
nu_LR,3_CL-012-182-028,0.3604034074483847,0.0871552480265082,35.0,compression,RL,"$\nu_{c,LR}$",False,8.774478826141463
nu_LR,3_CL-012-182-126,0.2405911180512071,0.0872540883573347,35.0,compression,RL,"$\nu_{c,LR}$",False,8.774478826141463
nu_LR,3_CL-012-182-225,0.2286900157327826,0.0829091086405306,35.0,compression,RL,"$\nu_{c,LR}$",False,8.774478826141463
nu_LR,3_CL-012-182-323,0.161544896322758,0.0880211844005777,35.0,compression,RL,"$\nu_{c,LR}$",False,8.774478826141463
nu_LR,3_CL-012-182-421,0.1929392893261023,0.0883796092257969,35.0,compression,RL,"$\nu_{c,LR}$",False,8.774478826141463
nu_LR,3_CL-012-182-520,0.271267043222241,0.0877877392779257,35.0,compression,RL,"$\nu_{c,LR}$",False,8.774478826141463
nu_LR,3_CL-012-182-618,0.1821805677135882,0.0878732421498748,35.0,compression,RL,"$\nu_{c,LR}$",False,8.774478826141463
nu_LR,3_CL-012-182-716,0.256654169027183,0.0877054315870644,35.0,compression,RL,"$\nu_{c,LR}$",False,8.774478826141463
nu_LR,3_CL-012-182-815,0.1973451103023436,0.0882685926215107,35.0,compression,RL,"$\nu_{c,LR}$",False,8.774478826141463
nu_LR,3_CL-012-182-913,0.3330991641081453,0.0878983899145381,35.0,compression,RL,"$\nu_{c,LR}$",False,8.774478826141463
nu_LR,2_CL-012-165-020,,0.1087830687830689,65.0,compression,RL,"$\nu_{c,LR}$",True,11.430062413955767
nu_LR,2_CL-012-165-118,0.2866390412682203,0.1092659580388446,65.0,compression,RL,"$\nu_{c,LR}$",False,11.430062413955767
nu_LR,2_CL-012-165-216,0.265626057795939,0.109229490022173,65.0,compression,RL,"$\nu_{c,LR}$",False,11.430062413955767
nu_LR,2_CL-012-165-314,0.2386372473138538,0.1099440164070727,65.0,compression,RL,"$\nu_{c,LR}$",False,11.430062413955767
nu_LR,2_CL-012-165-413,0.3288170210517031,0.1100967117988395,65.0,compression,RL,"$\nu_{c,LR}$",False,11.430062413955767
nu_LR,2_CL-012-165-511,0.2064043871572586,0.1089469250210616,65.0,compression,RL,"$\nu_{c,LR}$",False,11.430062413955767
nu_LR,2_CL-012-165-609,0.2514460141089024,0.1088507487800773,65.0,compression,RL,"$\nu_{c,LR}$",False,11.430062413955767
nu_LR,2_CL-012-165-806,0.2390339511772586,0.1089609310058186,65.0,compression,RL,"$\nu_{c,LR}$",False,11.430062413955767
nu_LR,2_CL-012-165-904,0.2807316472416329,0.1092605768704503,65.0,compression,RL,"$\nu_{c,LR}$",False,11.430062413955767
nu_LR,2_CL-013-101-020,0.3057341382768713,0.1008148612456551,65.0,compression,RL,"$\nu_{c,LR}$",False,11.430062413955767
nu_LR,2_CL-013-101-118,0.2842268446583602,0.1013166073345764,65.0,compression,RL,"$\nu_{c,LR}$",False,11.430062413955767
nu_LR,2_CL-013-101-217,0.2807548797167189,0.1014866760168303,65.0,compression,RL,"$\nu_{c,LR}$",False,11.430062413955767
nu_LR,2_CL-013-101-315,,0.1022299417301658,65.0,compression,RL,"$\nu_{c,LR}$",True,11.430062413955767
nu_LR,2_CL-013-101-413,0.2774150878229477,0.1023321315908067,65.0,compression,RL,"$\nu_{c,LR}$",False,11.430062413955767
nu_LR,2_CL-013-101-512,0.2654924243103889,0.1013525698827773,65.0,compression,RL,"$\nu_{c,LR}$",False,11.430062413955767
nu_LR,2_CL-013-101-610,,0.1025908498214184,65.0,compression,RL,"$\nu_{c,LR}$",True,11.430062413955767
nu_LR,2_CL-013-101-708,,0.1025976260106658,65.0,compression,RL,"$\nu_{c,LR}$",True,11.430062413955767
nu_LR,2_CL-013-101-807,0.3162244573529889,0.1028626175821623,65.0,compression,RL,"$\nu_{c,LR}$",False,11.430062413955767
nu_LR,2_CL-013-101-905,0.2777568691039086,0.1025738420545382,65.0,compression,RL,"$\nu_{c,LR}$",False,11.430062413955767
nu_LR,2_CL-013-133-020,0.2881965588286387,0.1056480610720803,65.0,compression,RL,"$\nu_{c,LR}$",False,11.430062413955767
nu_LR,2_CL-013-133-118,0.3075786666744356,0.1055857253685027,65.0,compression,RL,"$\nu_{c,LR}$",False,11.430062413955767
nu_LR,2_CL-013-133-216,0.3233368330642388,0.1057184179785281,65.0,compression,RL,"$\nu_{c,LR}$",False,11.430062413955767
nu_LR,2_CL-013-133-315,0.2990938909042074,0.1059299938980416,65.0,compression,RL,"$\nu_{c,LR}$",False,11.430062413955767
nu_LR,2_CL-013-133-413,0.321521259076377,0.1058977500556918,65.0,compression,RL,"$\nu_{c,LR}$",False,11.430062413955767
nu_LR,2_CL-013-133-511,0.296109408715316,0.1045119087554511,65.0,compression,RL,"$\nu_{c,LR}$",False,11.430062413955767
nu_LR,2_CL-013-133-610,0.2786286935963023,0.1049054076678385,65.0,compression,RL,"$\nu_{c,LR}$",False,11.430062413955767
nu_LR,2_CL-013-133-708,0.2509306208283396,0.1051233816532034,65.0,compression,RL,"$\nu_{c,LR}$",False,11.430062413955767
nu_LR,2_CL-013-133-806,0.2583350216221796,0.1056926729611838,65.0,compression,RL,"$\nu_{c,LR}$",False,11.430062413955767
nu_LR,2_CL-013-133-905,0.2268657124473146,0.1065925846778502,65.0,compression,RL,"$\nu_{c,LR}$",False,11.430062413955767
nu_LR,4_CL-015-138-028,,0.1703131104537588,85.0,compression,RL,"$\nu_{c,LR}$",True,17.35669047780288
nu_LR,4_CL-015-138-127,0.1747505925468797,0.1692964711171051,85.0,compression,RL,"$\nu_{c,LR}$",False,17.35669047780288
nu_LR,4_CL-015-138-225,0.1271543239779943,0.1681718371713305,85.0,compression,RL,"$\nu_{c,LR}$",False,17.35669047780288
nu_LR,4_CL-015-138-323,0.099809287197183,0.1660650206202131,85.0,compression,RL,"$\nu_{c,LR}$",False,17.35669047780288
nu_LR,4_CL-015-138-422,0.2434229919109599,0.1656272783354832,85.0,compression,RL,"$\nu_{c,LR}$",False,17.35669047780288
nu_LR,4_CL-015-138-520,0.2627895997894576,0.1786480867561949,85.0,compression,RL,"$\nu_{c,LR}$",False,17.35669047780288
nu_LR,4_CL-015-138-618,0.1598861594271378,0.174606277225511,85.0,compression,RL,"$\nu_{c,LR}$",False,17.35669047780288
nu_LR,4_CL-015-138-717,0.1588313556640374,0.1740437004999156,85.0,compression,RL,"$\nu_{c,LR}$",False,17.35669047780288
nu_LR,4_CL-015-138-815,0.05420347822977802,0.1743290940668944,85.0,compression,RL,"$\nu_{c,LR}$",False,17.35669047780288
nu_LR,4_CL-015-138-913,,0.1722701626286093,85.0,compression,RL,"$\nu_{c,LR}$",True,17.35669047780288
nu_LR,4_CL-016-106-029,0.2620712746038255,0.1789454434623588,85.0,compression,RL,"$\nu_{c,LR}$",False,17.35669047780288
nu_LR,4_CL-016-106-127,0.2842801411057185,0.176760135955329,85.0,compression,RL,"$\nu_{c,LR}$",False,17.35669047780288
nu_LR,4_CL-016-106-225,0.06194534263412629,0.1761045611527926,85.0,compression,RL,"$\nu_{c,LR}$",False,17.35669047780288
nu_LR,4_CL-016-106-323,0.2475287409299929,0.172621175481022,85.0,compression,RL,"$\nu_{c,LR}$",False,17.35669047780288
nu_LR,4_CL-016-106-422,0.2577100387129277,0.1756424986394147,85.0,compression,RL,"$\nu_{c,LR}$",False,17.35669047780288
nu_LR,4_CL-016-106-520,0.2632950857721917,0.1754760045648386,85.0,compression,RL,"$\nu_{c,LR}$",False,17.35669047780288
nu_LR,4_CL-016-106-815,0.1308418372752526,0.1788083832335329,85.0,compression,RL,"$\nu_{c,LR}$",False,17.35669047780288
nu_LR,4_CL-016-106-913,0.1526500579336592,0.1775695495285765,85.0,compression,RL,"$\nu_{c,LR}$",False,17.35669047780288
nu_LR,4_CL-328-135-029,0.1736523412336229,0.1615185415371867,85.0,compression,RL,"$\nu_{c,LR}$",False,17.35669047780288
nu_LR,4_CL-328-135-127,,0.1648026832975211,85.0,compression,RL,"$\nu_{c,LR}$",True,17.35669047780288
nu_LR,4_CL-328-135-225,0.2921881040489573,0.1649916335494666,85.0,compression,RL,"$\nu_{c,LR}$",False,17.35669047780288
nu_LR,4_CL-328-135-520,0.2047482721785883,0.1675245909994395,85.0,compression,RL,"$\nu_{c,LR}$",False,17.35669047780288
nu_LR,4_CL-328-135-619,0.365155537701805,0.1673507270289782,85.0,compression,RL,"$\nu_{c,LR}$",False,17.35669047780288
nu_LR,4_CL-328-135-717,,0.1640538400633412,85.0,compression,RL,"$\nu_{c,LR}$",True,17.35669047780288
nu_LR,4_CL-328-135-815,0.1648561813270464,0.1611749815420314,85.0,compression,RL,"$\nu_{c,LR}$",False,17.35669047780288
nu_LR,4_CL-328-135-914,,0.172192485306465,85.0,compression,RL,"$\nu_{c,LR}$",True,17.35669047780288
nu_LR,5_CL-015-098-012,0.03181833533528462,0.2239948516793333,95.0,compression,RL,"$\nu_{c,LR}$",False,23.063392338360902
nu_LR,5_CL-015-098-247,0.150996750542645,0.2196753566158387,95.0,compression,RL,"$\nu_{c,LR}$",False,23.063392338360902
nu_LR,5_CL-015-098-345,0.1535005611118997,0.2240284619594963,95.0,compression,RL,"$\nu_{c,LR}$",False,23.063392338360902
nu_LR,5_CL-015-098-444,0.1357332464979565,0.2277860696517413,95.0,compression,RL,"$\nu_{c,LR}$",False,23.063392338360902
nu_LR,5_CL-015-098-542,0.1480497068747218,0.2313273446824549,95.0,compression,RL,"$\nu_{c,LR}$",False,23.063392338360902
nu_LR,5_CL-015-098-640,0.1417604649191893,0.2237628038997902,95.0,compression,RL,"$\nu_{c,LR}$",False,23.063392338360902
nu_LR,5_CL-015-098-739,0.1460808790478476,0.2258303952495824,95.0,compression,RL,"$\nu_{c,LR}$",False,23.063392338360902
nu_LR,5_CL-015-098-837,0.157958040904887,0.2287039939808137,95.0,compression,RL,"$\nu_{c,LR}$",False,23.063392338360902
nu_LR,5_CL-016-130-304,0.2130378186858744,0.2196942298208121,95.0,compression,RL,"$\nu_{c,LR}$",False,23.063392338360902
nu_LR,5_CL-016-130-403,0.08340541208619469,0.221689018150482,95.0,compression,RL,"$\nu_{c,LR}$",False,23.063392338360902
nu_LR,5_CL-016-130-501,0.14498770609045,0.2191276816420111,95.0,compression,RL,"$\nu_{c,LR}$",False,23.063392338360902
nu_LR,5_CL-016-130-599,0.2076110673080068,0.2207568807339449,95.0,compression,RL,"$\nu_{c,LR}$",False,23.063392338360902
nu_LR,5_CL-016-130-796,,0.2208268417538392,95.0,compression,RL,"$\nu_{c,LR}$",True,23.063392338360902
nu_LR,5_CL-016-130-894,0.1575824035410114,0.2216082338048323,95.0,compression,RL,"$\nu_{c,LR}$",False,23.063392338360902
nu_LR,5_CL-017-162-013,0.2430828925476437,0.2215781537946055,95.0,compression,RL,"$\nu_{c,LR}$",False,23.063392338360902
nu_LR,5_CL-017-162-111,0.2670069245762633,0.218746324250147,95.0,compression,RL,"$\nu_{c,LR}$",False,23.063392338360902
nu_LR,5_CL-017-162-210,0.2307523594820949,0.2272788054379318,95.0,compression,RL,"$\nu_{c,LR}$",False,23.063392338360902
nu_LR,5_CL-017-162-308,0.199092180420536,0.2302862264045258,95.0,compression,RL,"$\nu_{c,LR}$",False,23.063392338360902
nu_LR,5_CL-017-162-406,0.2567761099138172,0.2327132038195586,95.0,compression,RL,"$\nu_{c,LR}$",False,23.063392338360902
nu_LR,5_CL-017-162-603,0.2579445050044241,0.2243271506412021,95.0,compression,RL,"$\nu_{c,LR}$",False,23.063392338360902
nu_LR,5_CL-017-162-701,0.2550437686965093,0.2264287690179806,95.0,compression,RL,"$\nu_{c,LR}$",False,23.063392338360902
nu_LR,5_CL-017-162-800,0.187514120105741,0.2286766742369688,95.0,compression,RL,"$\nu_{c,LR}$",False,23.063392338360902
nu_LR,5_CL-017-162-898,0.2462462613916914,0.2281405644714996,95.0,compression,RL,"$\nu_{c,LR}$",False,23.063392338360902
nu_LR,5_CL-145-151-025,0.2413176681914734,0.2171329647623835,95.0,compression,RL,"$\nu_{c,LR}$",False,23.063392338360902
nu_LR,5_CL-145-151-123,0.2186486296422206,0.2171554500762841,95.0,compression,RL,"$\nu_{c,LR}$",False,23.063392338360902
nu_LR,5_CL-145-151-221,0.2931382049821672,0.2170757266560035,95.0,compression,RL,"$\nu_{c,LR}$",False,23.063392338360902
nu_LR,3_TL-036-167-031,0.6879074649812085,0.0903664586333813,35.0,tension,RL,"$\nu_{t,LR}$",False,8.774478826141463
nu_LR,3_TL-036-167-504,1.776647534940576,,35.0,tension,RL,"$\nu_{t,LR}$",True,8.774478826141463
nu_LR,3_TL-037-131-504,,0.0888987830216682,35.0,tension,RL,"$\nu_{t,LR}$",True,8.774478826141463
nu_LR,3_TL-037-191-031,0.6550079464602647,0.0906294767000926,35.0,tension,RL,"$\nu_{t,LR}$",False,8.774478826141463
nu_LR,3_TL-038-098-030,0.5810077028306689,0.0873307185673055,35.0,tension,RL,"$\nu_{t,LR}$",False,8.774478826141463
nu_LR,3_TL-040-122-030,0.5232436230780605,0.0857427101200686,35.0,tension,RL,"$\nu_{t,LR}$",False,8.774478826141463
nu_LR,3_TL-042-166-031,0.8983763187829061,0.0924039706517047,35.0,tension,RL,"$\nu_{t,LR}$",False,8.774478826141463
nu_LR,3_TL-042-189-031,-0.6655688626593725,0.0851808634772462,35.0,tension,RL,"$\nu_{t,LR}$",True,8.774478826141463
nu_LR,3_TL-042-189-504,0.2651939426593489,0.0876199933796755,35.0,tension,RL,"$\nu_{t,LR}$",False,8.774478826141463
nu_LR,3_TL-049-095-504,0.2479946358596894,0.0881110029211294,35.0,tension,RL,"$\nu_{t,LR}$",False,8.774478826141463
nu_LR,3_TL-050-120-504,0.1891057131613788,0.0885359648446535,35.0,tension,RL,"$\nu_{t,LR}$",False,8.774478826141463
nu_LR,3_TL-054-189-504,0.2303158341430311,,35.0,tension,RL,"$\nu_{t,LR}$",False,8.774478826141463
nu_LR,3_TL-059-162-504,0.2255102327765763,0.0878691213999271,35.0,tension,RL,"$\nu_{t,LR}$",False,8.774478826141463
nu_LR,3_TL-060-186-031,0.4336603056380181,0.0867863356001896,35.0,tension,RL,"$\nu_{t,LR}$",False,8.774478826141463
nu_LR,3_TL-060-186-504,0.7053798387220122,0.0903437620702975,35.0,tension,RL,"$\nu_{t,LR}$",False,8.774478826141463
nu_LR,3_TL-070-115-504,0.3288191330336055,0.0913853419625678,35.0,tension,RL,"$\nu_{t,LR}$",False,8.774478826141463
nu_LR,3_TL-074-156-031,0.4007392279138715,0.0843373493975903,35.0,tension,RL,"$\nu_{t,LR}$",False,8.774478826141463
nu_LR,3_TL-074-156-504,0.3145011997684777,0.0919404517453798,35.0,tension,RL,"$\nu_{t,LR}$",False,8.774478826141463
nu_LR,3_TL-075-180-031,0.9436738116649428,0.0886925216822123,35.0,tension,RL,"$\nu_{t,LR}$",False,8.774478826141463
nu_LR,3_TL-075-180-504,0.4608007823164795,0.0912585846521348,35.0,tension,RL,"$\nu_{t,LR}$",False,8.774478826141463
nu_LR,3_TL-081-155-031,1.023377867929254,0.0920930655275833,35.0,tension,RL,"$\nu_{t,LR}$",False,8.774478826141463
nu_LR,3_TL-081-155-504,0.5556489782826473,0.0874716981132076,35.0,tension,RL,"$\nu_{t,LR}$",False,8.774478826141463
nu_LR,3_TL-081-179-031,0.4371949517171996,0.091702407002188,35.0,tension,RL,"$\nu_{t,LR}$",False,8.774478826141463
nu_LR,3_TL-081-179-504,0.4912405690045323,0.0912519263892665,35.0,tension,RL,"$\nu_{t,LR}$",False,8.774478826141463
nu_LR,3_TL-130-132-504,0.5277576495562486,0.0888957138957139,35.0,tension,RL,"$\nu_{t,LR}$",False,8.774478826141463
nu_LR,3_TL-131-106-031,0.8854023279471845,0.0888747036294,35.0,tension,RL,"$\nu_{t,LR}$",False,8.774478826141463
nu_LR,3_TL-131-106-504,0.2353813291457591,0.0915397768911326,35.0,tension,RL,"$\nu_{t,LR}$",False,8.774478826141463
nu_LR,3_TL-138-133-030,0.4484168538177131,0.0883708173340648,35.0,tension,RL,"$\nu_{t,LR}$",False,8.774478826141463
nu_LR,3_TL-141-109-031,,0.0876144422952933,35.0,tension,RL,"$\nu_{t,LR}$",True,8.774478826141463
nu_LR,2_TL-036-090-031,0.4521842752795284,0.1205526278307933,65.0,tension,RL,"$\nu_{t,LR}$",False,11.430062413955767
nu_LR,2_TL-038-114-504,0.5545751873083468,0.1204911795226565,65.0,tension,RL,"$\nu_{t,LR}$",False,11.430062413955767
nu_LR,2_TL-040-148-032,0.4576197664069184,0.1215758417216246,65.0,tension,RL,"$\nu_{t,LR}$",False,11.430062413955767
nu_LR,2_TL-041-170-030,0.5332702183284265,0.1255457875457875,65.0,tension,RL,"$\nu_{t,LR}$",False,11.430062413955767
nu_LR,2_TL-041-170-504,0.5674503341986131,0.1258106543138389,65.0,tension,RL,"$\nu_{t,LR}$",False,11.430062413955767
nu_LR,2_TL-047-146-032,0.4776582194131598,0.126446686282752,65.0,tension,RL,"$\nu_{t,LR}$",False,11.430062413955767
nu_LR,2_TL-047-169-032,0.5365880112572257,0.1287634970393589,65.0,tension,RL,"$\nu_{t,LR}$",False,11.430062413955767
nu_LR,2_TL-047-169-504,0.4321359285144398,0.1268525311812178,65.0,tension,RL,"$\nu_{t,LR}$",False,11.430062413955767
nu_LR,2_TL-048-088-031,0.4370358082942848,0.1192938990399503,65.0,tension,RL,"$\nu_{t,LR}$",False,11.430062413955767
nu_LR,2_TL-048-112-031,0.4887189411830488,0.122677207919454,65.0,tension,RL,"$\nu_{t,LR}$",False,11.430062413955767
nu_LR,2_TL-061-167-030,0.4866663841713363,0.1258248310586989,65.0,tension,RL,"$\nu_{t,LR}$",False,11.430062413955767
nu_LR,2_TL-061-167-503,0.4156337842758753,0.1254635178004934,65.0,tension,RL,"$\nu_{t,LR}$",False,11.430062413955767
nu_LR,2_TL-067-167-031,,0.1252628647030151,65.0,tension,RL,"$\nu_{t,LR}$",True,11.430062413955767
nu_LR,2_TL-067-167-504,0.5098261154626965,0.123244192328471,65.0,tension,RL,"$\nu_{t,LR}$",False,11.430062413955767
nu_LR,2_TL-071-076-031,0.4895935172321681,0.1224557607603739,65.0,tension,RL,"$\nu_{t,LR}$",False,11.430062413955767
nu_LR,2_TL-071-076-505,0.5214123007807685,0.1205553674229598,65.0,tension,RL,"$\nu_{t,LR}$",False,11.430062413955767
nu_LR,2_TL-071-100-031,0.4262406728898709,0.1255487762115154,65.0,tension,RL,"$\nu_{t,LR}$",False,11.430062413955767
nu_LR,2_TL-071-100-504,0.5187400532413443,0.1245837204316443,65.0,tension,RL,"$\nu_{t,LR}$",False,11.430062413955767
nu_LR,2_TL-080-143-031,0.7316946669865284,0.1222590849471491,65.0,tension,RL,"$\nu_{t,LR}$",True,11.430062413955767
nu_LR,2_TL-080-143-504,0.5183740719807359,0.1232271399044971,65.0,tension,RL,"$\nu_{t,LR}$",False,11.430062413955767
nu_LR,2_TL-080-167-031,0.4780275151554196,0.1241685456595265,65.0,tension,RL,"$\nu_{t,LR}$",False,11.430062413955767
nu_LR,2_TL-080-167-504,0.4998874653306307,0.1237641191139797,65.0,tension,RL,"$\nu_{t,LR}$",False,11.430062413955767
nu_LR,2_TL-085-079-031,0.4268364856266069,0.1221191726854893,65.0,tension,RL,"$\nu_{t,LR}$",False,11.430062413955767
nu_LR,2_TL-085-079-504,0.3741125855050189,0.1225688816855753,65.0,tension,RL,"$\nu_{t,LR}$",False,11.430062413955767
nu_LR,2_TL-086-168-031,0.4254359369477835,0.1233436818812339,65.0,tension,RL,"$\nu_{t,LR}$",False,11.430062413955767
nu_LR,2_TL-086-168-504,0.5125443061146776,0.1261494448607044,65.0,tension,RL,"$\nu_{t,LR}$",False,11.430062413955767
nu_LR,2_TL-226-136-030,0.4467792739734358,0.1231838838770942,65.0,tension,RL,"$\nu_{t,LR}$",False,11.430062413955767
nu_LR,4_TL-029-146-504,,0.1741704399540445,85.0,tension,RL,"$\nu_{t,LR}$",True,17.35669047780288
nu_LR,4_TL-030-169-031,0.5621813018620134,0.1798812804748781,85.0,tension,RL,"$\nu_{t,LR}$",False,17.35669047780288
nu_LR,4_TL-030-169-504,0.4340782688704919,,85.0,tension,RL,"$\nu_{t,LR}$",False,17.35669047780288
nu_LR,4_TL-036-145-031,0.421346306575647,0.1763772896343602,85.0,tension,RL,"$\nu_{t,LR}$",False,17.35669047780288
nu_LR,4_TL-036-145-504,,0.1773772953785241,85.0,tension,RL,"$\nu_{t,LR}$",True,17.35669047780288
nu_LR,4_TL-036-169-031,0.4426419056413497,0.1832416502946955,85.0,tension,RL,"$\nu_{t,LR}$",False,17.35669047780288
nu_LR,4_TL-036-169-504,0.5341614773089334,0.1788614123247817,85.0,tension,RL,"$\nu_{t,LR}$",False,17.35669047780288
nu_LR,4_TL-052-166-031,0.5256817420620871,0.1791963950431844,85.0,tension,RL,"$\nu_{t,LR}$",False,17.35669047780288
nu_LR,4_TL-054-104-032,0.4864879697121223,0.1749456183965196,85.0,tension,RL,"$\nu_{t,LR}$",False,17.35669047780288
nu_LR,4_TL-058-166-031,,0.1782236842105263,85.0,tension,RL,"$\nu_{t,LR}$",True,17.35669047780288
nu_LR,4_TL-059-141-504,0.6321526118503031,0.174975514201763,85.0,tension,RL,"$\nu_{t,LR}$",False,17.35669047780288
nu_LR,4_TL-064-078-031,0.3813283119915892,0.1731882859033753,85.0,tension,RL,"$\nu_{t,LR}$",False,17.35669047780288
nu_LR,4_TL-064-078-505,0.4987243075117969,0.173236786123384,85.0,tension,RL,"$\nu_{t,LR}$",False,17.35669047780288
nu_LR,4_TL-064-102-031,0.6275057443320642,0.1743189773246082,85.0,tension,RL,"$\nu_{t,LR}$",False,17.35669047780288
nu_LR,4_TL-069-144-031,0.4843454210044977,0.1737777465580219,85.0,tension,RL,"$\nu_{t,LR}$",False,17.35669047780288
nu_LR,4_TL-069-144-504,0.5177426484347722,0.1739868804664721,85.0,tension,RL,"$\nu_{t,LR}$",False,17.35669047780288
nu_LR,4_TL-070-167-031,0.566514238927884,0.1779888122804734,85.0,tension,RL,"$\nu_{t,LR}$",False,17.35669047780288
nu_LR,4_TL-070-167-504,0.5414652845152856,0.1751051524710832,85.0,tension,RL,"$\nu_{t,LR}$",False,17.35669047780288
nu_LR,4_TL-077-142-504,0.5666925336205335,0.1769970666484752,85.0,tension,RL,"$\nu_{t,LR}$",False,17.35669047780288
nu_LR,4_TL-077-167-031,0.5517537831514328,0.1776373887643501,85.0,tension,RL,"$\nu_{t,LR}$",False,17.35669047780288
nu_LR,4_TL-128-124-031,,0.1706569959861981,85.0,tension,RL,"$\nu_{t,LR}$",True,17.35669047780288
nu_LR,4_TL-136-098-032,,0.1718413836743303,85.0,tension,RL,"$\nu_{t,LR}$",True,17.35669047780288
nu_LR,4_TL-136-098-505,0.4933128969718306,0.1768367795864497,85.0,tension,RL,"$\nu_{t,LR}$",False,17.35669047780288
nu_LR,4_TL-137-122-032,0.6102093093150774,0.1747333603348184,85.0,tension,RL,"$\nu_{t,LR}$",False,17.35669047780288
nu_LR,4_TL-137-122-505,0.5283443653886992,0.1818807686488122,85.0,tension,RL,"$\nu_{t,LR}$",False,17.35669047780288
nu_LR,5_TL-037-136-504,0.48324609454275,0.2434801106147628,95.0,tension,RL,"$\nu_{t,LR}$",False,23.063392338360902
nu_LR,5_TL-037-159-030,0.5570836883484404,0.2431511900771036,95.0,tension,RL,"$\nu_{t,LR}$",False,23.063392338360902
nu_LR,5_TL-037-159-504,0.5202911671068445,0.2428580691175517,95.0,tension,RL,"$\nu_{t,LR}$",False,23.063392338360902
nu_LR,5_TL-040-072-032,0.4541965773862318,0.2307628083491459,95.0,tension,RL,"$\nu_{t,LR}$",False,23.063392338360902
nu_LR,5_TL-041-096-031,0.5633187868995034,0.2303734501447769,95.0,tension,RL,"$\nu_{t,LR}$",False,23.063392338360902
nu_LR,5_TL-044-136-030,,0.2336748113795252,95.0,tension,RL,"$\nu_{t,LR}$",True,23.063392338360902
nu_LR,5_TL-044-159-030,0.5647918978302716,0.2367343966207851,95.0,tension,RL,"$\nu_{t,LR}$",False,23.063392338360902
nu_LR,5_TL-053-096-032,0.4975455179532271,0.2387055065409188,95.0,tension,RL,"$\nu_{t,LR}$",False,23.063392338360902
nu_LR,5_TL-053-096-505,0.5882382335953747,0.2388442211055277,95.0,tension,RL,"$\nu_{t,LR}$",False,23.063392338360902
nu_LR,5_TL-057-135-032,0.585736038639687,0.2426373005788508,95.0,tension,RL,"$\nu_{t,LR}$",False,23.063392338360902
nu_LR,5_TL-058-159-033,0.5365804208026059,0.2361658873754828,95.0,tension,RL,"$\nu_{t,LR}$",False,23.063392338360902
nu_LR,5_TL-065-135-033,,0.2402996143577573,95.0,tension,RL,"$\nu_{t,LR}$",True,23.063392338360902
nu_LR,5_TL-065-135-506,0.5442288104207529,0.2446755109358192,95.0,tension,RL,"$\nu_{t,LR}$",False,23.063392338360902
nu_LR,5_TL-065-158-033,0.5468236179070745,0.2383586583572577,95.0,tension,RL,"$\nu_{t,LR}$",False,23.063392338360902
nu_LR,5_TL-065-158-506,0.5433380960149128,0.2411005053340819,95.0,tension,RL,"$\nu_{t,LR}$",False,23.063392338360902
nu_LR,5_TL-117-094-031,0.5114915013575686,0.228552554315913,95.0,tension,RL,"$\nu_{t,LR}$",False,23.063392338360902
nu_LR,5_TL-128-093-031,0.5711866618680733,0.2324266828749429,95.0,tension,RL,"$\nu_{t,LR}$",False,23.063392338360902
nu_LR,5_TL-128-117-031,0.4892448140393072,0.2428060235574772,95.0,tension,RL,"$\nu_{t,LR}$",False,23.063392338360902
nu_LR,5_TL-128-117-505,0.2226139511296503,0.2383612921114653,95.0,tension,RL,"$\nu_{t,LR}$",True,23.063392338360902
nu_LR,5_TL-306-115-032,0.5946366924916374,0.2339555733975644,95.0,tension,RL,"$\nu_{t,LR}$",False,23.063392338360902
nu_LR,5_TL-306-115-505,0.5025296454334887,0.242267683772538,95.0,tension,RL,"$\nu_{t,LR}$",False,23.063392338360902
nu_LR,5_TL-307-138-032,0.5739566418325506,0.2356518883415435,95.0,tension,RL,"$\nu_{t,LR}$",False,23.063392338360902
nu_LR,5_TL-315-114-033,,,95.0,tension,RL,"$\nu_{t,LR}$",True,23.063392338360902
nu_LR,5_TL-315-114-506,0.3515154684267851,0.238035869057937,95.0,tension,RL,"$\nu_{t,LR}$",True,23.063392338360902
nu_LR,5_TL-315-138-032,0.4316221366246125,0.2370309616567562,95.0,tension,RL,"$\nu_{t,LR}$",False,23.063392338360902
nu_LR,5_TL-315-138-505,0.6365842076844427,0.2330673453945105,95.0,tension,RL,"$\nu_{t,LR}$",False,23.063392338360902
