Repository: chesali/wood-rheology

# Rheology data for Norway spruce

This repository enables exploration of rheological data on wood. It is based on the following research works:
- Maas, J.M. and Wittel, F.K. (2026) “From elasticity to creep: orthotropic moisture-dependent rheology of Norway spruce.” *Holzforschung*, 80(7), pp. 514–542. Available at: https://doi.org/10.1515/hf-2026-0009.
- Maas, J.M. and Wittel, F.K. (2026) “Orthotropy of wood mechanosorption in Norway spruce.” Manuscript submitted to *Mechanics of Materials*.

**Please cite the respective source when using data from this repository.** See the acknowledgement section for more information.

## Description

The data of this repository comprises:

- **Species:** Norway spruce
- **Properties:** elasticity, strength, plasticity, viscoelasticity, hygroexpansion, sorption, density, mechanosorption
- **Anatomical directions:** compression/tension R, T, L; shear RT, TR, RL, LR, TL, LT
- **Data format:** experimental data points in tables (in folder *data*), exploration of fitting data via widgets (in Jupyter notebooks)

All data originate from samples of the same tree, i.e., they are consistent with one another.

To explore the data, open any notebook in Jupyter Lab and select "Restart Kernel and Run All". This creates Jupyter widgets that enable interactive exploration of the data.

The widgets are designed as follows.
This repository will be updated in the future with mechanosorptive data.

## Content

This repository contains the following folders and files.

**Folders:**

- *data*: Raw data required for the notebooks to run.
- *figures*: Figures used in the Markdown explanations of the notebooks and figures created by some of the notebooks.
- *utils*: Helper functions used by the notebooks.

**Notebooks:**

- *01_elasticity.ipynb*: Allows for visualization and export of fits and experimental data points for the elastic stiffnesses.
- *02_strength.ipynb*: Allows for visualization and export of fits and experimental data points for the strength parameters.
- *03_plasticity.ipynb*: Allows for visualization and export of fits and experimental data points for the plastic deformations.
- *04_viscoelasticity.ipynb*: Allows for visualization and export of fits and experimental data points for the viscoelasticity parameters, i.e., Kelvin-Voigt coefficients and fits of the time-moisture superposition principle.
- *05_sorption.ipynb*: Visualizes the density distribution, hygroexpansion, and sorption isotherm of the tree from which the samples are obtained.
- *06_mechanosorption.ipynb*: Allows for visualization and export of fits and experimental data for the mechanosorptive parameters, i.e., Kelvin-Voigt coefficients.

## Usage

Each notebook is designed so that the widgets can be used by running the complete notebook via **"Restart Kernel and Run All"**. The experimental data points can be extracted from the tables in the folder *data*. For doing so, each widget has an "export" button that exports the data points of the current selection as a CSV table.

File: data/02_strength/strength_data.csv (part 1 of 6)
sheet,sample,valid,thickness,width,max_force,max_stress,loading_type,direction,rh,label,mc,mc_mean,mc_std,mc_label,offset_strain,offset_stress
data_2_CL,2_CL-012-165-020,True,13.96,14.15,8240.863,41.71870665303187,compression,L,65,"$f_{c,L}$",0.1087830687830689,0.12342517627891003,0.01763025315573397,$\omega = $ 0.12 ± 0.02,,
data_2_CL,2_CL-012-165-118,True,13.79,13.99,8443.458,43.76615224486982,compression,L,65,"$f_{c,L}$",0.1092659580388446,0.12342517627891003,0.01763025315573397,$\omega = $ 0.12 ± 0.02,,
data_2_CL,2_CL-012-165-216,True,13.98,14.06,8434.782,42.912258316595334,compression,L,65,"$f_{c,L}$",0.109229490022173,0.12342517627891003,0.01763025315573397,$\omega = $ 0.12 ± 0.02,,
data_2_CL,2_CL-012-165-314,True,13.82,13.98,8485.693,43.92098801471607,compression,L,65,"$f_{c,L}$",0.1099440164070727,0.12342517627891003,0.01763025315573397,$\omega = $ 0.12 ± 0.02,,
data_2_CL,2_CL-012-165-413,True,13.83,14.0,8486.973,43.83314223737217,compression,L,65,"$f_{c,L}$",0.1100967117988395,0.12342517627891003,0.01763025315573397,$\omega = $ 0.12 ± 0.02,,
data_2_CL,2_CL-012-165-511,True,13.85,14.07,8301.798,42.601833534750185,compression,L,65,"$f_{c,L}$",0.1089469250210616,0.12342517627891003,0.01763025315573397,$\omega = $ 0.12 ± 0.02,,
data_2_CL,2_CL-012-165-609,True,13.8,14.05,8073.7104,41.64067460931456,compression,L,65,"$f_{c,L}$",0.1088507487800773,0.12342517627891003,0.01763025315573397,$\omega = $ 0.12 ± 0.02,,
data_2_CL,2_CL-012-165-708_K,True,13.83,14.12,7998.059,40.95696119819992,compression,L,65,"$f_{c,L}$",0.1088470509830057,0.12342517627891003,0.01763025315573397,$\omega = $ 0.12 ± 0.02,,
data_2_CL,2_CL-012-165-806,True,13.88,13.98,7987.026,41.161241048348195,compression,L,65,"$f_{c,L}$",0.1089609310058186,0.12342517627891003,0.01763025315573397,$\omega = $ 0.12 ± 0.02,,
data_2_CL,2_CL-012-165-904,True,13.94,14.0,8495.268,43.529760196761636,compression,L,65,"$f_{c,L}$",0.1092605768704503,0.12342517627891003,0.01763025315573397,$\omega = $ 0.12 ± 0.02,,
data_2_CL,2_CL-013-101-020,True,14.03,14.01,8625.96,43.8845484057564,compression,L,65,"$f_{c,L}$",0.1008148612456551,0.12342517627891003,0.01763025315573397,$\omega = $ 0.12 ± 0.02,,
data_2_CL,2_CL-013-101-118,True,14.0,13.87,8775.215,45.19113708929859,compression,L,65,"$f_{c,L}$",0.1013166073345764,0.12342517627891003,0.01763025315573397,$\omega = $ 0.12 ± 0.02,,
data_2_CL,2_CL-013-101-217,True,14.09,13.87,9186.063,47.004773617741144,compression,L,65,"$f_{c,L}$",0.1014866760168303,0.12342517627891003,0.01763025315573397,$\omega = $ 0.12 ± 0.02,,
data_2_CL,2_CL-013-101-315,True,14.05,13.94,8864.299,45.25903592927494,compression,L,65,"$f_{c,L}$",0.1022299417301658,0.12342517627891003,0.01763025315573397,$\omega = $ 0.12 ± 0.02,,
data_2_CL,2_CL-013-101-413,True,14.06,13.86,8885.425,45.59630546472651,compression,L,65,"$f_{c,L}$",0.1023321315908067,0.12342517627891003,0.01763025315573397,$\omega = $ 0.12 ± 0.02,,
data_2_CL,2_CL-013-101-512,True,14.06,13.86,8589.002,44.07518591729118,compression,L,65,"$f_{c,L}$",0.1013525698827773,0.12342517627891003,0.01763025315573397,$\omega = $ 0.12 ± 0.02,,
data_2_CL,2_CL-013-101-610,True,14.01,13.83,8591.923,44.343509413532225,compression,L,65,"$f_{c,L}$",0.1025908498214184,0.12342517627891003,0.01763025315573397,$\omega = $ 0.12 ± 0.02,,
data_2_CL,2_CL-013-101-708,True,14.02,13.85,8294.388,42.715604834764164,compression,L,65,"$f_{c,L}$",0.1025976260106658,0.12342517627891003,0.01763025315573397,$\omega = $ 0.12 ± 0.02,,
data_2_CL,2_CL-013-101-807,True,14.04,13.93,7988.4687,40.8456031684675,compression,L,65,"$f_{c,L}$",0.1028626175821623,0.12342517627891003,0.01763025315573397,$\omega = $ 0.12 ± 0.02,,
data_2_CL,2_CL-013-101-905,True,14.03,13.85,8385.209,43.15254830417543,compression,L,65,"$f_{c,L}$",0.1025738420545382,0.12342517627891003,0.01763025315573397,$\omega = $ 0.12 ± 0.02,,
data_2_CL,2_CL-013-133-020,True,14.03,13.85,8854.241,45.566313546783455,compression,L,65,"$f_{c,L}$",0.1056480610720803,0.12342517627891003,0.01763025315573397,$\omega = $ 0.12 ± 0.02,,
data_2_CL,2_CL-013-133-118,True,14.03,14.03,8316.066,42.24765279979924,compression,L,65,"$f_{c,L}$",0.1055857253685027,0.12342517627891003,0.01763025315573397,$\omega = $ 0.12 ± 0.02,,
data_2_CL,2_CL-013-133-216,True,13.97,13.92,8482.521,43.62036568508874,compression,L,65,"$f_{c,L}$",0.1057184179785281,0.12342517627891003,0.01763025315573397,$\omega = $ 0.12 ± 0.02,,
data_2_CL,2_CL-013-133-315,True,13.83,14.02,8730.972,45.02901030755567,compression,L,65,"$f_{c,L}$",0.1059299938980416,0.12342517627891003,0.01763025315573397,$\omega = $ 0.12 ± 0.02,,
data_2_CL,2_CL-013-133-413,True,13.93,14.09,8493.007,43.27124316706721,compression,L,65,"$f_{c,L}$",0.1058977500556918,0.12342517627891003,0.01763025315573397,$\omega = $ 0.12 ± 0.02,,
data_2_CL,2_CL-013-133-511,True,13.84,14.01,8688.667,44.810411019379224,compression,L,65,"$f_{c,L}$",0.1045119087554511,0.12342517627891003,0.01763025315573397,$\omega = $ 0.12 ± 0.02,,
data_2_CL,2_CL-013-133-610,True,13.98,14.0,8485.8955,43.357324238708365,compression,L,65,"$f_{c,L}$",0.1049054076678385,0.12342517627891003,0.01763025315573397,$\omega = $ 0.12 ± 0.02,,
data_2_CL,2_CL-013-133-708,True,13.95,14.11,8387.474,42.61180839741001,compression,L,65,"$f_{c,L}$",0.1051233816532034,0.12342517627891003,0.01763025315573397,$\omega = $ 0.12 ± 0.02,,
data_2_CL,2_CL-013-133-806,True,13.87,14.05,8391.706,43.0623250467611,compression,L,65,"$f_{c,L}$",0.1056926729611838,0.12342517627891003,0.01763025315573397,$\omega = $ 0.12 ± 0.02,,
data_2_CL,2_CL-013-133-905,True,14.02,14.11,8843.123,44.702379207187064,compression,L,65,"$f_{c,L}$",0.1065925846778502,0.12342517627891003,0.01763025315573397,$\omega = $ 0.12 ± 0.02,,
data_2_CL,2_CL-029-166-217_K,True,14.07,13.91,7492.971,38.28536786131987,compression,L,65,"$f_{c,L}$",0.1280085022890779,0.12342517627891003,0.01763025315573397,$\omega = $ 0.12 ± 0.02,,
data_2_CL,2_CL-029-166-316_K,True,13.9,13.82,8639.646,44.97520015825256,compression,L,65,"$f_{c,L}$",0.1279124487004105,0.12342517627891003,0.01763025315573397,$\omega = $ 0.12 ± 0.02,,
data_2_CL,2_CL-029-166-414_K,True,13.9,13.78,8798.611,45.93567468231511,compression,L,65,"$f_{c,L}$",0.1274553078790555,0.12342517627891003,0.01763025315573397,$\omega = $ 0.12 ± 0.02,,
data_2_CR,2_CR-168-154-011,True,14.08,13.71,1115.1803,5.777034741562231,compression,R,65,"$f_{c,R}$",0.0914486711829077,0.12342517627891003,0.01763025315573397,$\omega = $ 0.12 ± 0.02,,
data_2_CR,2_CR-168-154-043,True,14.18,13.82,975.7777,4.979280758656023,compression,R,65,"$f_{c,R}$",,0.12342517627891003,0.01763025315573397,$\omega = $ 0.12 ± 0.02,0.01,4.743831659500953
data_2_CR,2_CR-168-154-074,True,14.15,13.88,1029.0893,5.23970886243521,compression,R,65,"$f_{c,R}$",0.0988460529766587,0.12342517627891003,0.01763025315573397,$\omega = $ 0.12 ± 0.02,,
data_2_CR,2_CR-168-154-105,True,14.23,13.83,965.236,4.904632041825011,compression,R,65,"$f_{c,R}$",0.1009357454772302,0.12342517627891003,0.01763025315573397,$\omega = $ 0.12 ± 0.02,,
data_2_CR,2_CR-168-154-137,True,14.1,13.8,987.3819,5.074426456984273,compression,R,65,"$f_{c,R}$",0.1028161641541039,0.12342517627891003,0.01763025315573397,$\omega = $ 0.12 ± 0.02,,
data_2_CR,2_CR-168-154-168,True,14.1,13.81,1013.4844,5.204802769090135,compression,R,65,"$f_{c,R}$",0.1039280125195616,0.12342517627891003,0.01763025315573397,$\omega = $ 0.12 ± 0.02,0.01,4.661290355592188
data_2_CR,2_CR-168-154-199,True,14.02,13.64,1033.6807,5.405352533665773,compression,R,65,"$f_{c,R}$",0.0897751046025104,0.12342517627891003,0.01763025315573397,$\omega = $ 0.12 ± 0.02,0.01,4.987457162239643
data_2_CR,2_CR-168-154-231,True,14.13,13.79,1012.1109,5.194235953620351,compression,R,65,"$f_{c,R}$",0.0919372549019607,0.12342517627891003,0.01763025315573397,$\omega = $ 0.12 ± 0.02,0.01,4.86985819188837
data_2_CR,2_CR-168-154-262,True,14.11,13.73,1002.27435,5.173554936940685,compression,R,65,"$f_{c,R}$",0.0911664838322102,0.12342517627891003,0.01763025315573397,$\omega = $ 0.12 ± 0.02,0.01,4.940988741127034
data_2_CR,2_CR-168-154-293,True,14.09,13.77,1210.0417,6.236707894523896,compression,R,65,"$f_{c,R}$",0.0911959968291715,0.12342517627891003,0.01763025315573397,$\omega = $ 0.12 ± 0.02,,
data_2_CR,2_CR-168-154-325,True,14.14,13.71,961.7596,4.961119244153236,compression,R,65,"$f_{c,R}$",0.0933277556996444,0.12342517627891003,0.01763025315573397,$\omega = $ 0.12 ± 0.02,,
data_2_CR,2_CR-168-154-356,True,14.1,13.78,925.4927,4.763264161236863,compression,R,65,"$f_{c,R}$",0.0944415146081637,0.12342517627891003,0.01763025315573397,$\omega = $ 0.12 ± 0.02,0.01,4.509658584657995
data_2_CR,2_CR-168-154-387,True,14.1,13.76,926.7682,4.7767617103744024,compression,R,65,"$f_{c,R}$",0.0945988880063542,0.12342517627891003,0.01763025315573397,$\omega = $ 0.12 ± 0.02,,
data_2_CR,2_CR-168-154-419,True,14.21,13.71,908.7191,4.664425100003028,compression,R,65,"$f_{c,R}$",0.0949734607218684,0.12342517627891003,0.01763025315573397,$\omega = $ 0.12 ± 0.02,,
data_2_CR,2_CR-168-154-450,True,14.1,13.78,949.0542,4.884528919494797,compression,R,65,"$f_{c,R}$",0.0821375817683056,0.12342517627891003,0.01763025315573397,$\omega = $ 0.12 ± 0.02,,
data_2_CR,2_CR-168-154-481,True,14.17,13.85,935.75305,4.768059076352389,compression,R,65,"$f_{c,R}$",0.0947094995759117,0.12342517627891003,0.01763025315573397,$\omega = $ 0.12 ± 0.02,,
data_2_CR,2_CR-168-154-513,True,14.15,13.94,953.13763,4.832105439262665,compression,R,65,"$f_{c,R}$",0.0927717246877491,0.12342517627891003,0.01763025315573397,$\omega = $ 0.12 ± 0.02,0.01,4.761243438118806
data_2_CR,2_CR-168-154-544,True,14.2,13.91,964.7674,4.884354147892386,compression,R,65,"$f_{c,R}$",0.0917443759549022,0.12342517627891003,0.01763025315573397,$\omega = $ 0.12 ± 0.02,,
data_2_CR,2_CR-168-154-575,True,14.27,13.82,899.89923,4.5631197283727,compression,R,65,"$f_{c,R}$",0.0932580117206061,0.12342517627891003,0.01763025315573397,$\omega = $ 0.12 ± 0.02,,
data_2_CR,2_CR-168-154-607,True,14.18,13.84,899.42175,4.583012740813815,compression,R,65,"$f_{c,R}$",0.0941815131026993,0.12342517627891003,0.01763025315573397,$\omega = $ 0.12 ± 0.02,,
data_2_CR,2_CR-168-154-638_K,True,14.29,13.94,1098.1819,5.512889389997922,compression,R,65,"$f_{c,R}$",0.094657811146405,0.12342517627891003,0.01763025315573397,$\omega = $ 0.12 ± 0.02,,
data_2_CR,2_CR-168-154-669,True,14.2,13.73,1042.1063,5.345066832165608,compression,R,65,"$f_{c,R}$",0.0904806297907603,0.12342517627891003,0.01763025315573397,$\omega = $ 0.12 ± 0.02,,
data_2_CR,2_CR-168-154-701,True,14.19,13.85,979.46295,4.983745353798246,compression,R,65,"$f_{c,R}$",0.091744466589741,0.12342517627891003,0.01763025315573397,$\omega = $ 0.12 ± 0.02,0.01,4.800499644184444
data_2_CR,2_CR-168-154-732,True,14.23,13.86,1010.65564,5.124306208353994,compression,R,65,"$f_{c,R}$",0.091279924401512,0.12342517627891003,0.01763025315573397,$\omega = $ 0.12 ± 0.02,0.01,4.77824094680293
data_2_CR,2_CR-168-154-763,True,14.2,13.78,973.1366,4.9732036631983485,compression,R,65,"$f_{c,R}$",0.0920449746621621,0.12342517627891003,0.01763025315573397,$\omega = $ 0.12 ± 0.02,0.01,4.648803847066794
data_2_CR,2_CR-168-154-795,True,14.07,13.8,1006.82733,5.185394610796946,compression,R,65,"$f_{c,R}$",0.0916841223292837,0.12342517627891003,0.01763025315573397,$\omega = $ 0.12 ± 0.02,0.01,4.945101484066693
data_2_CR,2_CR-168-154-826,True,14.0,14.0,1147.4822,5.854501020408163,compression,R,65,"$f_{c,R}$",,0.12342517627891003,0.01763025315573397,$\omega = $ 0.12 ± 0.02,,
data_2_CR,2_CR-168-154-857,True,14.21,13.86,956.03454,4.854184450313936,compression,R,65,"$f_{c,R}$",0.090311418685121,0.12342517627891003,0.01763025315573397,$\omega = $ 0.12 ± 0.02,,
data_2_CR,2_CR-168-154-889,True,14.12,13.92,942.0632,4.792985412392954,compression,R,65,"$f_{c,R}$",0.0923117430226435,0.12342517627891003,0.01763025315573397,$\omega = $ 0.12 ± 0.02,0.01,4.024144897368259
data_2_CR,2_CR-168-154-920,True,14.14,13.72,959.0779,4.943680129154106,compression,R,65,"$f_{c,R}$",0.0924768518518518,0.12342517627891003,0.01763025315573397,$\omega = $ 0.12 ± 0.02,0.01,3.938142276991585
data_2_CR,2_CR-168-154-951,True,14.13,13.84,926.4804,4.737595572082521,compression,R,65,"$f_{c,R}$",0.0919513484928609,0.12342517627891003,0.01763025315573397,$\omega = $ 0.12 ± 0.02,0.01,4.232416405908273
data_2_CR,2_CR-168-154-983,True,14.18,13.84,929.8691,4.738157524641888,compression,R,65,"$f_{c,R}$",0.0900653455878446,0.12342517627891003,0.01763025315573397,$\omega = $ 0.12 ± 0.02,0.01,4.549023833810049
data_2_CT,2_CT-226-174-055,True,14.13,13.87,1117.9997,5.704571975848938,compression,T,65,"$f_{c,T}$",0.093425084672867,0.12342517627891003,0.01763025315573397,$\omega = $ 0.12 ± 0.02,,
data_2_CT,2_CT-226-174-087,True,14.14,13.91,1207.8439,6.140931752618623,compression,T,65,"$f_{c,T}$",0.0959279605822053,0.12342517627891003,0.01763025315573397,$\omega = $ 0.12 ± 0.02,,
data_2_CT,2_CT-226-174-118,True,14.2,13.86,1104.1876,5.610367254029226,compression,T,65,"$f_{c,T}$",0.0974645146520146,0.12342517627891003,0.01763025315573397,$\omega = $ 0.12 ± 0.02,,
data_2_CT,2_CT-226-174-149,True,14.16,13.93,1116.4045,5.6598798066198635,compression,T,65,"$f_{c,T}$",0.0980751811594202,0.12342517627891003,0.01763025315573397,$\omega = $ 0.12 ± 0.02,,
data_2_CT,2_CT-226-174-181,True,13.97,13.87,1093.8834,5.645444791315616,compression,T,65,"$f_{c,T}$",0.0977109996053447,0.12342517627891003,0.01763025315573397,$\omega = $ 0.12 ± 0.02,,
data_2_CT,2_CT-226-174-212,True,14.05,14.01,1107.3707,5.625725904983984,compression,T,65,"$f_{c,T}$",0.105780640786574,0.12342517627891003,0.01763025315573397,$\omega = $ 0.12 ± 0.02,,
data_2_CT,2_CT-226-174-243,True,14.16,13.95,1120.777,5.67390093756961,compression,T,65,"$f_{c,T}$",0.1044256814189381,0.12342517627891003,0.01763025315573397,$\omega = $ 0.12 ± 0.02,,
data_2_CT,2_CT-226-174-275,True,14.11,13.87,1146.5928,5.8587603733565246,compression,T,65,"$f_{c,T}$",0.1040608562864091,0.12342517627891003,0.01763025315573397,$\omega = $ 0.12 ± 0.02,,
data_2_CT,2_CT-226-174-306,True,14.14,13.91,1160.6623,5.901050601106121,compression,T,65,"$f_{c,T}$",0.1026435426839535,0.12342517627891003,0.01763025315573397,$\omega = $ 0.12 ± 0.02,,
data_2_CT,2_CT-226-174-337,True,14.08,13.93,1147.3154,5.849638819095477,compression,T,65,"$f_{c,T}$",0.1023398391360594,0.12342517627891003,0.01763025315573397,$\omega = $ 0.12 ± 0.02,,
data_2_CT,2_CT-226-174-369,True,14.16,14.03,1187.4592,5.9771997857698,compression,T,65,"$f_{c,T}$",0.1038058777164732,0.12342517627891003,0.01763025315573397,$\omega = $ 0.12 ± 0.02,,
data_2_CT,2_CT-226-174-400,True,14.13,13.99,1186.0696,5.999986847343695,compression,T,65,"$f_{c,T}$",0.1044505710909807,0.12342517627891003,0.01763025315573397,$\omega = $ 0.12 ± 0.02,,
data_2_CT,2_CT-226-174-431,True,14.1,13.98,1213.2551,6.154968597489829,compression,T,65,"$f_{c,T}$",0.1051266213712167,0.12342517627891003,0.01763025315573397,$\omega = $ 0.12 ± 0.02,,
data_2_CT,2_CT-226-174-463,True,14.18,13.91,1140.0867,5.780088905202597,compression,T,65,"$f_{c,T}$",0.1005324813631521,0.12342517627891003,0.01763025315573397,$\omega = $ 0.12 ± 0.02,,
data_2_CT,2_CT-226-174-494,True,14.01,13.92,1208.2479,6.195533055206873,compression,T,65,"$f_{c,T}$",0.1003017771319996,0.12342517627891003,0.01763025315573397,$\omega = $ 0.12 ± 0.02,,
data_2_CT,2_CT-226-174-525,True,14.2,14.02,1233.2825,6.1947846135299685,compression,T,65,"$f_{c,T}$",0.099849288305889,0.12342517627891003,0.01763025315573397,$\omega = $ 0.12 ± 0.02,,
data_2_CT,2_CT-226-174-557,True,14.02,13.92,1232.8417,6.317133671930083,compression,T,65,"$f_{c,T}$",0.1027833556448014,0.12342517627891003,0.01763025315573397,$\omega = $ 0.12 ± 0.02,,
data_2_CT,2_CT-226-174-588,True,14.06,14.03,1335.5939,6.77066669775902,compression,T,65,"$f_{c,T}$",0.1023143424797293,0.12342517627891003,0.01763025315573397,$\omega = $ 0.12 ± 0.02,,
data_2_CT,2_CT-226-174-619,True,14.06,13.93,1223.1102,6.244952664153933,compression,T,65,"$f_{c,T}$",0.1017654543526669,0.12342517627891003,0.01763025315573397,$\omega = $ 0.12 ± 0.02,,
data_2_CT,2_CT-226-174-651,True,14.12,13.88,1231.9288,6.28581283522871,compression,T,65,"$f_{c,T}$",0.1041248544658202,0.12342517627891003,0.01763025315573397,$\omega = $ 0.12 ± 0.02,,
data_2_CT,2_CT-226-174-682,True,14.05,13.89,1227.8258,6.291557714528745,compression,T,65,"$f_{c,T}$",0.1044376049244543,0.12342517627891003,0.01763025315573397,$\omega = $ 0.12 ± 0.02,,
data_2_CT,2_CT-226-174-713,True,14.12,13.89,1176.7071,5.999726197541591,compression,T,65,"$f_{c,T}$",0.1039186092011851,0.12342517627891003,0.01763025315573397,$\omega = $ 0.12 ± 0.02,,
data_2_CT,2_CT-226-174-745,True,14.1,13.94,1237.3046,6.2949856019211,compression,T,65,"$f_{c,T}$",0.1036110956075234,0.12342517627891003,0.01763025315573397,$\omega = $ 0.12 ± 0.02,,
data_2_CT,2_CT-226-174-776,True,14.14,13.94,1279.2186,6.4898189654997465,compression,T,65,"$f_{c,T}$",0.1037068144912927,0.12342517627891003,0.01763025315573397,$\omega = $ 0.12 ± 0.02,,
data_2_CT,2_CT-226-174-807,True,14.06,13.9,1282.8484,6.564100412415444,compression,T,65,"$f_{c,T}$",0.1033149792111474,0.12342517627891003,0.01763025315573397,$\omega = $ 0.12 ± 0.02,,
data_2_CT,2_CT-226-174-839,True,14.09,13.95,1282.4867,6.5248069883569775,compression,T,65,"$f_{c,T}$",0.1030884574497844,0.12342517627891003,0.01763025315573397,$\omega = $ 0.12 ± 0.02,,
data_2_CT,2_CT-226-174-870,True,14.06,13.91,1282.0958,6.555533284997131,compression,T,65,"$f_{c,T}$",0.1022638563622169,0.12342517627891003,0.01763025315573397,$\omega = $ 0.12 ± 0.02,,
data_2_CT,2_CT-226-174-901,True,14.06,13.96,1274.0099,6.490857336751621,compression,T,65,"$f_{c,T}$",0.1017277047805422,0.12342517627891003,0.01763025315573397,$\omega = $ 0.12 ± 0.02,,
data_2_CT,2_CT-226-174-933,True,14.13,13.89,1332.2844,6.78816726509013,compression,T,65,"$f_{c,T}$",0.1037363253856942,0.12342517627891003,0.01763025315573397,$\omega = $ 0.12 ± 0.02,,
data_2_TL,2_TL-036-090-031,True,6.08,19.96,16230.082,133.73854617128995,tension,L,65,"$f_{t,L}$",0.1205526278307933,0.12342517627891003,0.01763025315573397,$\omega = $ 0.12 ± 0.02,,
data_2_TL,2_TL-038-114-504,True,6.04,19.91,20531.201,170.72855166128375,tension,L,65,"$f_{t,L}$",0.1204911795226565,0.12342517627891003,0.01763025315573397,$\omega = $ 0.12 ± 0.02,,
data_2_TL,2_TL-040-148-032,True,6.07,19.85,16875.957,140.06164022591176,tension,L,65,"$f_{t,L}$",0.1215758417216246,0.12342517627891003,0.01763025315573397,$\omega = $ 0.12 ± 0.02,,
data_2_TL,2_TL-041-170-504,True,6.11,19.94,18665.584,153.2058039913521,tension,L,65,"$f_{t,L}$",0.1258106543138389,0.12342517627891003,0.01763025315573397,$\omega = $ 0.12 ± 0.02,,
data_2_TL,2_TL-047-146-032,True,6.06,19.87,17969.44,149.2327189437615,tension,L,65,"$f_{t,L}$",0.126446686282752,0.12342517627891003,0.01763025315573397,$\omega = $ 0.12 ± 0.02,,
data_2_TL,2_TL-047-169-504,True,6.13,19.95,13411.069,109.6629747288286,tension,L,65,"$f_{t,L}$",0.1268525311812178,0.12342517627891003,0.01763025315573397,$\omega = $ 0.12 ± 0.02,,
data_2_TL,2_TL-048-088-031,True,6.09,19.89,15134.28,124.94235536831886,tension,L,65,"$f_{t,L}$",0.1192938990399503,0.12342517627891003,0.01763025315573397,$\omega = $ 0.12 ± 0.02,,
data_2_TL,2_TL-048-112-031,True,6.08,20.02,11844.285,97.3063531862874,tension,L,65,"$f_{t,L}$",0.122677207919454,0.12342517627891003,0.01763025315573397,$\omega = $ 0.12 ± 0.02,,
data_2_TL,2_TL-048-122-031,True,6.07,19.87,18840.459,156.20859308735774,tension,L,65,"$f_{t,L}$",,0.12342517627891003,0.01763025315573397,$\omega = $ 0.12 ± 0.02,,
data_2_TL,2_TL-061-167-030,True,5.9,19.86,15994.361,136.50093877481353,tension,L,65,"$f_{t,L}$",0.1258248310586989,0.12342517627891003,0.01763025315573397,$\omega = $ 0.12 ± 0.02,,
data_2_TL,2_TL-061-167-503,True,5.85,19.88,17989.156,154.68155944212282,tension,L,65,"$f_{t,L}$",0.1254635178004934,0.12342517627891003,0.01763025315573397,$\omega = $ 0.12 ± 0.02,,
data_2_TL,2_TL-067-167-031,True,5.82,19.85,14970.384,129.58342205718142,tension,L,65,"$f_{t,L}$",0.1252628647030151,0.12342517627891003,0.01763025315573397,$\omega = $ 0.12 ± 0.02,,
data_2_TL,2_TL-067-167-504,True,5.89,19.88,17136.673,146.35071037430015,tension,L,65,"$f_{t,L}$",0.123244192328471,0.12342517627891003,0.01763025315573397,$\omega = $ 0.12 ± 0.02,,
data_2_TL,2_TL-068-143-031_K,True,5.88,19.87,15133.749,129.53028871337162,tension,L,65,"$f_{t,L}$",0.1204569127143948,0.12342517627891003,0.01763025315573397,$\omega = $ 0.12 ± 0.02,,
data_2_TL,2_TL-068-143-504_K,True,5.95,19.88,15892.666,134.35796290347125,tension,L,65,"$f_{t,L}$",0.120618275909029,0.12342517627891003,0.01763025315573397,$\omega = $ 0.12 ± 0.02,,
data_2_TL,2_TL-071-076-031,True,6.04,19.91,11219.785,93.29885976962557,tension,L,65,"$f_{t,L}$",0.1224557607603739,0.12342517627891003,0.01763025315573397,$\omega = $ 0.12 ± 0.02,,
data_2_TL,2_TL-071-076-505,True,6.13,19.98,13989.981,114.22499987752842,tension,L,65,"$f_{t,L}$",0.1205553674229598,0.12342517627891003,0.01763025315573397,$\omega = $ 0.12 ± 0.02,,
data_2_TL,2_TL-071-100-031,True,6.23,19.93,15127.071,121.83147436573753,tension,L,65,"$f_{t,L}$",0.1255487762115154,0.12342517627891003,0.01763025315573397,$\omega = $ 0.12 ± 0.02,,
data_2_TL,2_TL-071-100-504,True,6.1,19.94,13983.863,114.9667280530115,tension,L,65,"$f_{t,L}$",0.1245837204316443,0.12342517627891003,0.01763025315573397,$\omega = $ 0.12 ± 0.02,,
data_2_TL,2_TL-080-143-031,True,5.8100000000000005,19.83,16989.048,147.45863071911592,tension,L,65,"$f_{t,L}$",0.1222590849471491,0.12342517627891003,0.01763025315573397,$\omega = $ 0.12 ± 0.02,,
data_2_TL,2_TL-080-143-504,True,5.82,19.87,16893.1,146.07924014686526,tension,L,65,"$f_{t,L}$",0.1232271399044971,0.12342517627891003,0.01763025315573397,$\omega = $ 0.12 ± 0.02,,
data_2_TL,2_TL-080-167-031,True,5.78,19.84,17968.15,156.68732210626186,tension,L,65,"$f_{t,L}$",0.1241685456595265,0.12342517627891003,0.01763025315573397,$\omega = $ 0.12 ± 0.02,,
data_2_TL,2_TL-080-167-504,True,5.83,19.83,18102.636,156.5851418013665,tension,L,65,"$f_{t,L}$",0.1237641191139797,0.12342517627891003,0.01763025315573397,$\omega = $ 0.12 ± 0.02,,
data_2_TL,2_TL-085-079-031,True,6.08,19.9,11984.481,99.05184640306798,tension,L,65,"$f_{t,L}$",0.1221191726854893,0.12342517627891003,0.01763025315573397,$\omega = $ 0.12 ± 0.02,,
data_2_TL,2_TL-086-168-031,True,5.77,19.83,19494.228,170.37564532495014,tension,L,65,"$f_{t,L}$",0.1233436818812339,0.12342517627891003,0.01763025315573397,$\omega = $ 0.12 ± 0.02,,
data_2_TL,2_TL-086-168-504,True,5.74,19.82,14987.629,131.73991885154544,tension,L,65,"$f_{t,L}$",0.1261494448607044,0.12342517627891003,0.01763025315573397,$\omega = $ 0.12 ± 0.02,,
data_2_TL,2_TL-226-136-030,True,5.79,19.84,17226.851,149.96353383196836,tension,L,65,"$f_{t,L}$",0.1231838838770942,0.12342517627891003,0.01763025315573397,$\omega = $ 0.12 ± 0.02,,
data_2_TR,2_TR-195-150-013,True,14.035,13.803,947.43365,4.890608524899237,tension,R,65,"$f_{t,R}$",0.1080937048961919,0.12342517627891003,0.01763025315573397,$\omega = $ 0.12 ± 0.02,,
data_2_TR,2_TR-195-150-044,True,14.116,13.833,1373.4719,7.03382812551052,tension,R,65,"$f_{t,R}$",0.1075077525705891,0.12342517627891003,0.01763025315573397,$\omega = $ 0.12 ± 0.02,,
data_2_TR,2_TR-195-150-075,True,14.15,13.76,1397.9884,7.1800702604979865,tension,R,65,"$f_{t,R}$",0.1073142478901207,0.12342517627891003,0.01763025315573397,$\omega = $ 0.12 ± 0.02,,
data_2_TR,2_TR-195-150-107,True,14.07,13.7,871.7883,4.5226853220861285,tension,R,65,"$f_{t,R}$",0.1079124298494193,0.12342517627891003,0.01763025315573397,$\omega = $ 0.12 ± 0.02,,
data_2_TR,2_TR-195-150-138,True,14.1,13.75,1421.0698,7.329824887169568,tension,R,65,"$f_{t,R}$",0.1080343692462201,0.12342517627891003,0.01763025315573397,$\omega = $ 0.12 ± 0.02,,
data_2_TR,2_TR-195-150-169,True,14.07,13.67,1347.7436,7.00720246608945,tension,R,65,"$f_{t,R}$",0.1084002020088658,0.12342517627891003,0.01763025315573397,$\omega = $ 0.12 ± 0.02,,
data_2_TR,2_TR-195-150-201,True,14.07,13.76,1397.6382,7.219086254772649,tension,R,65,"$f_{t,R}$",0.1084323839425881,0.12342517627891003,0.01763025315573397,$\omega = $ 0.12 ± 0.02,,
data_2_TR,2_TR-195-150-232,True,14.18,13.77,1271.8326,6.513580451770114,tension,R,65,"$f_{t,R}$",0.1084987907081387,0.12342517627891003,0.01763025315573397,$\omega = $ 0.12 ± 0.02,,
data_2_TR,2_TR-195-150-263,True,14.1,13.83,1245.629,6.387742752675599,tension,R,65,"$f_{t,R}$",0.1086350501444839,0.12342517627891003,0.01763025315573397,$\omega = $ 0.12 ± 0.02,,
data_2_TR,2_TR-195-150-295,True,14.18,13.85,1046.9695,5.330991939631249,tension,R,65,"$f_{t,R}$",0.1086082970173751,0.12342517627891003,0.01763025315573397,$\omega = $ 0.12 ± 0.02,,
data_2_TR,2_TR-195-150-326,True,14.1,13.77,1146.9507,5.907336330907462,tension,R,65,"$f_{t,R}$",0.1073588652482269,0.12342517627891003,0.01763025315573397,$\omega = $ 0.12 ± 0.02,,
data_2_TR,2_TR-195-150-357,True,14.13,13.79,1198.4812,6.150703582757642,tension,R,65,"$f_{t,R}$",0.1079446146861877,0.12342517627891003,0.01763025315573397,$\omega = $ 0.12 ± 0.02,,
data_2_TR,2_TR-195-150-389,True,14.11,13.76,792.76306,4.083174661711141,tension,R,65,"$f_{t,R}$",0.1089441486348703,0.12342517627891003,0.01763025315573397,$\omega = $ 0.12 ± 0.02,,
data_2_TR,2_TR-195-150-420,True,14.11,13.78,944.8566,4.859478552817949,tension,R,65,"$f_{t,R}$",0.1094899571202888,0.12342517627891003,0.01763025315573397,$\omega = $ 0.12 ± 0.02,,
data_2_TR,2_TR-195-150-451,True,14.11,13.82,1295.4248,6.643197289028421,tension,R,65,"$f_{t,R}$",0.1100128801030408,0.12342517627891003,0.01763025315573397,$\omega = $ 0.12 ± 0.02,,
data_2_TR,2_TR-195-150-483,True,14.21,13.73,1330.4455,6.81918501634775,tension,R,65,"$f_{t,R}$",0.1097816298964429,0.12342517627891003,0.01763025315573397,$\omega = $ 0.12 ± 0.02,,
data_2_TR,2_TR-195-150-514,True,14.092,13.814,1145.0154,5.881921736993093,tension,R,65,"$f_{t,R}$",0.1096661796111048,0.12342517627891003,0.01763025315573397,$\omega = $ 0.12 ± 0.02,,
data_2_TR,2_TR-195-150-545,True,14.108,13.778,1188.3788,6.1136878962418475,tension,R,65,"$f_{t,R}$",0.1082030147349403,0.12342517627891003,0.01763025315573397,$\omega = $ 0.12 ± 0.02,,
data_2_TR,2_TR-195-150-576,True,14.098,13.808,1241.2485,6.376325105982998,tension,R,65,"$f_{t,R}$",0.1088865096359743,0.12342517627891003,0.01763025315573397,$\omega = $ 0.12 ± 0.02,,
data_2_TR,2_TR-195-150-608,True,14.126,13.84,1296.8603,6.63342622835439,tension,R,65,"$f_{t,R}$",0.1091106653293211,0.12342517627891003,0.01763025315573397,$\omega = $ 0.12 ± 0.02,,
data_2_TR,2_TR-195-150-639,True,14.093,13.92,1346.3996,6.863273199134485,tension,R,65,"$f_{t,R}$",0.1089728453364818,0.12342517627891003,0.01763025315573397,$\omega = $ 0.12 ± 0.02,,
data_2_TR,2_TR-195-150-670,True,14.082,13.799,1197.7583,6.163923419400612,tension,R,65,"$f_{t,R}$",0.1083881486478889,0.12342517627891003,0.01763025315573397,$\omega = $ 0.12 ± 0.02,,
data_2_TR,2_TR-195-150-702,True,14.07,13.758,1068.6638,5.520668829961877,tension,R,65,"$f_{t,R}$",0.1073257588604376,0.12342517627891003,0.01763025315573397,$\omega = $ 0.12 ± 0.02,,
data_2_TR,2_TR-195-150-733,True,14.173,13.76,1344.1832,6.892523287810593,tension,R,65,"$f_{t,R}$",0.1092370387140593,0.12342517627891003,0.01763025315573397,$\omega = $ 0.12 ± 0.02,,
data_2_TR,2_TR-195-150-764,True,14.173,13.94,1296.4202,6.561773396401771,tension,R,65,"$f_{t,R}$",0.1101443532408719,0.12342517627891003,0.01763025315573397,$\omega = $ 0.12 ± 0.02,,
data_2_TR,2_TR-195-150-796,True,14.032,13.799,1146.3491,5.920381647307577,tension,R,65,"$f_{t,R}$",0.1105128351072913,0.12342517627891003,0.01763025315573397,$\omega = $ 0.12 ± 0.02,,
data_2_TR,2_TR-195-150-827,True,14.083,13.848,1247.4243,6.396346259136382,tension,R,65,"$f_{t,R}$",0.1116760188176612,0.12342517627891003,0.01763025315573397,$\omega = $ 0.12 ± 0.02,,
data_2_TR,2_TR-195-150-858,True,14.064,13.735,1272.3326,6.58662796067113,tension,R,65,"$f_{t,R}$",0.1111949186184993,0.12342517627891003,0.01763025315573397,$\omega = $ 0.12 ± 0.02,,
data_2_TR,2_TR-195-150-890,True,14.126,13.789,1133.6145,5.819871809003204,tension,R,65,"$f_{t,R}$",0.1102649756539464,0.12342517627891003,0.01763025315573397,$\omega = $ 0.12 ± 0.02,,
data_2_TR,2_TR-195-150-921,True,14.093,13.756,1246.2948,6.428729669670137,tension,R,65,"$f_{t,R}$",0.1108253250423968,0.12342517627891003,0.01763025315573397,$\omega = $ 0.12 ± 0.02,,
data_2_TR,2_TR-195-150-952,True,14.163,13.725999999999999,956.32525,4.9193347115748765,tension,R,65,"$f_{t,R}$",0.109800589168366,0.12342517627891003,0.01763025315573397,$\omega = $ 0.12 ± 0.02,,
data_2_TR,2_TR-195-150-984,True,14.054,13.8,1290.5594,6.65424769470964,tension,R,65,"$f_{t,R}$",0.1098590748948745,0.12342517627891003,0.01763025315573397,$\omega = $ 0.12 ± 0.02,,
data_2_TT,2_TT-266-172-069_K,True,14.09,13.88,1462.1205,7.476230919797187,tension,T,65,"$f_{t,T}$",0.1025091828459665,0.12342517627891003,0.01763025315573397,$\omega = $ 0.12 ± 0.02,,
data_2_TT,2_TT-266-172-100_K,True,14.12,14.03,1259.9818,6.360216573550406,tension,T,65,"$f_{t,T}$",0.1041847273505645,0.12342517627891003,0.01763025315573397,$\omega = $ 0.12 ± 0.02,,
data_2_TT,2_TT-266-172-131_K,True,14.11,13.92,1198.8614,6.103834200900968,tension,T,65,"$f_{t,T}$",0.1061868756553893,0.12342517627891003,0.01763025315573397,$\omega = $ 0.12 ± 0.02,,
data_2_TT,2_TT-266-172-162,True,14.199,14.01,837.3728,4.209426737785869,tension,T,65,"$f_{t,T}$",0.1123270231373853,0.12342517627891003,0.01763025315573397,$\omega = $ 0.12 ± 0.02,,
data_2_TT,2_TT-266-172-194,True,14.095,13.884,922.0549,4.711694188578572,tension,T,65,"$f_{t,T}$",0.1119729624909967,0.12342517627891003,0.01763025315573397,$\omega = $ 0.12 ± 0.02,,
data_2_TT,2_TT-266-172-225,True,14.11,13.92,848.3578,4.319294419055533,tension,T,65,"$f_{t,T}$",0.1120753262485545,0.12342517627891003,0.01763025315573397,$\omega = $ 0.12 ± 0.02,,
data_2_TT,2_TT-266-172-256,True,14.17,13.9,846.7838,4.299202388265817,tension,T,65,"$f_{t,T}$",0.1119923161361142,0.12342517627891003,0.01763025315573397,$\omega = $ 0.12 ± 0.02,,
data_2_TT,2_TT-266-172-288,True,14.169,13.898,944.7788,4.797761243682371,tension,T,65,"$f_{t,T}$",0.1117080339647288,0.12342517627891003,0.01763025315573397,$\omega = $ 0.12 ± 0.02,,
data_2_TT,2_TT-266-172-382,True,14.06,13.86,943.83563,4.843371892056103,tension,T,65,"$f_{t,T}$",0.1114509717314489,0.12342517627891003,0.01763025315573397,$\omega = $ 0.12 ± 0.02,,
data_2_TT,2_TT-266-172-413,True,14.092,13.775,945.9124,4.872890772744109,tension,T,65,"$f_{t,T}$",0.1111227876106194,0.12342517627891003,0.01763025315573397,$\omega = $ 0.12 ± 0.02,,
data_2_TT,2_TT-266-172-444,True,14.162,14.0,973.6134,4.910592733068372,tension,T,65,"$f_{t,T}$",0.1116791538122521,0.12342517627891003,0.01763025315573397,$\omega = $ 0.12 ± 0.02,,
data_2_TT,2_TT-266-172-475,True,14.107,13.850999999999999,967.1681,4.94978309618602,tension,T,65,"$f_{t,T}$",0.1120565455234793,0.12342517627891003,0.01763025315573397,$\omega = $ 0.12 ± 0.02,,
data_2_TT,2_TT-266-172-507,True,14.107,13.84,1019.1864,5.2201485672467784,tension,T,65,"$f_{t,T}$",0.1126274379432625,0.12342517627891003,0.01763025315573397,$\omega = $ 0.12 ± 0.02,,
data_2_TT,2_TT-266-172-538,True,14.123,13.925,947.3998,4.8173824456611065,tension,T,65,"$f_{t,T}$",0.1126298063429693,0.12342517627891003,0.01763025315573397,$\omega = $ 0.12 ± 0.02,,
data_2_TT,2_TT-266-172-569,True,14.075,13.814,858.49,4.415372877053963,tension,T,65,"$f_{t,T}$",0.1104122797295799,0.12342517627891003,0.01763025315573397,$\omega = $ 0.12 ± 0.02,,
data_2_TT,2_TT-266-172-601,True,14.155,13.879,945.9092,4.814834902118271,tension,T,65,"$f_{t,T}$",0.1079292148121191,0.12342517627891003,0.01763025315573397,$\omega = $ 0.12 ± 0.02,,
data_2_TT,2_TT-266-172-632,True,14.122,13.885,847.11206,4.3201494747377875,tension,T,65,"$f_{t,T}$",0.1102867595631355,0.12342517627891003,0.01763025315573397,$\omega = $ 0.12 ± 0.02,,
data_2_TT,2_TT-266-172-663,True,14.153,13.896,794.01483,4.0372933071550765,tension,T,65,"$f_{t,T}$",0.1112372113825683,0.12342517627891003,0.01763025315573397,$\omega = $ 0.12 ± 0.02,,
data_2_TT,2_TT-266-172-695,True,14.18,13.885,1013.2602,5.146344671853677,tension,T,65,"$f_{t,T}$",0.109766370886218,0.12342517627891003,0.01763025315573397,$\omega = $ 0.12 ± 0.02,,
data_2_TT,2_TT-266-172-726,True,14.14,13.854,842.14514,4.298949603554057,tension,T,65,"$f_{t,T}$",0.1091072937200789,0.12342517627891003,0.01763025315573397,$\omega = $ 0.12 ± 0.02,,
data_2_TT,2_TT-266-172-757,True,14.077,13.83,1036.2905,5.322911262100386,tension,T,65,"$f_{t,T}$",0.1096600870991459,0.12342517627891003,0.01763025315573397,$\omega = $ 0.12 ± 0.02,,
data_2_TT,2_TT-266-172-788,True,14.07,13.874,1004.9362,5.1480493699053484,tension,T,65,"$f_{t,T}$",0.1096292103028588,0.12342517627891003,0.01763025315573397,$\omega = $ 0.12 ± 0.02,,
data_2_TT,2_TT-266-172-820,True,14.089,13.927,829.1502,4.225668899680168,tension,T,65,"$f_{t,T}$",0.1097034887029763,0.12342517627891003,0.01763025315573397,$\omega = $ 0.12 ± 0.02,,
data_2_TT,2_TT-266-172-851,True,14.136,13.87,795.9729,4.059712550324808,tension,T,65,"$f_{t,T}$",0.1095723948182964,0.12342517627891003,0.01763025315573397,$\omega = $ 0.12 ± 0.02,,
data_2_TT,2_TT-266-172-882,True,14.06,13.88,894.0104,4.581079031405134,tension,T,65,"$f_{t,T}$",0.1099739860470615,0.12342517627891003,0.01763025315573397,$\omega = $ 0.12 ± 0.02,,
data_2_TT,2_TT-266-172-914,True,14.09,13.948,845.98773,4.304682575430226,tension,T,65,"$f_{t,T}$",0.1090876307248465,0.12342517627891003,0.01763025315573397,$\omega = $ 0.12 ± 0.02,,
data_2_TT,2_TT-266-172-945,True,14.11,13.943,586.3319,2.980302052911284,tension,T,65,"$f_{t,T}$",0.1081053206333798,0.12342517627891003,0.01763025315573397,$\omega = $ 0.12 ± 0.02,,
data_2_sLR,2_sLR-339-107-337,True,8.03,22.54,1499.8899,8.286858508631672,shear,LR,65,"$f_{s,LR}$",0.1405528624192059,0.12342517627891003,0.01763025315573397,$\omega = $ 0.12 ± 0.02,,
data_2_sLR,2_sLR-339-107-470,True,8.03,22.54,1488.8291,8.225747833379927,shear,LR,65,"$f_{s,LR}$",0.1407142038289578,0.12342517627891003,0.01763025315573397,$\omega = $ 0.12 ± 0.02,,
data_2_sLR,2_sLR-339-107-603,True,8.02,22.7,1444.1482,7.932526612982962,shear,LR,65,"$f_{s,LR}$",0.1405702388525821,0.12342517627891003,0.01763025315573397,$\omega = $ 0.12 ± 0.02,,
data_2_sLR,2_sLR-339-161-063,True,8.03,22.57,1501.4482,8.28444176164814,shear,LR,65,"$f_{s,LR}$",0.1430035990838695,0.12342517627891003,0.01763025315573397,$\omega = $ 0.12 ± 0.02,,
data_2_sLR,2_sLR-339-161-197_K,True,8.01,22.48,1446.6112,8.033836707674126,shear,LR,65,"$f_{s,LR}$",0.1432156600301153,0.12342517627891003,0.01763025315573397,$\omega = $ 0.12 ± 0.02,,
data_2_sLR,2_sLR-339-161-330_K,True,8.02,22.57,1598.8827,8.833049741618485,shear,LR,65,"$f_{s,LR}$",0.1434182471103131,0.12342517627891003,0.01763025315573397,$\omega = $ 0.12 ± 0.02,,
data_2_sLR,2_sLR-339-161-463_K,True,8.02,22.64,1199.674,6.607123974516007,shear,LR,65,"$f_{s,LR}$",0.1436775929281281,0.12342517627891003,0.01763025315573397,$\omega = $ 0.12 ± 0.02,,
data_2_sLR,2_sLR-339-161-596,True,8.02,22.54,1498.4569,8.289264084686243,shear,LR,65,"$f_{s,LR}$",0.1435896014633334,0.12342517627891003,0.01763025315573397,$\omega = $ 0.12 ± 0.02,,
data_2_sLR,2_sLR-339-161-730,True,8.02,22.51,1297.9363,7.189579915161009,shear,LR,65,"$f_{s,LR}$",0.1432280974310602,0.12342517627891003,0.01763025315573397,$\omega = $ 0.12 ± 0.02,,
data_2_sLR,2_sLR-339-161-863,True,8.01,22.61,1504.811,8.309002292026607,shear,LR,65,"$f_{s,LR}$",0.1430124737829783,0.12342517627891003,0.01763025315573397,$\omega = $ 0.12 ± 0.02,,
data_2_sLR,2_sLR-343-162-194,True,8.05,22.58,1297.3758,7.137497593098933,shear,LR,65,"$f_{s,LR}$",0.1440909606442101,0.12342517627891003,0.01763025315573397,$\omega = $ 0.12 ± 0.02,,
data_2_sLR,2_sLR-343-162-328,True,8.04,22.61,1680.2325,9.242996098675135,shear,LR,65,"$f_{s,LR}$",0.1434956860562204,0.12342517627891003,0.01763025315573397,$\omega = $ 0.12 ± 0.02,,
data_2_sLR,2_sLR-343-162-461,True,8.04,22.55,1395.3472,7.696259280096193,shear,LR,65,"$f_{s,LR}$",0.1443354448119289,0.12342517627891003,0.01763025315573397,$\omega = $ 0.12 ± 0.02,,
data_2_sLR,2_sLR-343-162-594,True,8.05,22.57,1398.4543,7.696988527066931,shear,LR,65,"$f_{s,LR}$",0.1436172578672299,0.12342517627891003,0.01763025315573397,$\omega = $ 0.12 ± 0.02,,
data_2_sLR,2_sLR-343-162-728,True,8.03,22.53,1398.5428,7.7303476366643284,shear,LR,65,"$f_{s,LR}$",0.1419504643962847,0.12342517627891003,0.01763025315573397,$\omega = $ 0.12 ± 0.02,,
data_2_sLR,2_sLR-343-162-861,True,8.04,22.59,1596.1058,8.787986803477082,shear,LR,65,"$f_{s,LR}$",0.1421781537964111,0.12342517627891003,0.01763025315573397,$\omega = $ 0.12 ± 0.02,,
data_2_sLR,2_sLR-345-108-064,True,8.01,22.57,1446.7403,8.002515132557498,shear,LR,65,"$f_{s,LR}$",0.1409319196428569,0.12342517627891003,0.01763025315573397,$\omega = $ 0.12 ± 0.02,,
data_2_sLR,2_sLR-345-108-198,True,8.02,22.5,1295.8407,7.181162094763093,shear,LR,65,"$f_{s,LR}$",0.1421040395233944,0.12342517627891003,0.01763025315573397,$\omega = $ 0.12 ± 0.02,,
data_2_sLR,2_sLR-345-108-331,True,8.02,22.65,1297.8074,7.144431415941383,shear,LR,65,"$f_{s,LR}$",0.1408626364108783,0.12342517627891003,0.01763025315573397,$\omega = $ 0.12 ± 0.02,,
data_2_sLR,2_sLR-345-108-464,True,8.03,22.52,1281.3127,7.08551137054872,shear,LR,65,"$f_{s,LR}$",0.1397907272517055,0.12342517627891003,0.01763025315573397,$\omega = $ 0.12 ± 0.02,,
data_2_sLR,2_sLR-345-108-598,True,8.02,22.55,1398.6206,7.733551929488916,shear,LR,65,"$f_{s,LR}$",0.1392811888031334,0.12342517627891003,0.01763025315573397,$\omega = $ 0.12 ± 0.02,,
data_2_sLR,2_sLR-345-108-731,True,8.03,22.53,1350.4083,7.464287550182157,shear,LR,65,"$f_{s,LR}$",0.1400454201362604,0.12342517627891003,0.01763025315573397,$\omega = $ 0.12 ± 0.02,,
data_2_sLR,2_sLR-348-163-033,True,7.99,22.59,1260.8114,6.985333038586857,shear,LR,65,"$f_{s,LR}$",0.1442574582012895,0.12342517627891003,0.01763025315573397,$\omega = $ 0.12 ± 0.02,,
data_2_sLR,2_sLR-348-163-166,True,7.98,22.57,1386.5395,7.698352549517346,shear,LR,65,"$f_{s,LR}$",0.143906348388574,0.12342517627891003,0.01763025315573397,$\omega = $ 0.12 ± 0.02,,
data_2_sLR,2_sLR-348-163-299,True,7.97,22.51,1297.1871,7.230507896392903,shear,LR,65,"$f_{s,LR}$",0.1442531331150504,0.12342517627891003,0.01763025315573397,$\omega = $ 0.12 ± 0.02,,
data_2_sLR,2_sLR-348-163-432,True,7.97,22.51,1300.647,7.249793344321525,shear,LR,65,"$f_{s,LR}$",0.1440109859312817,0.12342517627891003,0.01763025315573397,$\omega = $ 0.12 ± 0.02,,
data_2_sLR,2_sLR-348-163-566,True,7.98,22.55,1388.9894,7.718794769629172,shear,LR,65,"$f_{s,LR}$",0.144366595095491,0.12342517627891003,0.01763025315573397,$\omega = $ 0.12 ± 0.02,,
data_2_sLR,2_sLR-348-163-699,True,7.98,22.47,1499.0101,8.359852122518133,shear,LR,65,"$f_{s,LR}$",0.1441513050341055,0.12342517627891003,0.01763025315573397,$\omega = $ 0.12 ± 0.02,,
data_2_sLR,2_sLR-348-163-832,True,7.97,22.5,1488.374,8.299868953018263,shear,LR,65,"$f_{s,LR}$",0.1432516201746969,0.12342517627891003,0.01763025315573397,$\omega = $ 0.12 ± 0.02,,
data_2_sLT,2_sLT-110-185-031,True,8.04,22.51,1800.6134,9.949217705342678,shear,LT,65,"$f_{s,LT}$",0.1455895959699804,0.12342517627891003,0.01763025315573397,$\omega = $ 0.12 ± 0.02,,
data_2_sLT,2_sLT-110-185-164,True,8.07,22.55,1491.3569,8.195236799951642,shear,LT,65,"$f_{s,LT}$",0.1445741438975259,0.12342517627891003,0.01763025315573397,$\omega = $ 0.12 ± 0.02,,
data_2_sLT,2_sLT-110-185-297,True,8.08,22.66,1398.9313,7.640558776751461,shear,LT,65,"$f_{s,LT}$",0.1445540442321668,0.12342517627891003,0.01763025315573397,$\omega = $ 0.12 ± 0.02,,
data_2_sLT,2_sLT-110-185-431,True,8.07,22.76,1391.3354,7.575059398976006,shear,LT,65,"$f_{s,LT}$",0.1451824666597745,0.12342517627891003,0.01763025315573397,$\omega = $ 0.12 ± 0.02,,
data_2_sLT,2_sLT-110-185-564,True,8.07,22.65,1598.0782,8.742915603261746,shear,LT,65,"$f_{s,LT}$",0.1452671327243964,0.12342517627891003,0.01763025315573397,$\omega = $ 0.12 ± 0.02,,
data_2_sLT,2_sLT-110-185-697,True,8.07,22.57,1498.4298,8.226806976395615,shear,LT,65,"$f_{s,LT}$",0.1452853268095516,0.12342517627891003,0.01763025315573397,$\omega = $ 0.12 ± 0.02,,
