Repository: chesali/wood-rheology

# Rheology data for Norway spruce

This repository enables exploration of rheological data on wood. It is based on the following research works:
- Maas, J.M. and Wittel, F.K. (2026) “From elasticity to creep: orthotropic moisture-dependent rheology of Norway spruce.” *Holzforschung*, 80(7), pp. 514–542. Available at: https://doi.org/10.1515/hf-2026-0009.
- Maas, J.M. and Wittel, F.K. (2026) “Orthotropy of wood mechanosorption in Norway spruce.” Manuscript submitted to *Mechanics of Materials*.

**Please cite the respective source when using data from this repository.** See the acknowledgement section for more information.

File: data/02_strength/strength_data.csv (part 2 of 6)
sheet,sample,valid,thickness,width,max_force,max_stress,loading_type,direction,rh,label,mc,mc_mean,mc_std,mc_label,offset_strain,offset_stress
data_2_sLT,2_sLT-110-185-831,True,8.07,22.55,1398.7849,7.686539343933486,shear,LT,65,"$f_{s,LT}$",0.1455934007450772,0.12342517627891003,0.01763025315573397,$\omega = $ 0.12 ± 0.02,,
data_2_sLT,2_sLT-111-161-026,True,8.04,22.76,1398.6234,7.643151771896231,shear,LT,65,"$f_{s,LT}$",0.1440132370637785,0.12342517627891003,0.01763025315573397,$\omega = $ 0.12 ± 0.02,,
data_2_sLT,2_sLT-111-161-159,True,8.07,22.64,1700.5721,9.307758197923645,shear,LT,65,"$f_{s,LT}$",0.144683016673129,0.12342517627891003,0.01763025315573397,$\omega = $ 0.12 ± 0.02,,
data_2_sLT,2_sLT-111-161-293,True,8.08,22.57,1498.722,8.218227560460964,shear,LT,65,"$f_{s,LT}$",0.1447782893142717,0.12342517627891003,0.01763025315573397,$\omega = $ 0.12 ± 0.02,,
data_2_sLT,2_sLT-111-161-426,True,8.07,22.62,1521.9155,8.337280339908208,shear,LT,65,"$f_{s,LT}$",0.1444535348188074,0.12342517627891003,0.01763025315573397,$\omega = $ 0.12 ± 0.02,,
data_2_sLT,2_sLT-111-161-633,True,8.06,22.55,1698.8094,9.346802528706542,shear,LT,65,"$f_{s,LT}$",0.1443011485302707,0.12342517627891003,0.01763025315573397,$\omega = $ 0.12 ± 0.02,,
data_2_sLT,2_sLT-111-161-766,True,8.06,22.62,1645.8527,9.02741321169917,shear,LT,65,"$f_{s,LT}$",0.1441758241758242,0.12342517627891003,0.01763025315573397,$\omega = $ 0.12 ± 0.02,,
data_2_sLT,2_sLT-111-173-031,True,8.06,22.41,1496.8328,8.286981950409855,shear,LT,65,"$f_{s,LT}$",0.1444101845363231,0.12342517627891003,0.01763025315573397,$\omega = $ 0.12 ± 0.02,,
data_2_sLT,2_sLT-111-173-164_K,True,8.07,22.36,1499.4735,8.309855291246318,shear,LT,65,"$f_{s,LT}$",0.1439584807737674,0.12342517627891003,0.01763025315573397,$\omega = $ 0.12 ± 0.02,,
data_2_sLT,2_sLT-111-173-297_K,True,8.07,22.33,1523.251,8.452967790232243,shear,LT,65,"$f_{s,LT}$",0.1441347540831045,0.12342517627891003,0.01763025315573397,$\omega = $ 0.12 ± 0.02,,
data_2_sLT,2_sLT-111-173-431_K,True,8.07,22.34,1570.9914,8.713990940949769,shear,LT,65,"$f_{s,LT}$",0.1439464243004065,0.12342517627891003,0.01763025315573397,$\omega = $ 0.12 ± 0.02,,
data_2_sLT,2_sLT-111-173-564,True,8.07,22.35,1599.9929,8.870885900495939,shear,LT,65,"$f_{s,LT}$",0.144527826978652,0.12342517627891003,0.01763025315573397,$\omega = $ 0.12 ± 0.02,,
data_2_sLT,2_sLT-111-173-697,True,8.08,22.32,1400.2836,7.764445597785586,shear,LT,65,"$f_{s,LT}$",0.1443595011706245,0.12342517627891003,0.01763025315573397,$\omega = $ 0.12 ± 0.02,,
data_2_sLT,2_sLT-111-173-831,True,8.08,22.38,1496.7926,8.27732836956618,shear,LT,65,"$f_{s,LT}$",0.1444529750479846,0.12342517627891003,0.01763025315573397,$\omega = $ 0.12 ± 0.02,,
data_2_sLT,2_sLT-112-149-026,True,8.07,22.61,1589.7046,8.71249082689229,shear,LT,65,"$f_{s,LT}$",0.141709514839892,0.12342517627891003,0.01763025315573397,$\omega = $ 0.12 ± 0.02,,
data_2_sLT,2_sLT-112-149-160,True,8.07,22.59,1400.3135,7.681313846911679,shear,LT,65,"$f_{s,LT}$",0.1415436888280338,0.12342517627891003,0.01763025315573397,$\omega = $ 0.12 ± 0.02,,
data_2_sLT,2_sLT-112-149-293,True,8.07,22.67,1393.293,7.615832790826189,shear,LT,65,"$f_{s,LT}$",0.1413326577147201,0.12342517627891003,0.01763025315573397,$\omega = $ 0.12 ± 0.02,,
data_2_sLT,2_sLT-112-149-426,True,8.07,22.79,1365.7228,7.425824822622153,shear,LT,65,"$f_{s,LT}$",0.1411701857033833,0.12342517627891003,0.01763025315573397,$\omega = $ 0.12 ± 0.02,,
data_2_sLT,2_sLT-112-149-633,True,8.07,22.6,1470.1825,8.061006568630676,shear,LT,65,"$f_{s,LT}$",0.1416708605938599,0.12342517627891003,0.01763025315573397,$\omega = $ 0.12 ± 0.02,,
data_2_sLT,2_sLT-112-149-766,True,8.05,22.61,1563.2674,8.588885806038663,shear,LT,65,"$f_{s,LT}$",0.1417242596983302,0.12342517627891003,0.01763025315573397,$\omega = $ 0.12 ± 0.02,,
data_2_sRL,2_sRL-108-101-024,True,7.99,23.02,893.1842,4.856114669835992,shear,RL,65,"$f_{s,RL}$",0.1392638036809816,0.12342517627891003,0.01763025315573397,$\omega = $ 0.12 ± 0.02,,
data_2_sRL,2_sRL-108-101-077,True,7.99,23.15,898.9451,4.859990214550045,shear,RL,65,"$f_{s,RL}$",0.1408871102217775,0.12342517627891003,0.01763025315573397,$\omega = $ 0.12 ± 0.02,,
data_2_sRL,2_sRL-108-101-290,True,8.0,22.92,795.36914,4.337746182373473,shear,RL,65,"$f_{s,RL}$",0.140633514986376,0.12342517627891003,0.01763025315573397,$\omega = $ 0.12 ± 0.02,,
data_2_sRL,2_sRL-108-101-343,True,7.98,22.86,896.8847,4.916516466143486,shear,RL,65,"$f_{s,RL}$",0.1385978794112992,0.12342517627891003,0.01763025315573397,$\omega = $ 0.12 ± 0.02,,
data_2_sRL,2_sRL-108-101-397,True,7.97,22.79,1099.147,6.05136197995665,shear,RL,65,"$f_{s,RL}$",0.1407094885483037,0.12342517627891003,0.01763025315573397,$\omega = $ 0.12 ± 0.02,,
data_2_sRL,2_sRL-108-101-450,True,7.97,22.82,1076.6287,5.919594953468144,shear,RL,65,"$f_{s,RL}$",0.1402474156922556,0.12342517627891003,0.01763025315573397,$\omega = $ 0.12 ± 0.02,,
data_2_sRL,2_sRL-108-101-503,True,7.97,22.81,972.66296,5.350307845565105,shear,RL,65,"$f_{s,RL}$",0.1388636745671542,0.12342517627891003,0.01763025315573397,$\omega = $ 0.12 ± 0.02,,
data_2_sRL,2_sRL-108-101-557,True,7.99,22.76,976.8781,5.371818573744421,shear,RL,65,"$f_{s,RL}$",0.1381060852587048,0.12342517627891003,0.01763025315573397,$\omega = $ 0.12 ± 0.02,,
data_2_sRL,2_sRL-108-101-686_K,True,7.98,22.87,872.7596,4.78217625392734,shear,RL,65,"$f_{s,RL}$",0.1394266441821248,0.12342517627891003,0.01763025315573397,$\omega = $ 0.12 ± 0.02,,
data_2_sRL,2_sRL-108-101-739_K,True,7.98,22.79,899.72955,4.947260373399493,shear,RL,65,"$f_{s,RL}$",0.1395165351687091,0.12342517627891003,0.01763025315573397,$\omega = $ 0.12 ± 0.02,,
data_2_sRL,2_sRL-108-101-793_K,True,7.99,22.92,942.4944,5.146564095171319,shear,RL,65,"$f_{s,RL}$",0.1392419922857622,0.12342517627891003,0.01763025315573397,$\omega = $ 0.12 ± 0.02,,
data_2_sRL,2_sRL-108-101-846,True,7.99,23.01,1098.2285,5.973506104708242,shear,RL,65,"$f_{s,RL}$",0.1385546275779785,0.12342517627891003,0.01763025315573397,$\omega = $ 0.12 ± 0.02,,
data_2_sRL,2_sRL-108-101-899,True,7.98,22.73,1065.8216,5.876005455786408,shear,RL,65,"$f_{s,RL}$",0.1391766963195535,0.12342517627891003,0.01763025315573397,$\omega = $ 0.12 ± 0.02,,
data_2_sRL,2_sRL-108-101-953,True,7.97,23.05,999.44964,5.44041043283245,shear,RL,65,"$f_{s,RL}$",0.1391669465905275,0.12342517627891003,0.01763025315573397,$\omega = $ 0.12 ± 0.02,,
data_2_sRL,2_sRL-115-102-368,True,7.95,22.83,1016.50103,5.600602925093046,shear,RL,65,"$f_{s,RL}$",0.1391752577319588,0.12342517627891003,0.01763025315573397,$\omega = $ 0.12 ± 0.02,,
data_2_sRL,2_sRL-115-102-422,True,7.96,22.99,1198.4235,6.548747980878732,shear,RL,65,"$f_{s,RL}$",0.1392481203007517,0.12342517627891003,0.01763025315573397,$\omega = $ 0.12 ± 0.02,,
data_2_sRL,2_sRL-115-102-475,True,7.97,23.0,1095.8752,5.978261960613168,shear,RL,65,"$f_{s,RL}$",0.138594669435791,0.12342517627891003,0.01763025315573397,$\omega = $ 0.12 ± 0.02,,
data_2_sRL,2_sRL-115-102-581,True,7.97,23.11,1330.1254,7.221614807149484,shear,RL,65,"$f_{s,RL}$",0.1387349201173785,0.12342517627891003,0.01763025315573397,$\omega = $ 0.12 ± 0.02,,
data_2_sRL,2_sRL-115-102-635,True,7.98,23.13,938.4171,5.084138686534755,shear,RL,65,"$f_{s,RL}$",0.138423645320197,0.12342517627891003,0.01763025315573397,$\omega = $ 0.12 ± 0.02,,
data_2_sRL,2_sRL-115-102-688,True,7.97,22.89,1029.6709,5.644095129562421,shear,RL,65,"$f_{s,RL}$",0.139284503221431,0.12342517627891003,0.01763025315573397,$\omega = $ 0.12 ± 0.02,,
data_2_sRL,2_sRL-115-102-741,True,7.97,23.04,1073.8839,5.848123496967797,shear,RL,65,"$f_{s,RL}$",0.1382032049096489,0.12342517627891003,0.01763025315573397,$\omega = $ 0.12 ± 0.02,,
data_2_sRL,2_sRL-115-102-795,True,7.96,22.94,1117.2974,6.118744331947443,shear,RL,65,"$f_{s,RL}$",0.138677387594355,0.12342517627891003,0.01763025315573397,$\omega = $ 0.12 ± 0.02,,
data_2_sRT,2_sRT-267-122-620,True,8.05,22.71,375.33688,2.0530911219234693,shear,TR,65,"$f_{s,TR}$",0.1350089409894695,0.12342517627891003,0.01763025315573397,$\omega = $ 0.12 ± 0.02,,
data_2_sRT,2_sRT-267-122-631,True,8.02,22.84,350.66656,1.9143612073144636,shear,TR,65,"$f_{s,TR}$",0.1351666325904723,0.12342517627891003,0.01763025315573397,$\omega = $ 0.12 ± 0.02,,
data_2_sRT,2_sRT-267-122-642,True,8.07,22.77,317.80221,1.7294991289980783,shear,TR,65,"$f_{s,TR}$",0.1377798081315669,0.12342517627891003,0.01763025315573397,$\omega = $ 0.12 ± 0.02,,
data_2_sRT,2_sRT-267-122-654,True,8.03,22.74,325.71463,1.7837388048993934,shear,TR,65,"$f_{s,TR}$",0.1355345235534522,0.12342517627891003,0.01763025315573397,$\omega = $ 0.12 ± 0.02,,
data_2_sRT,2_sRT-267-122-665,True,8.03,22.78,321.6018,1.7581227989420711,shear,TR,65,"$f_{s,TR}$",0.1378852536747273,0.12342517627891003,0.01763025315573397,$\omega = $ 0.12 ± 0.02,,
data_2_sRT,2_sRT-267-122-676,True,8.03,22.77,348.82324,1.9077736048010563,shear,TR,65,"$f_{s,TR}$",0.1354545454545455,0.12342517627891003,0.01763025315573397,$\omega = $ 0.12 ± 0.02,,
data_2_sRT,2_sRT-267-122-688,True,8.04,22.83,374.09707,2.0380852526678916,shear,TR,65,"$f_{s,TR}$",0.136606313834726,0.12342517627891003,0.01763025315573397,$\omega = $ 0.12 ± 0.02,,
data_2_sRT,2_sRT-267-122-699,True,8.02,22.77,322.7548,1.7674018730074244,shear,TR,65,"$f_{s,TR}$",0.136965811965812,0.12342517627891003,0.01763025315573397,$\omega = $ 0.12 ± 0.02,,
data_2_sRT,2_sRT-267-122-710,True,8.05,22.73,365.9811,2.0001535716335157,shear,TR,65,"$f_{s,TR}$",0.1429643981593606,0.12342517627891003,0.01763025315573397,$\omega = $ 0.12 ± 0.02,,
data_2_sRT,2_sRT-267-122-721,True,8.01,22.61,381.5989,2.1070460906617723,shear,TR,65,"$f_{s,TR}$",0.1332039278374059,0.12342517627891003,0.01763025315573397,$\omega = $ 0.12 ± 0.02,,
data_2_sRT,2_sRT-267-122-733,True,8.03,22.69,350.98825,1.9263825550615339,shear,TR,65,"$f_{s,TR}$",0.1351436157373883,0.12342517627891003,0.01763025315573397,$\omega = $ 0.12 ± 0.02,,
data_2_sRT,2_sRT-267-122-744,True,8.04,22.7,395.77346,2.168526639928113,shear,TR,65,"$f_{s,TR}$",0.1352955367913149,0.12342517627891003,0.01763025315573397,$\omega = $ 0.12 ± 0.02,,
data_2_sRT,2_sRT-267-122-755,True,8.04,22.57,375.23794,2.067850490568866,shear,TR,65,"$f_{s,TR}$",0.1361104383627998,0.12342517627891003,0.01763025315573397,$\omega = $ 0.12 ± 0.02,,
data_2_sRT,2_sRT-267-122-767,True,8.04,22.62,375.34893,2.0638899336210197,shear,TR,65,"$f_{s,TR}$",0.1335802469135801,0.12342517627891003,0.01763025315573397,$\omega = $ 0.12 ± 0.02,,
data_2_sRT,2_sRT-267-122-778,True,8.06,22.85,399.46133,2.1689697617974595,shear,TR,65,"$f_{s,TR}$",0.1318482979209505,0.12342517627891003,0.01763025315573397,$\omega = $ 0.12 ± 0.02,,
data_2_sRT,2_sRT-267-122-789,True,8.05,22.59,375.2897,2.063737871151694,shear,TR,65,"$f_{s,TR}$",0.1337376460017968,0.12342517627891003,0.01763025315573397,$\omega = $ 0.12 ± 0.02,,
data_2_sRT,2_sRT-267-122-801,True,8.05,22.4,374.4559,2.076618788819876,shear,TR,65,"$f_{s,TR}$",0.1334988713318284,0.12342517627891003,0.01763025315573397,$\omega = $ 0.12 ± 0.02,,
data_2_sRT,2_sRT-267-122-834,True,8.05,22.69,369.9567,2.0254453079447807,shear,TR,65,"$f_{s,TR}$",0.1356427201023236,0.12342517627891003,0.01763025315573397,$\omega = $ 0.12 ± 0.02,,
data_2_sRT,2_sRT-267-122-846,True,8.03,22.56,357.42105,1.9729927333668955,shear,TR,65,"$f_{s,TR}$",0.1362590252707579,0.12342517627891003,0.01763025315573397,$\omega = $ 0.12 ± 0.02,,
data_2_sRT,2_sRT-267-122-868,True,8.05,22.66,341.16766,1.8703034323211614,shear,TR,65,"$f_{s,TR}$",0.1353735164067955,0.12342517627891003,0.01763025315573397,$\omega = $ 0.12 ± 0.02,,
data_2_sRT,2_sRT-267-122-880,True,8.03,22.91,395.1175,2.147759411591082,shear,TR,65,"$f_{s,TR}$",0.1363809071479458,0.12342517627891003,0.01763025315573397,$\omega = $ 0.12 ± 0.02,,
data_2_sRT,2_sRT-267-122-891,True,8.02,22.93,400.37814,2.177167961039399,shear,TR,65,"$f_{s,TR}$",0.1356192660550457,0.12342517627891003,0.01763025315573397,$\omega = $ 0.12 ± 0.02,,
data_2_sRT,2_sRT-267-122-902_K,True,8.02,22.27,351.49008,1.967970061375524,shear,TR,65,"$f_{s,TR}$",0.13836987607245,0.12342517627891003,0.01763025315573397,$\omega = $ 0.12 ± 0.02,,
data_2_sRT,2_sRT-267-122-914_K,True,8.02,22.77,351.39505,1.924235579255638,shear,TR,65,"$f_{s,TR}$",0.1371669004207574,0.12342517627891003,0.01763025315573397,$\omega = $ 0.12 ± 0.02,,
data_2_sRT,2_sRT-267-122-925_K,True,8.04,22.51,351.63516,1.9429460869795845,shear,TR,65,"$f_{s,TR}$",0.1357944344703768,0.12342517627891003,0.01763025315573397,$\omega = $ 0.12 ± 0.02,,
data_2_sRT,2_sRT-267-122-936,True,8.03,22.58,388.66766,2.1435761818777466,shear,TR,65,"$f_{s,TR}$",0.1384393063583814,0.12342517627891003,0.01763025315573397,$\omega = $ 0.12 ± 0.02,,
data_2_sRT,2_sRT-267-122-947,True,8.04,22.6,347.45736,1.9122163518689739,shear,TR,65,"$f_{s,TR}$",0.1383558341369335,0.12342517627891003,0.01763025315573397,$\omega = $ 0.12 ± 0.02,,
data_2_sRT,2_sRT-267-122-959,True,8.03,22.53,373.1051,2.0623123782928974,shear,TR,65,"$f_{s,TR}$",0.1387024048096192,0.12342517627891003,0.01763025315573397,$\omega = $ 0.12 ± 0.02,,
data_2_sRT,2_sRT-267-122-970,True,8.02,22.56,325.52996,1.7991919580481424,shear,TR,65,"$f_{s,TR}$",0.1394119100568323,0.12342517627891003,0.01763025315573397,$\omega = $ 0.12 ± 0.02,,
data_2_sTL,2_sTL-142-186-368,True,7.98,22.76,1311.332,7.22000519752809,shear,TL,65,"$f_{s,TL}$",0.139496748657054,0.12342517627891003,0.01763025315573397,$\omega = $ 0.12 ± 0.02,,
data_2_sTL,2_sTL-142-186-475,True,7.97,22.76,1298.6257,7.159017338746133,shear,TL,65,"$f_{s,TL}$",0.1398808679619912,0.12342517627891003,0.01763025315573397,$\omega = $ 0.12 ± 0.02,,
data_2_sTL,2_sTL-142-186-528,True,7.96,22.72,1398.4641,7.732678024807135,shear,TL,65,"$f_{s,TL}$",0.1404721989382509,0.12342517627891003,0.01763025315573397,$\omega = $ 0.12 ± 0.02,,
data_2_sTL,2_sTL-142-186-741,True,7.98,22.7,1376.4846,7.598757907985823,shear,TL,65,"$f_{s,TL}$",0.1413043478260871,0.12342517627891003,0.01763025315573397,$\omega = $ 0.12 ± 0.02,,
data_2_sTL,2_sTL-142-186-795,True,7.97,22.73,1406.5671,7.764306978269258,shear,TL,65,"$f_{s,TL}$",0.1410834266517356,0.12342517627891003,0.01763025315573397,$\omega = $ 0.12 ± 0.02,,
data_2_sTL,2_sTL-142-198-156,True,7.97,22.77,1259.094,6.938040048072234,shear,TL,65,"$f_{s,TL}$",0.1390530804293485,0.12342517627891003,0.01763025315573397,$\omega = $ 0.12 ± 0.02,,
data_2_sTL,2_sTL-142-198-209,True,7.97,22.77,1210.429,6.669879196746253,shear,TL,65,"$f_{s,TL}$",0.1377653301886793,0.12342517627891003,0.01763025315573397,$\omega = $ 0.12 ± 0.02,,
data_2_sTL,2_sTL-142-198-263,True,7.97,22.83,1207.9452,6.638699327471449,shear,TL,65,"$f_{s,TL}$",0.1367691641403205,0.12342517627891003,0.01763025315573397,$\omega = $ 0.12 ± 0.02,,
data_2_sTL,2_sTL-142-198-316,True,7.97,22.88,1298.369,7.120062340419931,shear,TL,65,"$f_{s,TL}$",0.1365242337309375,0.12342517627891003,0.01763025315573397,$\omega = $ 0.12 ± 0.02,,
data_2_sTL,2_sTL-142-198-369,True,7.98,22.75,1212.9518,6.681273513453965,shear,TL,65,"$f_{s,TL}$",0.1382423876997286,0.12342517627891003,0.01763025315573397,$\omega = $ 0.12 ± 0.02,,
data_2_sTL,2_sTL-142-198-422,True,7.99,22.68,1294.5843,7.1439845441722785,shear,TL,65,"$f_{s,TL}$",0.13732855361596,0.12342517627891003,0.01763025315573397,$\omega = $ 0.12 ± 0.02,,
data_2_sTL,2_sTL-142-198-582,True,7.97,22.89,1284.0203,7.038300025269509,shear,TL,65,"$f_{s,TL}$",0.1372846715328467,0.12342517627891003,0.01763025315573397,$\omega = $ 0.12 ± 0.02,,
data_2_sTL,2_sTL-142-198-689_K,True,7.97,22.85,1241.9361,6.8195344137891265,shear,TL,65,"$f_{s,TL}$",0.1355574938217764,0.12342517627891003,0.01763025315573397,$\omega = $ 0.12 ± 0.02,,
data_2_sTL,2_sTL-142-198-742_K,True,7.96,22.87,1300.3931,7.143242996794203,shear,TL,65,"$f_{s,TL}$",0.1364335461404526,0.12342517627891003,0.01763025315573397,$\omega = $ 0.12 ± 0.02,,
data_2_sTR,2_sTR-267-122-134,True,8.13,22.73,321.3169,1.7387757995485804,shear,RT,65,"$f_{s,RT}$",0.1376692860725631,0.12342517627891003,0.01763025315573397,$\omega = $ 0.12 ± 0.02,,
data_2_sTR,2_sTR-267-122-145,True,8.12,22.82,292.6644,1.5794221644655324,shear,RT,65,"$f_{s,RT}$",0.1368270042194092,0.12342517627891003,0.01763025315573397,$\omega = $ 0.12 ± 0.02,,
data_2_sTR,2_sTR-267-122-156,True,8.05,22.69,299.33044,1.638779444251305,shear,RT,65,"$f_{s,RT}$",0.1408123791102514,0.12342517627891003,0.01763025315573397,$\omega = $ 0.12 ± 0.02,,
data_2_sTR,2_sTR-267-122-167,True,8.07,22.91,250.8893,1.3570114618000397,shear,RT,65,"$f_{s,RT}$",0.1370582295523393,0.12342517627891003,0.01763025315573397,$\omega = $ 0.12 ± 0.02,,
data_2_sTR,2_sTR-267-122-179,True,8.07,22.93,276.35742,1.4934598106083328,shear,RT,65,"$f_{s,RT}$",0.1390495181123297,0.12342517627891003,0.01763025315573397,$\omega = $ 0.12 ± 0.02,,
data_2_sTR,2_sTR-267-122-190,True,8.07,22.93,267.35607,1.444815723302049,shear,RT,65,"$f_{s,RT}$",0.139750570876515,0.12342517627891003,0.01763025315573397,$\omega = $ 0.12 ± 0.02,,
data_2_sTR,2_sTR-267-122-201,True,8.05,22.94,282.94525,1.5321917288957958,shear,RT,65,"$f_{s,RT}$",0.1395745399290899,0.12342517627891003,0.01763025315573397,$\omega = $ 0.12 ± 0.02,,
data_2_sTR,2_sTR-267-122-213,True,8.07,22.87,273.97097,1.4844475184072035,shear,RT,65,"$f_{s,RT}$",0.1394045242847639,0.12342517627891003,0.01763025315573397,$\omega = $ 0.12 ± 0.02,,
data_2_sTR,2_sTR-267-122-224,True,8.11,22.92,296.9458,1.5975031364118588,shear,RT,65,"$f_{s,RT}$",0.1386040357260999,0.12342517627891003,0.01763025315573397,$\omega = $ 0.12 ± 0.02,,
data_2_sTR,2_sTR-267-122-235,True,8.11,22.95,273.9005,1.471598311882638,shear,RT,65,"$f_{s,RT}$",0.139384411716035,0.12342517627891003,0.01763025315573397,$\omega = $ 0.12 ± 0.02,,
data_2_sTR,2_sTR-267-122-247,True,8.11,22.93,273.36236,1.4699880567190236,shear,RT,65,"$f_{s,RT}$",0.1400627269725983,0.12342517627891003,0.01763025315573397,$\omega = $ 0.12 ± 0.02,,
data_2_sTR,2_sTR-267-122-258,True,8.11,22.87,245.7096,1.324753593058282,shear,RT,65,"$f_{s,RT}$",0.1396123767426046,0.12342517627891003,0.01763025315573397,$\omega = $ 0.12 ± 0.02,,
data_2_sTR,2_sTR-267-122-269,True,8.12,22.92,291.47064,1.5661168854615326,shear,RT,65,"$f_{s,RT}$",0.1399864796349502,0.12342517627891003,0.01763025315573397,$\omega = $ 0.12 ± 0.02,,
data_2_sTR,2_sTR-267-122-280,True,8.11,22.85,273.49954,1.4758748822940586,shear,RT,65,"$f_{s,RT}$",0.1403639371381307,0.12342517627891003,0.01763025315573397,$\omega = $ 0.12 ± 0.02,,
data_2_sTR,2_sTR-267-122-314,True,8.09,22.86,264.47058,1.430054602260008,shear,RT,65,"$f_{s,RT}$",0.1384921952839587,0.12342517627891003,0.01763025315573397,$\omega = $ 0.12 ± 0.02,,
data_2_sTR,2_sTR-267-122-326,True,8.09,22.86,252.69865,1.3664010092063583,shear,RT,65,"$f_{s,RT}$",0.1384551356750459,0.12342517627891003,0.01763025315573397,$\omega = $ 0.12 ± 0.02,,
data_2_sTR,2_sTR-267-122-337,True,8.07,22.82,261.72604,1.4212083793537487,shear,RT,65,"$f_{s,RT}$",0.1372675962815405,0.12342517627891003,0.01763025315573397,$\omega = $ 0.12 ± 0.02,,
data_2_sTR,2_sTR-267-122-348,True,8.09,22.82,256.38201,1.3887478075853483,shear,RT,65,"$f_{s,RT}$",0.1363682261864691,0.12342517627891003,0.01763025315573397,$\omega = $ 0.12 ± 0.02,,
data_2_sTR,2_sTR-267-122-360,True,8.1,22.88,254.91266,1.37546760338427,shear,RT,65,"$f_{s,RT}$",0.1367273965605312,0.12342517627891003,0.01763025315573397,$\omega = $ 0.12 ± 0.02,,
data_2_sTR,2_sTR-267-122-371,True,8.06,22.84,246.76994,1.3404823934327916,shear,RT,65,"$f_{s,RT}$",0.1366042825830382,0.12342517627891003,0.01763025315573397,$\omega = $ 0.12 ± 0.02,,
data_2_sTR,2_sTR-267-122-382,True,8.09,23.02,274.50045,1.473971953232477,shear,RT,65,"$f_{s,RT}$",0.134559811827957,0.12342517627891003,0.01763025315573397,$\omega = $ 0.12 ± 0.02,,
data_2_sTR,2_sTR-267-122-393_K,True,8.07,22.97,250.0402,1.3488861879537937,shear,RT,65,"$f_{s,RT}$",0.1365087538619979,0.12342517627891003,0.01763025315573397,$\omega = $ 0.12 ± 0.02,,
data_2_sTR,2_sTR-267-122-405_K,True,8.08,22.98,241.15252,1.2987645305000475,shear,RT,65,"$f_{s,RT}$",0.1363171355498721,0.12342517627891003,0.01763025315573397,$\omega = $ 0.12 ± 0.02,,
data_2_sTR,2_sTR-267-122-416_K,True,8.07,22.87,234.6031,1.271141937430951,shear,RT,65,"$f_{s,RT}$",0.1362228581046962,0.12342517627891003,0.01763025315573397,$\omega = $ 0.12 ± 0.02,,
data_2_sTR,2_sTR-267-122-427,True,8.07,22.83,246.48724,1.3378733280466961,shear,RT,65,"$f_{s,RT}$",0.136104513064133,0.12342517627891003,0.01763025315573397,$\omega = $ 0.12 ± 0.02,,
data_2_sTR,2_sTR-267-122-439,True,8.07,22.92,299.1841,1.6175226151627016,shear,RT,65,"$f_{s,RT}$",0.1361538461538461,0.12342517627891003,0.01763025315573397,$\omega = $ 0.12 ± 0.02,,
data_2_sTR,2_sTR-267-122-450,True,8.07,22.95,249.62924,1.3478427592984048,shear,RT,65,"$f_{s,RT}$",0.1349882589734988,0.12342517627891003,0.01763025315573397,$\omega = $ 0.12 ± 0.02,,
data_3_CL,3_CL-012-119-025,True,14.179,14.075,10989.847,55.0677890663863,compression,L,35,"$f_{c,L}$",0.0852469199710114,0.08970245440226728,0.006041540325292364,$\omega = $ 0.09 ± 0.01,,
data_3_CL,3_CL-012-119-123,True,13.828,13.947,10241.656,53.10433964656357,compression,L,35,"$f_{c,L}$",0.0856627349598749,0.08970245440226728,0.006041540325292364,$\omega = $ 0.09 ± 0.01,,
data_3_CL,3_CL-012-119-222,True,14.357,14.13,10871.8,53.59146042423114,compression,L,35,"$f_{c,L}$",0.0855838051490225,0.08970245440226728,0.006041540325292364,$\omega = $ 0.09 ± 0.01,,
data_3_CL,3_CL-012-119-320,True,13.881,13.856,9987.478,51.92747517541464,compression,L,35,"$f_{c,L}$",0.0857915437561454,0.08970245440226728,0.006041540325292364,$\omega = $ 0.09 ± 0.01,,
data_3_CL,3_CL-012-119-418,True,14.435,14.287,10767.149,52.2087012861603,compression,L,35,"$f_{c,L}$",0.0847553426279806,0.08970245440226728,0.006041540325292364,$\omega = $ 0.09 ± 0.01,,
data_3_CL,3_CL-012-119-517,True,14.252,14.137,10242.831,50.83782192267874,compression,L,35,"$f_{c,L}$",,0.08970245440226728,0.006041540325292364,$\omega = $ 0.09 ± 0.01,,
data_3_CL,3_CL-012-119-615,True,14.23,14.31,10310.074,50.63108667478919,compression,L,35,"$f_{c,L}$",0.0847397434538323,0.08970245440226728,0.006041540325292364,$\omega = $ 0.09 ± 0.01,,
data_3_CL,3_CL-012-119-713,True,14.349,14.157,10235.173,50.38512264863167,compression,L,35,"$f_{c,L}$",0.0846742469149108,0.08970245440226728,0.006041540325292364,$\omega = $ 0.09 ± 0.01,,
data_3_CL,3_CL-012-119-812,True,13.544,13.669,9237.389,49.89597853080016,compression,L,35,"$f_{c,L}$",0.085272139192505,0.08970245440226728,0.006041540325292364,$\omega = $ 0.09 ± 0.01,,
data_3_CL,3_CL-012-119-910,True,14.066,14.184,10240.683,51.328619875890865,compression,L,35,"$f_{c,L}$",0.0862968129627642,0.08970245440226728,0.006041540325292364,$\omega = $ 0.09 ± 0.01,,
data_3_CL,3_CL-012-150-027,True,14.233,14.317,10996.514,53.964301142627896,compression,L,35,"$f_{c,L}$",0.0859537149817297,0.08970245440226728,0.006041540325292364,$\omega = $ 0.09 ± 0.01,,
data_3_CL,3_CL-012-150-125,True,13.699,13.773,10443.174,55.34967828793912,compression,L,35,"$f_{c,L}$",0.0858975006311537,0.08970245440226728,0.006041540325292364,$\omega = $ 0.09 ± 0.01,,
data_3_CL,3_CL-012-150-224,True,13.735,13.579,10243.05,54.92029237527174,compression,L,35,"$f_{c,L}$",0.0862054975149609,0.08970245440226728,0.006041540325292364,$\omega = $ 0.09 ± 0.01,,
data_3_CL,3_CL-012-150-322,True,14.252,14.243,11231.933,55.33210803248669,compression,L,35,"$f_{c,L}$",0.0865154659551339,0.08970245440226728,0.006041540325292364,$\omega = $ 0.09 ± 0.01,,
data_3_CL,3_CL-012-150-420,True,13.761,13.774000000000001,10487.299,55.32909628050823,compression,L,35,"$f_{c,L}$",0.0868592021114606,0.08970245440226728,0.006041540325292364,$\omega = $ 0.09 ± 0.01,,
data_3_CL,3_CL-012-150-519,True,14.004,13.816,10986.81,56.78546513387605,compression,L,35,"$f_{c,L}$",0.0860601503759398,0.08970245440226728,0.006041540325292364,$\omega = $ 0.09 ± 0.01,,
data_3_CL,3_CL-012-150-617,True,14.18,14.4,11644.756,57.028463406989495,compression,L,35,"$f_{c,L}$",0.0861198738170346,0.08970245440226728,0.006041540325292364,$\omega = $ 0.09 ± 0.01,,
data_3_CL,3_CL-012-150-715,True,14.132,14.138,10989.8125,55.004557698353025,compression,L,35,"$f_{c,L}$",0.0862710187932741,0.08970245440226728,0.006041540325292364,$\omega = $ 0.09 ± 0.01,,
data_3_CL,3_CL-012-150-814,True,13.76,13.78,10593.58,55.869540452965204,compression,L,35,"$f_{c,L}$",0.0863417599675768,0.08970245440226728,0.006041540325292364,$\omega = $ 0.09 ± 0.01,,
data_3_CL,3_CL-012-150-912,True,13.899000000000001,13.981,10812.925,55.64439181974113,compression,L,35,"$f_{c,L}$",0.0872157556112175,0.08970245440226728,0.006041540325292364,$\omega = $ 0.09 ± 0.01,,
data_3_CL,3_CL-012-182-028,True,14.113,13.974,10993.181,55.7420964124941,compression,L,35,"$f_{c,L}$",0.0871552480265082,0.08970245440226728,0.006041540325292364,$\omega = $ 0.09 ± 0.01,,
data_3_CL,3_CL-012-182-126,True,13.889,13.879,11239.062,58.30434399827634,compression,L,35,"$f_{c,L}$",0.0872540883573347,0.08970245440226728,0.006041540325292364,$\omega = $ 0.09 ± 0.01,,
data_3_CL,3_CL-012-182-225,True,14.306,14.021,11239.685,56.034684367768406,compression,L,35,"$f_{c,L}$",0.0829091086405306,0.08970245440226728,0.006041540325292364,$\omega = $ 0.09 ± 0.01,,
data_3_CL,3_CL-012-182-323,True,14.21,14.06,11489.529,57.507280049411236,compression,L,35,"$f_{c,L}$",0.0880211844005777,0.08970245440226728,0.006041540325292364,$\omega = $ 0.09 ± 0.01,,
data_3_CL,3_CL-012-182-421,True,13.335,13.709,10741.742,58.759206269979984,compression,L,35,"$f_{c,L}$",0.0883796092257969,0.08970245440226728,0.006041540325292364,$\omega = $ 0.09 ± 0.01,,
data_3_CL,3_CL-012-182-520,True,14.051,14.139,11735.436,59.07086100204548,compression,L,35,"$f_{c,L}$",0.0877877392779257,0.08970245440226728,0.006041540325292364,$\omega = $ 0.09 ± 0.01,,
data_3_CL,3_CL-012-182-618,True,13.963,13.85,11487.876,59.4033897218306,compression,L,35,"$f_{c,L}$",0.0878732421498748,0.08970245440226728,0.006041540325292364,$\omega = $ 0.09 ± 0.01,,
data_3_CL,3_CL-012-182-716,True,14.092,14.119,11238.259,56.48361237980471,compression,L,35,"$f_{c,L}$",0.0877054315870644,0.08970245440226728,0.006041540325292364,$\omega = $ 0.09 ± 0.01,,
data_3_CL,3_CL-012-182-815,True,13.942,13.924,10739.677,55.32254197438223,compression,L,35,"$f_{c,L}$",0.0882685926215107,0.08970245440226728,0.006041540325292364,$\omega = $ 0.09 ± 0.01,,
data_3_CL,3_CL-012-182-913,True,13.875,13.79,11561.723,60.426202562243176,compression,L,35,"$f_{c,L}$",0.0878983899145381,0.08970245440226728,0.006041540325292364,$\omega = $ 0.09 ± 0.01,,
data_3_CL,3_CL-318-120-126_K,True,14.07,14.15,10488.323,52.68118267822924,compression,L,35,"$f_{c,L}$",0.0803111646762352,0.08970245440226728,0.006041540325292364,$\omega = $ 0.09 ± 0.01,,
data_3_CL,3_CL-318-120-225_K,True,14.13,14.22,11585.438,57.659477048065824,compression,L,35,"$f_{c,L}$",0.0802259887005649,0.08970245440226728,0.006041540325292364,$\omega = $ 0.09 ± 0.01,,
data_3_CL,3_CL-318-120-323_K,True,13.95,13.75,10488.582,54.68143108504399,compression,L,35,"$f_{c,L}$",0.0800210246763304,0.08970245440226728,0.006041540325292364,$\omega = $ 0.09 ± 0.01,,
data_3_CR,3_CR-161-132-008,True,14.189,13.861,1120.0409,5.694918714842692,compression,R,35,"$f_{c,R}$",0.0865763008307826,0.08970245440226728,0.006041540325292364,$\omega = $ 0.09 ± 0.01,0.01,5.082138143861586
data_3_CR,3_CR-161-132-039,True,14.045,14.019,1081.4762,5.492602713232774,compression,R,35,"$f_{c,R}$",0.0864522844308096,0.08970245440226728,0.006041540325292364,$\omega = $ 0.09 ± 0.01,0.01,4.767388398648341
data_3_CR,3_CR-161-132-071,True,14.024,14.14,1105.1258,5.5730174822551115,compression,R,35,"$f_{c,R}$",0.0869257950530035,0.08970245440226728,0.006041540325292364,$\omega = $ 0.09 ± 0.01,,
data_3_CR,3_CR-161-132-102,True,14.0,14.07,1097.16,5.569905574169966,compression,R,35,"$f_{c,R}$",0.0869690744545001,0.08970245440226728,0.006041540325292364,$\omega = $ 0.09 ± 0.01,0.01,5.072457042059333
data_3_CR,3_CR-161-132-133,True,14.031,14.134,1127.1831,5.683825774735171,compression,R,35,"$f_{c,R}$",,0.08970245440226728,0.006041540325292364,$\omega = $ 0.09 ± 0.01,,
data_3_CR,3_CR-161-132-165,True,14.085,14.104,1089.1161,5.482454391748019,compression,R,35,"$f_{c,R}$",0.0857713208384163,0.08970245440226728,0.006041540325292364,$\omega = $ 0.09 ± 0.01,0.01,5.255250259767491
data_3_CR,3_CR-161-132-196,True,14.026,14.052,1043.5896,5.294900053249894,compression,R,35,"$f_{c,R}$",0.0856855177043128,0.08970245440226728,0.006041540325292364,$\omega = $ 0.09 ± 0.01,0.01,5.030388863511607
data_3_CR,3_CR-161-132-227,True,13.987,14.033,1034.8215,5.2721813825443915,compression,R,35,"$f_{c,R}$",0.0906786773345269,0.08970245440226728,0.006041540325292364,$\omega = $ 0.09 ± 0.01,,
data_3_CR,3_CR-161-132-259,True,14.042,13.982,1086.3686,5.533232739405667,compression,R,35,"$f_{c,R}$",0.085667861945316,0.08970245440226728,0.006041540325292364,$\omega = $ 0.09 ± 0.01,0.01,5.426462208510959
data_3_CR,3_CR-161-132-290,True,14.017,14.08,1052.3776,5.332291308605784,compression,R,35,"$f_{c,R}$",0.085894121614027,0.08970245440226728,0.006041540325292364,$\omega = $ 0.09 ± 0.01,0.01,5.170885500082749
data_3_CR,3_CR-161-132-321,True,13.968,14.042,1054.9173,5.378426270036234,compression,R,35,"$f_{c,R}$",0.0856436768549028,0.08970245440226728,0.006041540325292364,$\omega = $ 0.09 ± 0.01,,
data_3_CR,3_CR-161-132-353,True,13.933,13.955,1111.4419,5.716264120431189,compression,R,35,"$f_{c,R}$",0.085593548030713,0.08970245440226728,0.006041540325292364,$\omega = $ 0.09 ± 0.01,0.01,5.408033331322984
data_3_CR,3_CR-161-132-415,True,14.029,14.038,1186.7038,6.02573987566979,compression,R,35,"$f_{c,R}$",0.0852292467231668,0.08970245440226728,0.006041540325292364,$\omega = $ 0.09 ± 0.01,0.01,5.441947182072274
data_3_CR,3_CR-161-132-447,True,14.0,14.023,1080.6556,5.504505862817209,compression,R,35,"$f_{c,R}$",0.0854408482142856,0.08970245440226728,0.006041540325292364,$\omega = $ 0.09 ± 0.01,,
data_3_CR,3_CR-161-132-478,True,14.02,14.023,1053.6946,5.359518899204009,compression,R,35,"$f_{c,R}$",0.0859094695917801,0.08970245440226728,0.006041540325292364,$\omega = $ 0.09 ± 0.01,,
data_3_CR,3_CR-161-132-509,True,13.96,14.112,1067.9298,5.420866591622321,compression,R,35,"$f_{c,R}$",0.0855278438312227,0.08970245440226728,0.006041540325292364,$\omega = $ 0.09 ± 0.01,,
data_3_CR,3_CR-161-132-541,True,14.016,14.041,1077.7357,5.47633668799039,compression,R,35,"$f_{c,R}$",0.0864026585433397,0.08970245440226728,0.006041540325292364,$\omega = $ 0.09 ± 0.01,,
data_3_CR,3_CR-161-132-572,True,14.073,14.066,1088.9955,5.501343773179053,compression,R,35,"$f_{c,R}$",0.0864740716143671,0.08970245440226728,0.006041540325292364,$\omega = $ 0.09 ± 0.01,0.01,4.8770389067856685
data_3_CR,3_CR-161-132-603_K,True,14.093,14.024,1040.1858,5.263026608873845,compression,R,35,"$f_{c,R}$",0.0863540744021257,0.08970245440226728,0.006041540325292364,$\omega = $ 0.09 ± 0.01,,
data_3_CR,3_CR-161-132-635_K,True,14.086,14.045,1084.9112,5.483839873528764,compression,R,35,"$f_{c,R}$",0.0860486995019369,0.08970245440226728,0.006041540325292364,$\omega = $ 0.09 ± 0.01,,
data_3_CR,3_CR-161-132-666_K,True,14.069,14.034,1026.4828,5.198846261214286,compression,R,35,"$f_{c,R}$",0.0864007151637055,0.08970245440226728,0.006041540325292364,$\omega = $ 0.09 ± 0.01,,
data_3_CR,3_CR-161-132-697,True,14.055,14.085,1038.7605,5.247201299928889,compression,R,35,"$f_{c,R}$",0.0864267782426777,0.08970245440226728,0.006041540325292364,$\omega = $ 0.09 ± 0.01,,
data_3_CR,3_CR-161-132-728,True,14.01,13.977,1112.0152,5.6788267990182915,compression,R,35,"$f_{c,R}$",0.0869807328210269,0.08970245440226728,0.006041540325292364,$\omega = $ 0.09 ± 0.01,0.01,5.061351729478245
data_3_CR,3_CR-161-132-760,True,14.071,14.019,1127.8425,5.717503736629116,compression,R,35,"$f_{c,R}$",0.0874244797493846,0.08970245440226728,0.006041540325292364,$\omega = $ 0.09 ± 0.01,,
data_3_CR,3_CR-161-132-791,True,14.025,14.062,1096.1722,5.558131534120223,compression,R,35,"$f_{c,R}$",0.0866993408822037,0.08970245440226728,0.006041540325292364,$\omega = $ 0.09 ± 0.01,0.01,4.852921760707431
data_3_CR,3_CR-161-132-822,True,14.004,14.062,1108.6919,5.630042573528072,compression,R,35,"$f_{c,R}$",0.0867194910998271,0.08970245440226728,0.006041540325292364,$\omega = $ 0.09 ± 0.01,,
data_3_CR,3_CR-161-132-854,True,14.075,14.044,1105.8331,5.594359366881959,compression,R,35,"$f_{c,R}$",0.0861475780896333,0.08970245440226728,0.006041540325292364,$\omega = $ 0.09 ± 0.01,0.01,4.88525499719706
data_3_CR,3_CR-161-132-885,True,13.982,14.11,1129.0431,5.72287433240328,compression,R,35,"$f_{c,R}$",0.0865757764326526,0.08970245440226728,0.006041540325292364,$\omega = $ 0.09 ± 0.01,0.01,4.842903545207045
data_3_CR,3_CR-161-132-916,True,14.057,14.037,1090.9108,5.528690729546774,compression,R,35,"$f_{c,R}$",0.0866444167892295,0.08970245440226728,0.006041540325292364,$\omega = $ 0.09 ± 0.01,0.01,4.974964694272932
data_3_CR,3_CR-161-132-948,True,14.057,14.048,1089.0376,5.514875734541907,compression,R,35,"$f_{c,R}$",0.086173741917346,0.08970245440226728,0.006041540325292364,$\omega = $ 0.09 ± 0.01,,
data_3_CR,3_CR-161-132-979,True,14.057,13.961,1050.8832,5.354824938221458,compression,R,35,"$f_{c,R}$",0.0864422968872908,0.08970245440226728,0.006041540325292364,$\omega = $ 0.09 ± 0.01,0.01,4.76377163556103
data_3_CR,3_CR-281-100-258_K,True,14.07,13.99,867.5054,4.407175802799542,compression,R,35,"$f_{c,R}$",0.1214827648007646,0.08970245440226728,0.006041540325292364,$\omega = $ 0.09 ± 0.01,,
data_3_CR,3_CR-281-100-290_K,True,14.17,13.99,900.85986,4.544328013305199,compression,R,35,"$f_{c,R}$",0.1217103300113385,0.08970245440226728,0.006041540325292364,$\omega = $ 0.09 ± 0.01,,
data_3_CR,3_CR-281-100-321_K,True,14.06,13.98,1074.5917,5.46702411695635,compression,R,35,"$f_{c,R}$",0.1217300083922792,0.08970245440226728,0.006041540325292364,$\omega = $ 0.09 ± 0.01,,
data_3_CT,3_CT-239-166-043,True,14.112,14.033,1479.6783,7.471851154058146,compression,T,35,"$f_{c,T}$",0.0881479466956758,0.08970245440226728,0.006041540325292364,$\omega = $ 0.09 ± 0.01,,
data_3_CT,3_CT-239-166-075,True,14.096,14.063,1435.686,7.242451533366592,compression,T,35,"$f_{c,T}$",0.0884389926183239,0.08970245440226728,0.006041540325292364,$\omega = $ 0.09 ± 0.01,,
data_3_CT,3_CT-239-166-106,True,14.085,14.1,1366.1588,6.87899858256734,compression,T,35,"$f_{c,T}$",0.0884383323367941,0.08970245440226728,0.006041540325292364,$\omega = $ 0.09 ± 0.01,,
data_3_CT,3_CT-239-166-137_K,True,14.14,14.077,1297.2364,6.517178351959756,compression,T,35,"$f_{c,T}$",0.0885414400696106,0.08970245440226728,0.006041540325292364,$\omega = $ 0.09 ± 0.01,,
data_3_CT,3_CT-239-166-169_K,True,14.16,14.065,1383.4984,6.9466540537175065,compression,T,35,"$f_{c,T}$",0.0887434839270199,0.08970245440226728,0.006041540325292364,$\omega = $ 0.09 ± 0.01,,
data_3_CT,3_CT-239-166-200_K,True,14.0,14.03,1304.8794,6.643312289990837,compression,T,35,"$f_{c,T}$",0.0889226264707475,0.08970245440226728,0.006041540325292364,$\omega = $ 0.09 ± 0.01,,
data_3_CT,3_CT-239-166-231,True,14.029,14.014,1384.6777,7.043035373636272,compression,T,35,"$f_{c,T}$",0.0465959559015622,0.08970245440226728,0.006041540325292364,$\omega = $ 0.09 ± 0.01,,
data_3_CT,3_CT-239-166-263,True,14.02,14.02,1258.2118,6.401145907313986,compression,T,35,"$f_{c,T}$",0.0880876213197417,0.08970245440226728,0.006041540325292364,$\omega = $ 0.09 ± 0.01,,
data_3_CT,3_CT-239-166-294,True,14.1,14.096,1283.3404,6.456941660427786,compression,T,35,"$f_{c,T}$",0.0883499397788241,0.08970245440226728,0.006041540325292364,$\omega = $ 0.09 ± 0.01,,
data_3_CT,3_CT-239-166-325,True,14.041,14.065,1239.7319,6.277547397947097,compression,T,35,"$f_{c,T}$",0.0889469917983156,0.08970245440226728,0.006041540325292364,$\omega = $ 0.09 ± 0.01,,
data_3_CT,3_CT-239-166-357,True,14.11,13.85,1287.0756,6.586084068702075,compression,T,35,"$f_{c,T}$",0.0890075999559422,0.08970245440226728,0.006041540325292364,$\omega = $ 0.09 ± 0.01,,
data_3_CT,3_CT-239-166-388,True,14.1,14.08,1433.4403,7.220343226144423,compression,T,35,"$f_{c,T}$",0.0887760144967328,0.08970245440226728,0.006041540325292364,$\omega = $ 0.09 ± 0.01,,
data_3_CT,3_CT-239-166-419,True,14.09,14.045,1336.7388,6.754820571917145,compression,T,35,"$f_{c,T}$",0.0879864451246174,0.08970245440226728,0.006041540325292364,$\omega = $ 0.09 ± 0.01,,
data_3_CT,3_CT-239-166-451,True,14.043,14.043,1384.5913,7.021045810867406,compression,T,35,"$f_{c,T}$",0.0876394613904918,0.08970245440226728,0.006041540325292364,$\omega = $ 0.09 ± 0.01,,
data_3_CT,3_CT-239-166-482,True,14.074,13.912,1389.7345,7.097815779945042,compression,T,35,"$f_{c,T}$",0.088264689730917,0.08970245440226728,0.006041540325292364,$\omega = $ 0.09 ± 0.01,,
data_3_CT,3_CT-239-166-513,True,14.045,14.078,1424.707,7.2054789490744025,compression,T,35,"$f_{c,T}$",0.0881057992442912,0.08970245440226728,0.006041540325292364,$\omega = $ 0.09 ± 0.01,,
data_3_CT,3_CT-239-166-545,True,14.14,13.92,1417.7508,7.202964200360923,compression,T,35,"$f_{c,T}$",0.0892006149116065,0.08970245440226728,0.006041540325292364,$\omega = $ 0.09 ± 0.01,,
data_3_CT,3_CT-239-166-576,True,14.114,14.133,1434.344,7.190661568797912,compression,T,35,"$f_{c,T}$",0.0893961789018448,0.08970245440226728,0.006041540325292364,$\omega = $ 0.09 ± 0.01,,
data_3_CT,3_CT-239-166-607,True,14.102,14.02,1388.5474,7.023150670547636,compression,T,35,"$f_{c,T}$",0.0892176199868509,0.08970245440226728,0.006041540325292364,$\omega = $ 0.09 ± 0.01,,
data_3_CT,3_CT-239-166-639,True,14.11,13.905,1441.1241,7.345195745861803,compression,T,35,"$f_{c,T}$",0.089270976616231,0.08970245440226728,0.006041540325292364,$\omega = $ 0.09 ± 0.01,,
data_3_CT,3_CT-239-166-670,True,14.116,13.859,1433.5185,7.32756631574066,compression,T,35,"$f_{c,T}$",0.0902631011429805,0.08970245440226728,0.006041540325292364,$\omega = $ 0.09 ± 0.01,,
data_3_CT,3_CT-239-166-701,True,14.143,13.973,1380.2248,6.98423150081885,compression,T,35,"$f_{c,T}$",0.0962326719217178,0.08970245440226728,0.006041540325292364,$\omega = $ 0.09 ± 0.01,,
data_3_CT,3_CT-239-166-732,True,14.133,13.915,1460.4326,7.426153965336084,compression,T,35,"$f_{c,T}$",0.0888931422946515,0.08970245440226728,0.006041540325292364,$\omega = $ 0.09 ± 0.01,,
data_3_CT,3_CT-239-166-764,True,14.163,13.954,1436.0535,7.266355575011391,compression,T,35,"$f_{c,T}$",0.088729082358088,0.08970245440226728,0.006041540325292364,$\omega = $ 0.09 ± 0.01,,
data_3_CT,3_CT-239-166-795,True,14.133,13.966,1382.7021,7.005227207793023,compression,T,35,"$f_{c,T}$",0.0891282948703926,0.08970245440226728,0.006041540325292364,$\omega = $ 0.09 ± 0.01,,
data_3_CT,3_CT-239-166-858,True,14.082,13.907,1385.6942,7.075703151007574,compression,T,35,"$f_{c,T}$",0.0888324873096445,0.08970245440226728,0.006041540325292364,$\omega = $ 0.09 ± 0.01,,
data_3_CT,3_CT-239-166-889,True,14.12,13.925,1386.4051,7.051154759664532,compression,T,35,"$f_{c,T}$",0.0888913306230083,0.08970245440226728,0.006041540325292364,$\omega = $ 0.09 ± 0.01,,
data_3_CT,3_CT-239-166-920,True,14.093,13.91,1515.1556,7.729059549629317,compression,T,35,"$f_{c,T}$",0.088989021792561,0.08970245440226728,0.006041540325292364,$\omega = $ 0.09 ± 0.01,,
data_3_CT,3_CT-239-166-952,True,14.012,13.93,1390.6389,7.124643342318214,compression,T,35,"$f_{c,T}$",0.0892969855261726,0.08970245440226728,0.006041540325292364,$\omega = $ 0.09 ± 0.01,,
data_3_CT,3_CT-314-176-857_K,True,13.98,13.94,1049.7804,5.386771017419844,compression,T,35,"$f_{c,T}$",0.1242070295756535,0.08970245440226728,0.006041540325292364,$\omega = $ 0.09 ± 0.01,,
data_3_CT,3_CT-314-176-888_K,True,14.01,13.95,738.6726,3.779546099943973,compression,T,35,"$f_{c,T}$",0.1244836030664395,0.08970245440226728,0.006041540325292364,$\omega = $ 0.09 ± 0.01,,
data_3_CT,3_CT-314-176-920_K,True,14.06,14.02,1018.2659,5.16568436068774,compression,T,35,"$f_{c,T}$",0.1244407842303808,0.08970245440226728,0.006041540325292364,$\omega = $ 0.09 ± 0.01,,
data_3_TL,3_TL-036-167-031,True,5.87,12.97,10972.599,144.12238175109903,tension,L,35,"$f_{t,L}$",0.0903664586333813,0.08970245440226728,0.006041540325292364,$\omega = $ 0.09 ± 0.01,,
data_3_TL,3_TL-036-167-504,True,5.91,12.99,8272.71,107.75840845945534,tension,L,35,"$f_{t,L}$",,0.08970245440226728,0.006041540325292364,$\omega = $ 0.09 ± 0.01,,
data_3_TL,3_TL-037-191-031?,True,6.16,13.02,10580.59,131.92229237736152,tension,L,35,"$f_{t,L}$",,0.08970245440226728,0.006041540325292364,$\omega = $ 0.09 ± 0.01,,
