Repository: chesali/wood-rheology

# Rheology data for Norway spruce

This repository enables exploration of rheological data on wood. It is based on the following research works:
- Maas, J.M. and Wittel, F.K. (2026) “From elasticity to creep: orthotropic moisture-dependent rheology of Norway spruce.” *Holzforschung*, 80(7), pp. 514–542. Available at: https://doi.org/10.1515/hf-2026-0009.
- Maas, J.M. and Wittel, F.K. (2026) “Orthotropy of wood mechanosorption in Norway spruce.” Manuscript submitted to *Mechanics of Materials*.

**Please cite the respective source when using data from this repository.** See the acknowledgement section for more information.

File: data/02_strength/strength_data.csv (part 5 of 6)
sheet,sample,valid,thickness,width,max_force,max_stress,loading_type,direction,rh,label,mc,mc_mean,mc_std,mc_label,offset_strain,offset_stress
data_4_sLT,4_sLT-102-150-303,True,8.01,22.39,1099.3212,6.129682693417507,shear,LT,85,"$f_{s,LT}$",0.1829779694052329,0.17803092018096425,0.0038387403849318214,$\omega = $ 0.18 ± 0.00,,
data_4_sLT,4_sLT-102-150-436,True,8.02,22.41,1100.3973,6.122563404073485,shear,LT,85,"$f_{s,LT}$",0.1831750899333607,0.17803092018096425,0.0038387403849318214,$\omega = $ 0.18 ± 0.00,,
data_4_sLT,4_sLT-102-150-568,True,8.02,22.39,1199.8497,6.681875592394627,shear,LT,85,"$f_{s,LT}$",0.182230286273832,0.17803092018096425,0.0038387403849318214,$\omega = $ 0.18 ± 0.00,,
data_4_sLT,4_sLT-102-150-700,True,8.02,22.38,1098.6717,6.121156559004635,shear,LT,85,"$f_{s,LT}$",0.1830422927423566,0.17803092018096425,0.0038387403849318214,$\omega = $ 0.18 ± 0.00,,
data_4_sLT,4_sLT-102-150-833,True,8.01,22.44,1204.1173,6.699053211115338,shear,LT,85,"$f_{s,LT}$",0.1829955947136564,0.17803092018096425,0.0038387403849318214,$\omega = $ 0.18 ± 0.00,,
data_4_sLT,4_sLT-102-162-040,True,8.01,22.39,1099.5953,6.131211042025963,shear,LT,85,"$f_{s,LT}$",0.1823306738104944,0.17803092018096425,0.0038387403849318214,$\omega = $ 0.18 ± 0.00,,
data_4_sLT,4_sLT-102-162-172,True,8.02,22.37,1187.075,6.616644575418851,shear,LT,85,"$f_{s,LT}$",0.1836821053851949,0.17803092018096425,0.0038387403849318214,$\omega = $ 0.18 ± 0.00,,
data_4_sLT,4_sLT-102-162-304,True,8.02,22.38,1199.0365,6.680330563225538,shear,LT,85,"$f_{s,LT}$",0.1842732876317759,0.17803092018096425,0.0038387403849318214,$\omega = $ 0.18 ± 0.00,,
data_4_sLT,4_sLT-102-162-437,True,8.02,22.36,1102.023,6.145319839935047,shear,LT,85,"$f_{s,LT}$",0.1842521943663588,0.17803092018096425,0.0038387403849318214,$\omega = $ 0.18 ± 0.00,,
data_4_sLT,4_sLT-102-162-569,True,8.01,22.36,1099.92,6.141250092125452,shear,LT,85,"$f_{s,LT}$",0.1842466910729372,0.17803092018096425,0.0038387403849318214,$\omega = $ 0.18 ± 0.00,,
data_4_sLT,4_sLT-102-162-701,True,8.0,22.4,1071.4525,5.979087611607143,shear,LT,85,"$f_{s,LT}$",0.183943437107994,0.17803092018096425,0.0038387403849318214,$\omega = $ 0.18 ± 0.00,,
data_4_sLT,4_sLT-102-162-834,True,8.01,22.39,1199.5318,6.688444937352204,shear,LT,85,"$f_{s,LT}$",0.1836512891663776,0.17803092018096425,0.0038387403849318214,$\omega = $ 0.18 ± 0.00,,
data_4_sLT,4_sLT-102-174-039,True,7.98,22.48,1099.3182,6.128077087737136,shear,LT,85,"$f_{s,LT}$",0.1836202911948232,0.17803092018096425,0.0038387403849318214,$\omega = $ 0.18 ± 0.00,,
data_4_sLT,4_sLT-102-174-172_K,True,7.98,22.47,1147.5023,6.399522950678879,shear,LT,85,"$f_{s,LT}$",0.1842017770134709,0.17803092018096425,0.0038387403849318214,$\omega = $ 0.18 ± 0.00,,
data_4_sLT,4_sLT-102-174-304_K,True,7.98,22.45,1072.3646,5.985814201427846,shear,LT,85,"$f_{s,LT}$",0.1845697841726619,0.17803092018096425,0.0038387403849318214,$\omega = $ 0.18 ± 0.00,,
data_4_sLT,4_sLT-102-174-436_K,True,7.99,22.43,1170.9631,6.533819860648369,shear,LT,85,"$f_{s,LT}$",0.1841644439290271,0.17803092018096425,0.0038387403849318214,$\omega = $ 0.18 ± 0.00,,
data_4_sLT,4_sLT-102-174-569,True,8.0,22.43,1098.5912,6.122331698617923,shear,LT,85,"$f_{s,LT}$",0.1843390722416061,0.17803092018096425,0.0038387403849318214,$\omega = $ 0.18 ± 0.00,,
data_4_sLT,4_sLT-102-174-701,True,7.97,22.41,1198.048,6.707706330690111,shear,LT,85,"$f_{s,LT}$",0.1840441888275154,0.17803092018096425,0.0038387403849318214,$\omega = $ 0.18 ± 0.00,,
data_4_sLT,4_sLT-102-174-833,True,7.98,22.47,1197.987,6.681071838474692,shear,LT,85,"$f_{s,LT}$",0.1828822155108554,0.17803092018096425,0.0038387403849318214,$\omega = $ 0.18 ± 0.00,,
data_4_sRL,4_sRL-095-090-152,True,8.14,22.91,998.72644,5.355463371788121,shear,RL,85,"$f_{s,RL}$",0.1747917823431428,0.17803092018096425,0.0038387403849318214,$\omega = $ 0.18 ± 0.00,,
data_4_sRL,4_sRL-095-090-204,True,8.15,22.79,998.0725,5.373535912048391,shear,RL,85,"$f_{s,RL}$",0.1752698176404913,0.17803092018096425,0.0038387403849318214,$\omega = $ 0.18 ± 0.00,,
data_4_sRL,4_sRL-095-090-257,True,8.15,22.85,1095.9735,5.885132432105892,shear,RL,85,"$f_{s,RL}$",0.1758266392677004,0.17803092018096425,0.0038387403849318214,$\omega = $ 0.18 ± 0.00,,
data_4_sRL,4_sRL-095-090-571_K,True,8.13,22.82,872.1177,4.7007690541410225,shear,RL,85,"$f_{s,RL}$",0.1764195434823618,0.17803092018096425,0.0038387403849318214,$\omega = $ 0.18 ± 0.00,,
data_4_sRL,4_sRL-095-090-623,True,8.13,22.78,898.66955,4.852390694670773,shear,RL,85,"$f_{s,RL}$",0.1766888677450048,0.17803092018096425,0.0038387403849318214,$\omega = $ 0.18 ± 0.00,,
data_4_sRL,4_sRL-095-090-728,True,8.13,22.87,898.85675,4.834301961296831,shear,RL,85,"$f_{s,RL}$",0.177038990393671,0.17803092018096425,0.0038387403849318214,$\omega = $ 0.18 ± 0.00,,
data_4_sRL,4_sRL-103-088-048,True,8.14,22.68,1026.0672,5.557869557869557,shear,RL,85,"$f_{s,RL}$",0.1761469534050179,0.17803092018096425,0.0038387403849318214,$\omega = $ 0.18 ± 0.00,,
data_4_sRL,4_sRL-103-088-101,True,8.12,22.67,1067.8269,5.800872336218305,shear,RL,85,"$f_{s,RL}$",0.1775024390243902,0.17803092018096425,0.0038387403849318214,$\omega = $ 0.18 ± 0.00,,
data_4_sRL,4_sRL-103-088-153,True,8.13,22.84,1077.0498,5.800282407377488,shear,RL,85,"$f_{s,RL}$",0.178090096798213,0.17803092018096425,0.0038387403849318214,$\omega = $ 0.18 ± 0.00,,
data_4_sRL,4_sRL-103-088-205,True,8.13,22.84,1069.3779,5.758966595795554,shear,RL,85,"$f_{s,RL}$",0.1780234315948601,0.17803092018096425,0.0038387403849318214,$\omega = $ 0.18 ± 0.00,,
data_4_sRL,4_sRL-103-088-310,True,8.13,22.86,975.51263,5.24887372627007,shear,RL,85,"$f_{s,RL}$",0.177859778597786,0.17803092018096425,0.0038387403849318214,$\omega = $ 0.18 ± 0.00,,
data_4_sRL,4_sRL-103-088-415,True,8.14,22.79,998.74133,5.383742654058581,shear,RL,85,"$f_{s,RL}$",0.1784841542573501,0.17803092018096425,0.0038387403849318214,$\omega = $ 0.18 ± 0.00,,
data_4_sRL,4_sRL-103-088-624,True,8.14,22.74,1079.403,5.83134525746663,shear,RL,85,"$f_{s,RL}$",0.1777985074626864,0.17803092018096425,0.0038387403849318214,$\omega = $ 0.18 ± 0.00,,
data_4_sRL,4_sRL-103-088-676,True,8.12,22.8,786.1062,4.246101244490537,shear,RL,85,"$f_{s,RL}$",0.1787917737789203,0.17803092018096425,0.0038387403849318214,$\omega = $ 0.18 ± 0.00,,
data_4_sRL,4_sRL-103-088-729,True,8.13,22.82,1040.9619,5.610849872740619,shear,RL,85,"$f_{s,RL}$",0.1784191176470586,0.17803092018096425,0.0038387403849318214,$\omega = $ 0.18 ± 0.00,,
data_4_sRL,4_sRL-103-088-781,True,8.12,22.76,979.9434,5.3024026682365575,shear,RL,85,"$f_{s,RL}$",0.177950489349453,0.17803092018096425,0.0038387403849318214,$\omega = $ 0.18 ± 0.00,,
data_4_sRL,4_sRL-103-088-833,True,8.13,22.76,803.1296,4.340330784678672,shear,RL,85,"$f_{s,RL}$",0.1778276131045242,0.17803092018096425,0.0038387403849318214,$\omega = $ 0.18 ± 0.00,,
data_4_sRL,4_sRL-103-088-938,True,8.1,22.94,971.3616,5.22760179534373,shear,RL,85,"$f_{s,RL}$",0.1754481977731646,0.17803092018096425,0.0038387403849318214,$\omega = $ 0.18 ± 0.00,,
data_4_sRT,4_sRT-246-096-525,True,8.03,22.47,347.6345,1.926656324940796,shear,TR,85,"$f_{s,TR}$",0.1732698184432861,0.17803092018096425,0.0038387403849318214,$\omega = $ 0.18 ± 0.00,,
data_4_sRT,4_sRT-246-096-535,True,8.01,22.58,349.47521,1.9322348946014118,shear,TR,85,"$f_{s,TR}$",0.1753999289015285,0.17803092018096425,0.0038387403849318214,$\omega = $ 0.18 ± 0.00,,
data_4_sRT,4_sRT-246-096-546,True,7.97,22.49,274.17736,1.5296209161411767,shear,TR,85,"$f_{s,TR}$",0.1763888888888889,0.17803092018096425,0.0038387403849318214,$\omega = $ 0.18 ± 0.00,,
data_4_sRT,4_sRT-246-096-619,True,8.05,22.46,291.8398,1.6141314026869023,shear,TR,85,"$f_{s,TR}$",0.1756780100190016,0.17803092018096425,0.0038387403849318214,$\omega = $ 0.18 ± 0.00,,
data_4_sRT,4_sRT-246-096-629,True,8.04,22.19,300.5119,1.6844119869332923,shear,TR,85,"$f_{s,TR}$",0.1754012561060711,0.17803092018096425,0.0038387403849318214,$\omega = $ 0.18 ± 0.00,,
data_4_sRT,4_sRT-246-096-639,True,8.02,22.44,324.567,1.8034626001840321,shear,TR,85,"$f_{s,TR}$",0.1754723707664884,0.17803092018096425,0.0038387403849318214,$\omega = $ 0.18 ± 0.00,,
data_4_sRT,4_sRT-246-096-660,True,8.01,22.65,360.54711,1.9872902249671356,shear,TR,85,"$f_{s,TR}$",0.1776145505421476,0.17803092018096425,0.0038387403849318214,$\omega = $ 0.18 ± 0.00,,
data_4_sRT,4_sRT-246-096-670,True,8.01,22.71,300.96368,1.6544911111221057,shear,TR,85,"$f_{s,TR}$",0.177754010695187,0.17803092018096425,0.0038387403849318214,$\omega = $ 0.18 ± 0.00,,
data_4_sRT,4_sRT-246-096-681,True,7.98,22.64,324.95544,1.7986410372220303,shear,TR,85,"$f_{s,TR}$",0.1757750919600632,0.17803092018096425,0.0038387403849318214,$\omega = $ 0.18 ± 0.00,,
data_4_sRT,4_sRT-246-096-691,True,8.02,22.69,301.402,1.656293378497344,shear,TR,85,"$f_{s,TR}$",0.1770880557977332,0.17803092018096425,0.0038387403849318214,$\omega = $ 0.18 ± 0.00,,
data_4_sRT,4_sRT-246-096-701,True,8.0,22.64,299.23123,1.6521158900176678,shear,TR,85,"$f_{s,TR}$",0.1768917963224895,0.17803092018096425,0.0038387403849318214,$\omega = $ 0.18 ± 0.00,,
data_4_sRT,4_sRT-246-096-712,True,8.0,22.67,323.82461,1.7855349029554477,shear,TR,85,"$f_{s,TR}$",0.1778298611111111,0.17803092018096425,0.0038387403849318214,$\omega = $ 0.18 ± 0.00,,
data_4_sRT,4_sRT-246-096-722,True,8.02,22.64,325.24145,1.7912454398456155,shear,TR,85,"$f_{s,TR}$",0.1770354906054279,0.17803092018096425,0.0038387403849318214,$\omega = $ 0.18 ± 0.00,,
data_4_sRT,4_sRT-246-096-732,True,8.0,22.62,319.77365,1.7670957670203358,shear,TR,85,"$f_{s,TR}$",0.1766351808946712,0.17803092018096425,0.0038387403849318214,$\omega = $ 0.18 ± 0.00,,
data_4_sRT,4_sRT-246-096-743,True,8.02,22.81,299.4378,1.6368427900000109,shear,TR,85,"$f_{s,TR}$",0.1766293731131238,0.17803092018096425,0.0038387403849318214,$\omega = $ 0.18 ± 0.00,,
data_4_sRT,4_sRT-246-096-753,True,8.01,22.86,300.41625,1.6406452236541593,shear,TR,85,"$f_{s,TR}$",0.1777367124252024,0.17803092018096425,0.0038387403849318214,$\omega = $ 0.18 ± 0.00,,
data_4_sRT,4_sRT-246-096-784,True,8.03,22.81,298.88674,1.631795824841413,shear,TR,85,"$f_{s,TR}$",0.1766144641914482,0.17803092018096425,0.0038387403849318214,$\omega = $ 0.18 ± 0.00,,
data_4_sRT,4_sRT-246-096-794,True,8.02,22.8,298.14416,1.6304860655379096,shear,TR,85,"$f_{s,TR}$",0.1761720126894607,0.17803092018096425,0.0038387403849318214,$\omega = $ 0.18 ± 0.00,,
data_4_sRT,4_sRT-246-096-805,True,8.02,22.7,277.09967,1.5220740549507292,shear,TR,85,"$f_{s,TR}$",0.1771779141104293,0.17803092018096425,0.0038387403849318214,$\omega = $ 0.18 ± 0.00,,
data_4_sRT,4_sRT-246-096-815,True,8.0,22.79,299.5593,1.6430413558578325,shear,TR,85,"$f_{s,TR}$",0.1776435574229692,0.17803092018096425,0.0038387403849318214,$\omega = $ 0.18 ± 0.00,,
data_4_sRT,4_sRT-246-096-825,True,8.03,22.68,300.95385,1.6524993905130891,shear,TR,85,"$f_{s,TR}$",0.1792889989388044,0.17803092018096425,0.0038387403849318214,$\omega = $ 0.18 ± 0.00,,
data_4_sRT,4_sRT-246-096-836_K,True,8.02,22.68,296.05078,1.6276041597945172,shear,TR,85,"$f_{s,TR}$",0.1775953389830509,0.17803092018096425,0.0038387403849318214,$\omega = $ 0.18 ± 0.00,,
data_4_sRT,4_sRT-246-096-846_K,True,8.03,22.6,324.78646,1.789674010072846,shear,TR,85,"$f_{s,TR}$",0.1774261234481551,0.17803092018096425,0.0038387403849318214,$\omega = $ 0.18 ± 0.00,,
data_4_sRT,4_sRT-246-096-887,True,8.03,22.78,349.24728,1.909254256153122,shear,TR,85,"$f_{s,TR}$",0.176451670537788,0.17803092018096425,0.0038387403849318214,$\omega = $ 0.18 ± 0.00,,
data_4_sTL,4_sTL-133-156-150,True,8.17,22.69,1048.7806,5.657545988640464,shear,TL,85,"$f_{s,TL}$",0.181303400904674,0.17803092018096425,0.0038387403849318214,$\omega = $ 0.18 ± 0.00,,
data_4_sTL,4_sTL-133-156-255,True,8.17,22.64,883.83563,4.778295745012132,shear,TL,85,"$f_{s,TL}$",0.1808885874173308,0.17803092018096425,0.0038387403849318214,$\omega = $ 0.18 ± 0.00,,
data_4_sTL,4_sTL-133-156-360,True,8.18,22.66,998.49536,5.386824688118395,shear,TL,85,"$f_{s,TL}$",0.1814387064840786,0.17803092018096425,0.0038387403849318214,$\omega = $ 0.18 ± 0.00,,
data_4_sTL,4_sTL-133-156-412,True,8.19,22.66,998.51715,5.380364780850218,shear,TL,85,"$f_{s,TL}$",0.1814833250373319,0.17803092018096425,0.0038387403849318214,$\omega = $ 0.18 ± 0.00,,
data_4_sTL,4_sTL-133-156-464_K,True,8.19,22.66,915.25433,4.931715156472438,shear,TL,85,"$f_{s,TL}$",0.1812468407750632,0.17803092018096425,0.0038387403849318214,$\omega = $ 0.18 ± 0.00,,
data_4_sTL,4_sTL-133-156-516_K,True,8.19,22.73,999.28985,5.367946005209534,shear,TL,85,"$f_{s,TL}$",0.180483452303699,0.17803092018096425,0.0038387403849318214,$\omega = $ 0.18 ± 0.00,,
data_4_sTL,4_sTL-133-156-621,True,8.18,22.75,1006.18273,5.4068230205002825,shear,TL,85,"$f_{s,TL}$",0.1817853033042905,0.17803092018096425,0.0038387403849318214,$\omega = $ 0.18 ± 0.00,,
data_4_sTL,4_sTL-133-156-673,True,8.18,22.57,895.2303,4.848974610908957,shear,TL,85,"$f_{s,TL}$",0.182892091152815,0.17803092018096425,0.0038387403849318214,$\omega = $ 0.18 ± 0.00,,
data_4_sTL,4_sTL-133-156-778,True,8.18,22.61,938.5859,5.074814355030393,shear,TL,85,"$f_{s,TL}$",0.1815921228304405,0.17803092018096425,0.0038387403849318214,$\omega = $ 0.18 ± 0.00,,
data_4_sTL,4_sTL-133-156-830,True,8.17,22.59,1046.4963,5.670213474945587,shear,TL,85,"$f_{s,TL}$",0.1807037643207855,0.17803092018096425,0.0038387403849318214,$\omega = $ 0.18 ± 0.00,,
data_4_sTL,4_sTL-134-167-203,True,8.19,23.04,999.18896,5.295186372269706,shear,TL,85,"$f_{s,TL}$",0.182586321381142,0.17803092018096425,0.0038387403849318214,$\omega = $ 0.18 ± 0.00,,
data_4_sTL,4_sTL-134-167-255,True,8.17,23.02,1028.5961,5.4691205667574465,shear,TL,85,"$f_{s,TL}$",0.1820927195559908,0.17803092018096425,0.0038387403849318214,$\omega = $ 0.18 ± 0.00,,
data_4_sTL,4_sTL-134-167-307,True,8.18,22.97,998.8453,5.315987260943103,shear,TL,85,"$f_{s,TL}$",0.1814917127071824,0.17803092018096425,0.0038387403849318214,$\omega = $ 0.18 ± 0.00,,
data_4_sTL,4_sTL-134-167-360,True,8.16,23.02,1000.2474,5.324906091889406,shear,TL,85,"$f_{s,TL}$",0.1821530219320274,0.17803092018096425,0.0038387403849318214,$\omega = $ 0.18 ± 0.00,,
data_4_sTL,4_sTL-134-167-412,True,8.18,23.01,898.81793,4.775312583345819,shear,TL,85,"$f_{s,TL}$",0.1831799163179916,0.17803092018096425,0.0038387403849318214,$\omega = $ 0.18 ± 0.00,,
data_4_sTL,4_sTL-134-167-464,True,8.18,22.98,998.85815,5.313742310204899,shear,TL,85,"$f_{s,TL}$",0.1825769165391806,0.17803092018096425,0.0038387403849318214,$\omega = $ 0.18 ± 0.00,,
data_4_sTL,4_sTL-134-167-569,True,8.17,22.69,999.0361,5.389204071911717,shear,TL,85,"$f_{s,TL}$",0.1820135052179251,0.17803092018096425,0.0038387403849318214,$\omega = $ 0.18 ± 0.00,,
data_4_sTL,4_sTL-134-167-673,True,8.17,22.65,799.6791,4.321410101566869,shear,TL,85,"$f_{s,TL}$",0.1836583725622057,0.17803092018096425,0.0038387403849318214,$\omega = $ 0.18 ± 0.00,,
data_4_sTL,4_sTL-134-167-726,True,8.18,22.7,1042.8151,5.616013592839526,shear,TL,85,"$f_{s,TL}$",0.1822697423808721,0.17803092018096425,0.0038387403849318214,$\omega = $ 0.18 ± 0.00,,
data_4_sTL,4_sTL-134-167-778,True,8.19,22.71,955.3186,5.1362623383759445,shear,TL,85,"$f_{s,TL}$",0.1832195121951218,0.17803092018096425,0.0038387403849318214,$\omega = $ 0.18 ± 0.00,,
data_4_sTL,4_sTL-134-167-830,True,8.17,22.69,999.0118,5.389072987900891,shear,TL,85,"$f_{s,TL}$",0.182361611529643,0.17803092018096425,0.0038387403849318214,$\omega = $ 0.18 ± 0.00,,
data_4_sTR,4_sTR-246-096-054,True,8.13,23.03,240.43203,1.284126592460019,shear,RT,85,"$f_{s,RT}$",0.174982332155477,0.17803092018096425,0.0038387403849318214,$\omega = $ 0.18 ± 0.00,,
data_4_sTR,4_sTR-246-096-147,True,8.06,22.88,298.36065,1.6178955582258934,shear,RT,85,"$f_{s,RT}$",0.17483960464713,0.17803092018096425,0.0038387403849318214,$\omega = $ 0.18 ± 0.00,,
data_4_sTR,4_sTR-246-096-157,True,8.07,22.98,280.94467,1.514946297788174,shear,RT,85,"$f_{s,RT}$",0.1747865481791252,0.17803092018096425,0.0038387403849318214,$\omega = $ 0.18 ± 0.00,,
data_4_sTR,4_sTR-246-096-167,True,8.04,22.99,282.10513,1.526215864998626,shear,RT,85,"$f_{s,RT}$",0.1747398130181691,0.17803092018096425,0.0038387403849318214,$\omega = $ 0.18 ± 0.00,,
data_4_sTR,4_sTR-246-096-178,True,8.06,23.04,287.54257,1.5484052440894678,shear,RT,85,"$f_{s,RT}$",0.1757479199858382,0.17803092018096425,0.0038387403849318214,$\omega = $ 0.18 ± 0.00,,
data_4_sTR,4_sTR-246-096-188,True,8.05,23.03,282.06823,1.5214733685201316,shear,RT,85,"$f_{s,RT}$",0.175151515151515,0.17803092018096425,0.0038387403849318214,$\omega = $ 0.18 ± 0.00,,
data_4_sTR,4_sTR-246-096-198,True,8.03,23.01,283.32385,1.533384153189122,shear,RT,85,"$f_{s,RT}$",0.1749913524731926,0.17803092018096425,0.0038387403849318214,$\omega = $ 0.18 ± 0.00,,
data_4_sTR,4_sTR-246-096-209,True,8.05,22.92,270.41073,1.4655931514422293,shear,RT,85,"$f_{s,RT}$",0.1755999999999999,0.17803092018096425,0.0038387403849318214,$\omega = $ 0.18 ± 0.00,,
data_4_sTR,4_sTR-246-096-219,True,8.03,22.93,261.0626,1.4178329302620625,shear,RT,85,"$f_{s,RT}$",0.1755374479889043,0.17803092018096425,0.0038387403849318214,$\omega = $ 0.18 ± 0.00,,
data_4_sTR,4_sTR-246-096-229,True,8.04,23.02,261.4941,1.4128645434858722,shear,RT,85,"$f_{s,RT}$",0.1761696162607324,0.17803092018096425,0.0038387403849318214,$\omega = $ 0.18 ± 0.00,,
data_4_sTR,4_sTR-246-096-281,True,8.03,23.06,238.01864,1.2853935642468242,shear,RT,85,"$f_{s,RT}$",0.1770084093755589,0.17803092018096425,0.0038387403849318214,$\omega = $ 0.18 ± 0.00,,
data_4_sTR,4_sTR-246-096-291,True,8.04,23.04,232.09678,1.2529409160793257,shear,RT,85,"$f_{s,RT}$",0.1769569041336852,0.17803092018096425,0.0038387403849318214,$\omega = $ 0.18 ± 0.00,,
data_4_sTR,4_sTR-246-096-312,True,8.03,23.06,239.53282,1.2935707272921688,shear,RT,85,"$f_{s,RT}$",0.1780617678381255,0.17803092018096425,0.0038387403849318214,$\omega = $ 0.18 ± 0.00,,
data_4_sTR,4_sTR-246-096-322,True,8.07,22.93,220.47473,1.1914648374909684,shear,RT,85,"$f_{s,RT}$",0.1763559768299104,0.17803092018096425,0.0038387403849318214,$\omega = $ 0.18 ± 0.00,,
data_4_sTR,4_sTR-246-096-342_K,True,8.04,22.97,235.7164,1.276358737440356,shear,RT,85,"$f_{s,RT}$",0.1769217113438665,0.17803092018096425,0.0038387403849318214,$\omega = $ 0.18 ± 0.00,,
data_4_sTR,4_sTR-246-096-353_K,True,8.07,23.03,220.43405,1.1860724199511332,shear,RT,85,"$f_{s,RT}$",0.1777309448542326,0.17803092018096425,0.0038387403849318214,$\omega = $ 0.18 ± 0.00,,
data_4_sTR,4_sTR-246-096-384_K,True,8.04,22.96,219.34009,1.1882014687017872,shear,RT,85,"$f_{s,RT}$",0.1773522210563134,0.17803092018096425,0.0038387403849318214,$\omega = $ 0.18 ± 0.00,,
data_4_sTR,4_sTR-246-096-394,True,8.04,22.86,217.4903,1.1833347479575005,shear,RT,85,"$f_{s,RT}$",0.1779485346676197,0.17803092018096425,0.0038387403849318214,$\omega = $ 0.18 ± 0.00,,
data_4_sTR,4_sTR-246-096-404,True,8.05,22.9,238.51689,1.2938614554232553,shear,RT,85,"$f_{s,RT}$",0.1781634527089071,0.17803092018096425,0.0038387403849318214,$\omega = $ 0.18 ± 0.00,,
data_5_CL,5_CL-015-098-012,True,13.83,14.02,5008.7187,25.831905768332195,compression,L,95,"$f_{c,L}$",0.2239948516793333,0.22627701449904905,0.010612629355025117,$\omega = $ 0.23 ± 0.01,,
data_5_CL,5_CL-015-098-247,True,14.11,14.06,5342.719,26.93084613577732,compression,L,95,"$f_{c,L}$",0.2196753566158387,0.22627701449904905,0.010612629355025117,$\omega = $ 0.23 ± 0.01,,
data_5_CL,5_CL-015-098-345,True,14.2,14.277,5244.286,25.867893499541765,compression,L,95,"$f_{c,L}$",0.2240284619594963,0.22627701449904905,0.010612629355025117,$\omega = $ 0.23 ± 0.01,,
data_5_CL,5_CL-015-098-444,True,14.104,14.089,4986.458,25.09398863645651,compression,L,95,"$f_{c,L}$",0.2277860696517413,0.22627701449904905,0.010612629355025117,$\omega = $ 0.23 ± 0.01,,
data_5_CL,5_CL-015-098-542,True,14.248,14.089,4990.4277,24.86014700642331,compression,L,95,"$f_{c,L}$",0.2313273446824549,0.22627701449904905,0.010612629355025117,$\omega = $ 0.23 ± 0.01,,
data_5_CL,5_CL-015-098-640,True,14.039,14.225,5020.065,25.13743099032059,compression,L,95,"$f_{c,L}$",0.2237628038997902,0.22627701449904905,0.010612629355025117,$\omega = $ 0.23 ± 0.01,,
data_5_CL,5_CL-015-098-739,True,14.13,14.08,4989.2495,25.07785608875378,compression,L,95,"$f_{c,L}$",0.2258303952495824,0.22627701449904905,0.010612629355025117,$\omega = $ 0.23 ± 0.01,,
data_5_CL,5_CL-015-098-837,True,14.02,14.07,4737.488,24.01629512920419,compression,L,95,"$f_{c,L}$",0.2287039939808137,0.22627701449904905,0.010612629355025117,$\omega = $ 0.23 ± 0.01,,
data_5_CL,5_CL-016-130-009_K,True,13.926,14.048,5502.703,28.12776232294553,compression,L,95,"$f_{c,L}$",0.2193266972374453,0.22627701449904905,0.010612629355025117,$\omega = $ 0.23 ± 0.01,,
data_5_CL,5_CL-016-130-206_K,True,14.182,14.137,5504.6225,27.45571777325353,compression,L,95,"$f_{c,L}$",0.2183361064891846,0.22627701449904905,0.010612629355025117,$\omega = $ 0.23 ± 0.01,,
data_5_CL,5_CL-016-130-304,True,14.2,14.087,5986.9023,29.92921402911685,compression,L,95,"$f_{c,L}$",0.2196942298208121,0.22627701449904905,0.010612629355025117,$\omega = $ 0.23 ± 0.01,,
data_5_CL,5_CL-016-130-403,True,14.166,14.087,5440.3432,27.262177785270396,compression,L,95,"$f_{c,L}$",0.221689018150482,0.22627701449904905,0.010612629355025117,$\omega = $ 0.23 ± 0.01,,
data_5_CL,5_CL-016-130-501,True,14.195,14.162,5998.8227,29.84049611800929,compression,L,95,"$f_{c,L}$",0.2191276816420111,0.22627701449904905,0.010612629355025117,$\omega = $ 0.23 ± 0.01,,
data_5_CL,5_CL-016-130-599,True,14.195,14.162,5995.5556,29.824244281650277,compression,L,95,"$f_{c,L}$",0.2207568807339449,0.22627701449904905,0.010612629355025117,$\omega = $ 0.23 ± 0.01,,
data_5_CL,5_CL-016-130-698,True,14.179,14.12,6152.9116,30.73267592199852,compression,L,95,"$f_{c,L}$",0.2216678507022242,0.22627701449904905,0.010612629355025117,$\omega = $ 0.23 ± 0.01,,
data_5_CL,5_CL-016-130-796,True,13.988,13.78,5640.6416,29.263324607905677,compression,L,95,"$f_{c,L}$",0.2208268417538392,0.22627701449904905,0.010612629355025117,$\omega = $ 0.23 ± 0.01,,
data_5_CL,5_CL-016-130-894,True,14.08,14.06,5993.683,30.276508753071255,compression,L,95,"$f_{c,L}$",0.2216082338048323,0.22627701449904905,0.010612629355025117,$\omega = $ 0.23 ± 0.01,,
data_5_CL,5_CL-017-162-013,True,13.967,14.0,5738.2285,29.345848377297507,compression,L,95,"$f_{c,L}$",0.2215781537946055,0.22627701449904905,0.010612629355025117,$\omega = $ 0.23 ± 0.01,,
data_5_CL,5_CL-017-162-111,True,13.989,14.119,5211.6425,26.386634939168935,compression,L,95,"$f_{c,L}$",0.218746324250147,0.22627701449904905,0.010612629355025117,$\omega = $ 0.23 ± 0.01,,
data_5_CL,5_CL-017-162-210,True,14.176,14.26,5493.498,27.17538719808522,compression,L,95,"$f_{c,L}$",0.2272788054379318,0.22627701449904905,0.010612629355025117,$\omega = $ 0.23 ± 0.01,,
data_5_CL,5_CL-017-162-308,True,14.199,14.063,5492.4316,27.506093896372082,compression,L,95,"$f_{c,L}$",0.2302862264045258,0.22627701449904905,0.010612629355025117,$\omega = $ 0.23 ± 0.01,,
data_5_CL,5_CL-017-162-406,True,14.199,14.202,5491.842,27.233958204034014,compression,L,95,"$f_{c,L}$",0.2327132038195586,0.22627701449904905,0.010612629355025117,$\omega = $ 0.23 ± 0.01,,
data_5_CL,5_CL-017-162-505,True,14.227,14.054,5489.7036,27.455895673726488,compression,L,95,"$f_{c,L}$",0.2232201895525679,0.22627701449904905,0.010612629355025117,$\omega = $ 0.23 ± 0.01,,
data_5_CL,5_CL-017-162-603,True,14.15,14.099,5488.0463,27.508886804241683,compression,L,95,"$f_{c,L}$",0.2243271506412021,0.22627701449904905,0.010612629355025117,$\omega = $ 0.23 ± 0.01,,
data_5_CL,5_CL-017-162-701,True,14.278,14.088,5428.05,26.985291819081453,compression,L,95,"$f_{c,L}$",0.2264287690179806,0.22627701449904905,0.010612629355025117,$\omega = $ 0.23 ± 0.01,,
data_5_CL,5_CL-017-162-800,True,14.063,14.176,5309.532,26.633274258099114,compression,L,95,"$f_{c,L}$",0.2286766742369688,0.22627701449904905,0.010612629355025117,$\omega = $ 0.23 ± 0.01,,
data_5_CL,5_CL-017-162-898,True,13.85,14.098,5486.2836,28.097713120072843,compression,L,95,"$f_{c,L}$",0.2281405644714996,0.22627701449904905,0.010612629355025117,$\omega = $ 0.23 ± 0.01,,
data_5_CL,5_CL-145-151-025,True,14.052,14.007,4966.9423,25.235147360645243,compression,L,95,"$f_{c,L}$",0.2171329647623835,0.22627701449904905,0.010612629355025117,$\omega = $ 0.23 ± 0.01,,
data_5_CL,5_CL-145-151-123,True,13.914,13.94,5494.316,28.326887712983364,compression,L,95,"$f_{c,L}$",0.2171554500762841,0.22627701449904905,0.010612629355025117,$\omega = $ 0.23 ± 0.01,,
data_5_CL,5_CL-145-151-221,True,14.145,14.17,4967.438,24.78332962888403,compression,L,95,"$f_{c,L}$",0.2170757266560035,0.22627701449904905,0.010612629355025117,$\omega = $ 0.23 ± 0.01,,
data_5_CL,5_CL-145-151-320_K,True,14.13,14.12,5484.9956,27.491562564531296,compression,L,95,"$f_{c,L}$",0.2292181532239948,0.22627701449904905,0.010612629355025117,$\omega = $ 0.23 ± 0.01,,
data_5_CL,5_CL-145-151-418_K,True,14.08,14.19,5282.2827,26.43848651018643,compression,L,95,"$f_{c,L}$",0.2289589729277142,0.22627701449904905,0.010612629355025117,$\omega = $ 0.23 ± 0.01,,
data_5_CL,5_CL-145-151-910_K,True,14.05,14.08,5620.828,28.41327644775154,compression,L,95,"$f_{c,L}$",0.22675290068284,0.22627701449904905,0.010612629355025117,$\omega = $ 0.23 ± 0.01,,
data_5_CR,5_CR-159-121-009_K,True,14.187,13.742,639.94494,3.282480059756946,compression,R,95,"$f_{c,R}$",0.2204506475841269,0.22627701449904905,0.010612629355025117,$\omega = $ 0.23 ± 0.01,,
data_5_CR,5_CR-159-121-040_K,True,14.21,13.72,634.0838,3.252358930905226,compression,R,95,"$f_{c,R}$",0.2184016514302567,0.22627701449904905,0.010612629355025117,$\omega = $ 0.23 ± 0.01,,
data_5_CR,5_CR-159-121-071_K,True,14.2,13.7,652.3321,3.3532029402693535,compression,R,95,"$f_{c,R}$",0.217747379641144,0.22627701449904905,0.010612629355025117,$\omega = $ 0.23 ± 0.01,,
data_5_CR,5_CR-159-121-103,True,14.29,13.77,672.71,3.418705688220913,compression,R,95,"$f_{c,R}$",0.2160337303927351,0.22627701449904905,0.010612629355025117,$\omega = $ 0.23 ± 0.01,,
data_5_CR,5_CR-159-121-134,True,14.29,13.86,707.53216,3.57232305055958,compression,R,95,"$f_{c,R}$",0.2127910369376203,0.22627701449904905,0.010612629355025117,$\omega = $ 0.23 ± 0.01,0.01,3.341282116302474
data_5_CR,5_CR-159-121-165,True,14.18,13.92,712.30145,3.6086799138336336,compression,R,95,"$f_{c,R}$",0.2127900164049682,0.22627701449904905,0.010612629355025117,$\omega = $ 0.23 ± 0.01,,
data_5_CR,5_CR-159-121-197,True,14.08,13.9,677.49145,3.461675574313276,compression,R,95,"$f_{c,R}$",0.212658376349132,0.22627701449904905,0.010612629355025117,$\omega = $ 0.23 ± 0.01,,
data_5_CR,5_CR-159-121-228,True,14.16,14.03,725.0352,3.649540331251435,compression,R,95,"$f_{c,R}$",0.2131279537896026,0.22627701449904905,0.010612629355025117,$\omega = $ 0.23 ± 0.01,0.01,3.325482871196257
data_5_CR,5_CR-159-121-259,True,14.18,13.989,700.4859,3.5313153060721394,compression,R,95,"$f_{c,R}$",0.2154088050314464,0.22627701449904905,0.010612629355025117,$\omega = $ 0.23 ± 0.01,0.01,3.190660160467545
data_5_CR,5_CR-159-121-291,True,14.24,13.997,701.80395,3.521039169308351,compression,R,95,"$f_{c,R}$",0.2137204701501223,0.22627701449904905,0.010612629355025117,$\omega = $ 0.23 ± 0.01,,
data_5_CR,5_CR-159-121-322,True,14.258,14.1,707.5996,3.5197340997563646,compression,R,95,"$f_{c,R}$",0.2180678123548537,0.22627701449904905,0.010612629355025117,$\omega = $ 0.23 ± 0.01,,
data_5_CR,5_CR-159-121-353,True,14.157,14.088,696.88696,3.494151756502694,compression,R,95,"$f_{c,R}$",0.2180507094673178,0.22627701449904905,0.010612629355025117,$\omega = $ 0.23 ± 0.01,,
data_5_CR,5_CR-159-121-385,True,14.224,14.15,722.8791,3.5915960482854836,compression,R,95,"$f_{c,R}$",0.2128834355828221,0.22627701449904905,0.010612629355025117,$\omega = $ 0.23 ± 0.01,0.01,3.2833635202499774
data_5_CR,5_CR-159-121-416,True,14.224,14.13,703.1068,3.4983027599257097,compression,R,95,"$f_{c,R}$",0.2126187717265352,0.22627701449904905,0.010612629355025117,$\omega = $ 0.23 ± 0.01,,
data_5_CR,5_CR-159-121-447,True,14.2,14.15,712.11334,3.5440866968596025,compression,R,95,"$f_{c,R}$",0.2124840394660476,0.22627701449904905,0.010612629355025117,$\omega = $ 0.23 ± 0.01,,
data_5_CR,5_CR-159-121-479,True,14.17,14.1,684.82086,3.4275832970465023,compression,R,95,"$f_{c,R}$",0.2130840032622625,0.22627701449904905,0.010612629355025117,$\omega = $ 0.23 ± 0.01,,
data_5_CR,5_CR-159-121-510,True,14.205,14.09,706.52233,3.529991513798883,compression,R,95,"$f_{c,R}$",0.2181971896682409,0.22627701449904905,0.010612629355025117,$\omega = $ 0.23 ± 0.01,,
data_5_CR,5_CR-159-121-541,True,14.19,14.09,681.9818,3.4109817537615585,compression,R,95,"$f_{c,R}$",0.2147099930118798,0.22627701449904905,0.010612629355025117,$\omega = $ 0.23 ± 0.01,0.01,3.28262595797185
data_5_CR,5_CR-159-121-573,True,14.17,14.15,737.6467,3.6789349918082044,compression,R,95,"$f_{c,R}$",0.214125874125874,0.22627701449904905,0.010612629355025117,$\omega = $ 0.23 ± 0.01,0.01,3.426114501619348
data_5_CR,5_CR-159-121-604,True,14.36,14.14,735.9524,3.6244814095416706,compression,R,95,"$f_{c,R}$",0.2148167539267014,0.22627701449904905,0.010612629355025117,$\omega = $ 0.23 ± 0.01,0.01,3.358980933055033
data_5_CR,5_CR-159-121-635,True,14.18,14.18,725.9113,3.6101986150262295,compression,R,95,"$f_{c,R}$",0.2137492711370263,0.22627701449904905,0.010612629355025117,$\omega = $ 0.23 ± 0.01,0.01,3.213555792370108
data_5_CR,5_CR-159-121-667,True,14.326,14.13,700.5724,3.460875010460593,compression,R,95,"$f_{c,R}$",0.2140953993790573,0.22627701449904905,0.010612629355025117,$\omega = $ 0.23 ± 0.01,0.01,3.2572149857118133
data_5_CR,5_CR-159-121-698,True,14.25,14.2,715.04113,3.533684852977514,compression,R,95,"$f_{c,R}$",0.2149186256781191,0.22627701449904905,0.010612629355025117,$\omega = $ 0.23 ± 0.01,,
data_5_CR,5_CR-159-121-729,True,14.22,14.14,676.4011,3.36399467252331,compression,R,95,"$f_{c,R}$",0.2152885393778188,0.22627701449904905,0.010612629355025117,$\omega = $ 0.23 ± 0.01,0.01,3.2989429668865933
data_5_CR,5_CR-159-121-761,True,14.2,14.09,685.33013,3.425314777236878,compression,R,95,"$f_{c,R}$",0.2170733117483811,0.22627701449904905,0.010612629355025117,$\omega = $ 0.23 ± 0.01,,
data_5_CR,5_CR-159-121-792,True,14.23,14.11,660.7183,3.29067068156882,compression,R,95,"$f_{c,R}$",0.2169718105201976,0.22627701449904905,0.010612629355025117,$\omega = $ 0.23 ± 0.01,,
data_5_CR,5_CR-159-121-823,True,14.32,14.09,714.5254,3.5413076749229813,compression,R,95,"$f_{c,R}$",0.2172901274070626,0.22627701449904905,0.010612629355025117,$\omega = $ 0.23 ± 0.01,,
data_5_CR,5_CR-159-121-854,True,14.33,14.15,686.8262,3.3872263826660323,compression,R,95,"$f_{c,R}$",0.2145834539454641,0.22627701449904905,0.010612629355025117,$\omega = $ 0.23 ± 0.01,,
data_5_CR,5_CR-159-121-886,True,14.27,14.22,680.7714,3.3548857329560406,compression,R,95,"$f_{c,R}$",0.2139593762587029,0.22627701449904905,0.010612629355025117,$\omega = $ 0.23 ± 0.01,0.01,3.1415944053256584
data_5_CR,5_CR-159-121-917,True,14.135,14.079,696.19635,3.498356952014648,compression,R,95,"$f_{c,R}$",0.2139266894435116,0.22627701449904905,0.010612629355025117,$\omega = $ 0.23 ± 0.01,0.01,3.1876298916631067
data_5_CR,5_CR-159-121-948,True,14.25,14.22,685.967,3.3852345350013566,compression,R,95,"$f_{c,R}$",0.2131511776308155,0.22627701449904905,0.010612629355025117,$\omega = $ 0.23 ± 0.01,0.01,3.213659389641037
data_5_CT,5_CT-238-163-036,True,14.16,14.116,896.7644,4.4864564472258115,compression,T,95,"$f_{c,T}$",,0.22627701449904905,0.010612629355025117,$\omega = $ 0.23 ± 0.01,,
data_5_CT,5_CT-238-163-067,True,14.17,14.076,839.04675,4.206656505073878,compression,T,95,"$f_{c,T}$",0.2191826176927057,0.22627701449904905,0.010612629355025117,$\omega = $ 0.23 ± 0.01,,
data_5_CT,5_CT-238-163-098,True,14.25,14.073,819.431,4.086117375439594,compression,T,95,"$f_{c,T}$",0.2181211525528943,0.22627701449904905,0.010612629355025117,$\omega = $ 0.23 ± 0.01,,
data_5_CT,5_CT-238-163-130_K,True,14.25,14.148,793.0649,3.9336780600072414,compression,T,95,"$f_{c,T}$",0.2177989548109436,0.22627701449904905,0.010612629355025117,$\omega = $ 0.23 ± 0.01,,
data_5_CT,5_CT-238-163-161_K,True,14.24,14.219,790.6485,3.904850469106458,compression,T,95,"$f_{c,T}$",0.2178832497911444,0.22627701449904905,0.010612629355025117,$\omega = $ 0.23 ± 0.01,,
data_5_CT,5_CT-238-163-192_K,True,14.25,14.13,791.52673,3.931049924882979,compression,T,95,"$f_{c,T}$",0.217704969267632,0.22627701449904905,0.010612629355025117,$\omega = $ 0.23 ± 0.01,,
data_5_CT,5_CT-238-163-224,True,14.267,14.218,796.77813,3.927952559757911,compression,T,95,"$f_{c,T}$",0.2164668016404505,0.22627701449904905,0.010612629355025117,$\omega = $ 0.23 ± 0.01,,
data_5_CT,5_CT-238-163-255,True,14.182,14.114,869.5334,4.34408860045626,compression,T,95,"$f_{c,T}$",0.2173346333453072,0.22627701449904905,0.010612629355025117,$\omega = $ 0.23 ± 0.01,,
data_5_CT,5_CT-238-163-286,True,14.198,14.07,822.3045,4.1163415009952145,compression,T,95,"$f_{c,T}$",0.2218808386962839,0.22627701449904905,0.010612629355025117,$\omega = $ 0.23 ± 0.01,,
data_5_CT,5_CT-238-163-318,True,14.26,14.14,826.6335,4.099624373377029,compression,T,95,"$f_{c,T}$",0.219287634408602,0.22627701449904905,0.010612629355025117,$\omega = $ 0.23 ± 0.01,,
data_5_CT,5_CT-238-163-349,True,14.24,14.2,874.3555,4.324040097325526,compression,T,95,"$f_{c,T}$",0.2188703800104112,0.22627701449904905,0.010612629355025117,$\omega = $ 0.23 ± 0.01,,
data_5_CT,5_CT-238-163-380,True,14.17,14.17,868.61206,4.325996407171911,compression,T,95,"$f_{c,T}$",0.2179180439687285,0.22627701449904905,0.010612629355025117,$\omega = $ 0.23 ± 0.01,,
data_5_CT,5_CT-238-163-412,True,14.17,14.15,832.9499,4.154249634049938,compression,T,95,"$f_{c,T}$",0.2173266543633008,0.22627701449904905,0.010612629355025117,$\omega = $ 0.23 ± 0.01,,
data_5_CT,5_CT-238-163-443,True,14.19,14.16,876.76586,4.36353015770635,compression,T,95,"$f_{c,T}$",0.2214300691968966,0.22627701449904905,0.010612629355025117,$\omega = $ 0.23 ± 0.01,,
data_5_CT,5_CT-238-163-474,True,14.17,14.17,882.33166,4.394324885489189,compression,T,95,"$f_{c,T}$",0.2191734061548155,0.22627701449904905,0.010612629355025117,$\omega = $ 0.23 ± 0.01,,
data_5_CT,5_CT-238-163-506,True,14.2,14.16,825.1728,4.103867271425162,compression,T,95,"$f_{c,T}$",0.2199979059784316,0.22627701449904905,0.010612629355025117,$\omega = $ 0.23 ± 0.01,,
data_5_CT,5_CT-238-163-537,True,14.23,14.22,836.8175,4.135483166345936,compression,T,95,"$f_{c,T}$",0.2205378204120142,0.22627701449904905,0.010612629355025117,$\omega = $ 0.23 ± 0.01,,
data_5_CT,5_CT-238-163-568,True,14.22,14.17,791.17083,3.9264567681766613,compression,T,95,"$f_{c,T}$",0.2201437339348476,0.22627701449904905,0.010612629355025117,$\omega = $ 0.23 ± 0.01,,
data_5_CT,5_CT-238-163-600,True,14.32,14.28,775.52154,3.7924742382986714,compression,T,95,"$f_{c,T}$",0.2187319126545646,0.22627701449904905,0.010612629355025117,$\omega = $ 0.23 ± 0.01,,
data_5_CT,5_CT-238-163-631,True,14.25,14.24,799.6526,3.940728365858466,compression,T,95,"$f_{c,T}$",0.2180054817625974,0.22627701449904905,0.010612629355025117,$\omega = $ 0.23 ± 0.01,,
data_5_CT,5_CT-238-163-662,True,14.35,14.12,744.4826,3.6742436655447093,compression,T,95,"$f_{c,T}$",0.2177084957131721,0.22627701449904905,0.010612629355025117,$\omega = $ 0.23 ± 0.01,,
data_5_CT,5_CT-238-163-694,True,14.22,14.2,775.7562,3.841822665953527,compression,T,95,"$f_{c,T}$",0.2177893004935933,0.22627701449904905,0.010612629355025117,$\omega = $ 0.23 ± 0.01,,
data_5_CT,5_CT-238-163-725,True,14.297,14.335,782.04943,3.815852591904087,compression,T,95,"$f_{c,T}$",0.2172154524241638,0.22627701449904905,0.010612629355025117,$\omega = $ 0.23 ± 0.01,,
data_5_CT,5_CT-238-163-756,True,14.23,14.19,780.9447,3.8675237230696546,compression,T,95,"$f_{c,T}$",0.2187066610632485,0.22627701449904905,0.010612629355025117,$\omega = $ 0.23 ± 0.01,,
data_5_CT,5_CT-238-163-788,True,14.338,14.229,820.9264,4.023845219293787,compression,T,95,"$f_{c,T}$",0.2116814066119183,0.22627701449904905,0.010612629355025117,$\omega = $ 0.23 ± 0.01,,
data_5_CT,5_CT-238-163-819,True,14.11,14.07,787.9266,3.9688496869706342,compression,T,95,"$f_{c,T}$",0.2197575950037049,0.22627701449904905,0.010612629355025117,$\omega = $ 0.23 ± 0.01,,
data_5_CT,5_CT-238-163-850,True,14.23,14.17,815.8574,4.046126966446487,compression,T,95,"$f_{c,T}$",0.2194730450393368,0.22627701449904905,0.010612629355025117,$\omega = $ 0.23 ± 0.01,,
data_5_CT,5_CT-238-163-881,True,14.18,14.06,770.25134,3.8634109909776155,compression,T,95,"$f_{c,T}$",0.2201479133650291,0.22627701449904905,0.010612629355025117,$\omega = $ 0.23 ± 0.01,,
data_5_CT,5_CT-238-163-913,True,14.29,14.08,812.67993,4.039100421862078,compression,T,95,"$f_{c,T}$",0.2247051356640397,0.22627701449904905,0.010612629355025117,$\omega = $ 0.23 ± 0.01,,
data_5_CT,5_CT-238-163-944,True,14.247,14.06,789.3297,3.9404851871188273,compression,T,95,"$f_{c,T}$",0.2232603845745245,0.22627701449904905,0.010612629355025117,$\omega = $ 0.23 ± 0.01,,
data_5_TL,5_TL-037-136-504,True,6.31,20.07,11903.861,93.99637718066009,tension,L,95,"$f_{t,L}$",0.2434801106147628,0.22627701449904905,0.010612629355025117,$\omega = $ 0.23 ± 0.01,,
data_5_TL,5_TL-037-159-030,True,6.23,20.17,13977.899,111.23666332163765,tension,L,95,"$f_{t,L}$",0.2431511900771036,0.22627701449904905,0.010612629355025117,$\omega = $ 0.23 ± 0.01,,
data_5_TL,5_TL-037-159-504,True,6.19,20.04,11417.655,92.04253044798932,tension,L,95,"$f_{t,L}$",0.2428580691175517,0.22627701449904905,0.010612629355025117,$\omega = $ 0.23 ± 0.01,,
data_5_TL,5_TL-040-072-032,True,6.3,20.05,9203.164,72.85883703439814,tension,L,95,"$f_{t,L}$",0.2307628083491459,0.22627701449904905,0.010612629355025117,$\omega = $ 0.23 ± 0.01,,
data_5_TL,5_TL-041-096-031,True,6.24,20.1,11343.804,90.44364714887102,tension,L,95,"$f_{t,L}$",0.2303734501447769,0.22627701449904905,0.010612629355025117,$\omega = $ 0.23 ± 0.01,,
data_5_TL,5_TL-044-136-030,True,6.27,20.02,15313.396,121.99440113315713,tension,L,95,"$f_{t,L}$",0.2336748113795252,0.22627701449904905,0.010612629355025117,$\omega = $ 0.23 ± 0.01,,
data_5_TL,5_TL-044-159-030,True,6.3,20.11,13820.377,109.08556115965365,tension,L,95,"$f_{t,L}$",0.2367343966207851,0.22627701449904905,0.010612629355025117,$\omega = $ 0.23 ± 0.01,,
data_5_TL,5_TL-053-096-032,True,6.22,20.06,13491.343,108.12692950088642,tension,L,95,"$f_{t,L}$",0.2387055065409188,0.22627701449904905,0.010612629355025117,$\omega = $ 0.23 ± 0.01,,
data_5_TL,5_TL-053-096-505,True,6.15,20.05,12665.203,102.7123492082801,tension,L,95,"$f_{t,L}$",0.2388442211055277,0.22627701449904905,0.010612629355025117,$\omega = $ 0.23 ± 0.01,,
data_5_TL,5_TL-057-135-032,True,6.23,20.1,17967.334,143.48269886522442,tension,L,95,"$f_{t,L}$",0.2426373005788508,0.22627701449904905,0.010612629355025117,$\omega = $ 0.23 ± 0.01,,
data_5_TL,5_TL-058-159-033,True,6.18,20.11,13978.01,112.47209924702165,tension,L,95,"$f_{t,L}$",0.2361658873754828,0.22627701449904905,0.010612629355025117,$\omega = $ 0.23 ± 0.01,,
data_5_TL,5_TL-058-159-506_K,True,6.27,20.11,11996.993,95.14649491592098,tension,L,95,"$f_{t,L}$",0.242269210245464,0.22627701449904905,0.010612629355025117,$\omega = $ 0.23 ± 0.01,,
data_5_TL,5_TL-065-135-033,True,6.18,20.12,15285.586,122.93219646522161,tension,L,95,"$f_{t,L}$",0.2402996143577573,0.22627701449904905,0.010612629355025117,$\omega = $ 0.23 ± 0.01,,
data_5_TL,5_TL-065-135-506,True,6.2,20.15,12803.351,102.48419915152486,tension,L,95,"$f_{t,L}$",0.2446755109358192,0.22627701449904905,0.010612629355025117,$\omega = $ 0.23 ± 0.01,,
data_5_TL,5_TL-065-158-033,True,6.25,20.24,15641.817,123.65072727272728,tension,L,95,"$f_{t,L}$",0.2383586583572577,0.22627701449904905,0.010612629355025117,$\omega = $ 0.23 ± 0.01,,
data_5_TL,5_TL-065-158-506,True,6.12,20.03,14742.393,120.26399126799996,tension,L,95,"$f_{t,L}$",0.2411005053340819,0.22627701449904905,0.010612629355025117,$\omega = $ 0.23 ± 0.01,,
data_5_TL,5_TL-117-094-031,True,6.24,20.02,12223.789,97.84917806552423,tension,L,95,"$f_{t,L}$",0.228552554315913,0.22627701449904905,0.010612629355025117,$\omega = $ 0.23 ± 0.01,,
data_5_TL,5_TL-117-094-504_K,True,6.14,19.97,9335.251,76.1341605241739,tension,L,95,"$f_{t,L}$",0.2298957557706626,0.22627701449904905,0.010612629355025117,$\omega = $ 0.23 ± 0.01,,
