Repository: chesali/wood-rheology

# Rheology data for Norway spruce

This repository enables exploration of rheological data on wood. It is based on the following research works:
- Maas, J.M. and Wittel, F.K. (2026) “From elasticity to creep: orthotropic moisture-dependent rheology of Norway spruce.” *Holzforschung*, 80(7), pp. 514–542. Available at: https://doi.org/10.1515/hf-2026-0009.
- Maas, J.M. and Wittel, F.K. (2026) “Orthotropy of wood mechanosorption in Norway spruce.” Manuscript submitted to *Mechanics of Materials*.

**Please cite the respective source when using data from this repository.** See the acknowledgement section for more information.

File: data/02_strength/strength_data.csv (part 6 of 6)
sheet,sample,valid,thickness,width,max_force,max_stress,loading_type,direction,rh,label,mc,mc_mean,mc_std,mc_label,offset_strain,offset_stress
data_5_TL,5_TL-119-118-031_K,True,6.24,20.06,11793.481,94.21639728251145,tension,L,95,"$f_{t,L}$",0.2376934388348154,0.22627701449904905,0.010612629355025117,$\omega = $ 0.23 ± 0.01,,
data_5_TL,5_TL-128-093-031,True,6.27,20.02,12535.889,99.86734955634478,tension,L,95,"$f_{t,L}$",0.2324266828749429,0.22627701449904905,0.010612629355025117,$\omega = $ 0.23 ± 0.01,,
data_5_TL,5_TL-128-117-031,True,6.27,20.1,15971.895,126.73391416125116,tension,L,95,"$f_{t,L}$",0.2428060235574772,0.22627701449904905,0.010612629355025117,$\omega = $ 0.23 ± 0.01,,
data_5_TL,5_TL-128-117-505,True,6.3,20.17,13875.712,109.19652792533307,tension,L,95,"$f_{t,L}$",0.2383612921114653,0.22627701449904905,0.010612629355025117,$\omega = $ 0.23 ± 0.01,,
data_5_TL,5_TL-306-115-032,True,6.14,20.1,17520.94,141.96882039314826,tension,L,95,"$f_{t,L}$",0.2339555733975644,0.22627701449904905,0.010612629355025117,$\omega = $ 0.23 ± 0.01,,
data_5_TL,5_TL-306-115-505,True,6.11,20.13,13982.353,113.68293490023521,tension,L,95,"$f_{t,L}$",0.242267683772538,0.22627701449904905,0.010612629355025117,$\omega = $ 0.23 ± 0.01,,
data_5_TL,5_TL-307-138-032,True,6.22,20.07,16903.898,135.40949121803592,tension,L,95,"$f_{t,L}$",0.2356518883415435,0.22627701449904905,0.010612629355025117,$\omega = $ 0.23 ± 0.01,,
data_5_TL,5_TL-315-114-506,True,6.12,20.03,16001.436,130.53488394858692,tension,L,95,"$f_{t,L}$",0.238035869057937,0.22627701449904905,0.010612629355025117,$\omega = $ 0.23 ± 0.01,,
data_5_TL,5_TL-315-138-032,True,6.12,20.03,16648.562,135.81394248496537,tension,L,95,"$f_{t,L}$",0.2370309616567562,0.22627701449904905,0.010612629355025117,$\omega = $ 0.23 ± 0.01,,
data_5_TL,5_TL-315-138-505,True,6.06,20.08,17901.77,147.1159093000934,tension,L,95,"$f_{t,L}$",0.2330673453945105,0.22627701449904905,0.010612629355025117,$\omega = $ 0.23 ± 0.01,,
data_5_TR,5_TR-202-131-025,True,14.18,14.11,948.6002,4.7411092973903415,tension,R,95,"$f_{t,R}$",,0.22627701449904905,0.010612629355025117,$\omega = $ 0.23 ± 0.01,,
data_5_TR,5_TR-202-131-056,True,14.17,14.12,896.3338,4.479868093026603,tension,R,95,"$f_{t,R}$",0.2104713519616144,0.22627701449904905,0.010612629355025117,$\omega = $ 0.23 ± 0.01,,
data_5_TR,5_TR-202-131-087,True,14.05,14.08,696.6569,3.521599502588159,tension,R,95,"$f_{t,R}$",0.2109276237116337,0.22627701449904905,0.010612629355025117,$\omega = $ 0.23 ± 0.01,,
data_5_TR,5_TR-202-131-119,True,14.16,14.11,797.00433,3.9890585772802076,tension,R,95,"$f_{t,R}$",0.2111483797612278,0.22627701449904905,0.010612629355025117,$\omega = $ 0.23 ± 0.01,,
data_5_TR,5_TR-202-131-150,True,14.17,14.19,897.959,4.465851338051039,tension,R,95,"$f_{t,R}$",0.2112982814361068,0.22627701449904905,0.010612629355025117,$\omega = $ 0.23 ± 0.01,,
data_5_TR,5_TR-202-131-181,True,14.14,14.12,858.6537,4.300648412676152,tension,R,95,"$f_{t,R}$",0.2116477758159139,0.22627701449904905,0.010612629355025117,$\omega = $ 0.23 ± 0.01,,
data_5_TR,5_TR-202-131-213,True,14.1,14.13,896.3584,4.499045840799465,tension,R,95,"$f_{t,R}$",0.2121879422587037,0.22627701449904905,0.010612629355025117,$\omega = $ 0.23 ± 0.01,,
data_5_TR,5_TR-202-131-244,True,14.0,14.15,948.35833,4.787270721857648,tension,R,95,"$f_{t,R}$",0.2118120045300113,0.22627701449904905,0.010612629355025117,$\omega = $ 0.23 ± 0.01,,
data_5_TR,5_TR-202-131-275,True,14.08,14.06,797.88635,4.030445564059873,tension,R,95,"$f_{t,R}$",0.2102703930924789,0.22627701449904905,0.010612629355025117,$\omega = $ 0.23 ± 0.01,,
data_5_TR,5_TR-202-131-307,True,14.06,14.08,944.5203,4.771152750387948,tension,R,95,"$f_{t,R}$",0.209466613536745,0.22627701449904905,0.010612629355025117,$\omega = $ 0.23 ± 0.01,,
data_5_TR,5_TR-202-131-338,True,14.12,14.18,896.94775,4.479775159123691,tension,R,95,"$f_{t,R}$",0.209412697513734,0.22627701449904905,0.010612629355025117,$\omega = $ 0.23 ± 0.01,,
data_5_TR,5_TR-202-131-369,True,14.21,14.14,948.3427,4.719780679183833,tension,R,95,"$f_{t,R}$",0.2098688711516534,0.22627701449904905,0.010612629355025117,$\omega = $ 0.23 ± 0.01,,
data_5_TR,5_TR-202-131-401,True,14.1,14.15,747.61993,3.747186577450317,tension,R,95,"$f_{t,R}$",0.2101373297623796,0.22627701449904905,0.010612629355025117,$\omega = $ 0.23 ± 0.01,,
data_5_TR,5_TR-202-131-432,True,14.18,14.11,948.2918,4.7395679124029515,tension,R,95,"$f_{t,R}$",0.2103062326004205,0.22627701449904905,0.010612629355025117,$\omega = $ 0.23 ± 0.01,,
data_5_TR,5_TR-202-131-463,True,14.1,14.11,886.33843,4.455058934109404,tension,R,95,"$f_{t,R}$",0.2116383474455873,0.22627701449904905,0.010612629355025117,$\omega = $ 0.23 ± 0.01,,
data_5_TR,5_TR-202-131-495,True,14.12,14.15,844.642,4.227479754552098,tension,R,95,"$f_{t,R}$",0.2097925875552532,0.22627701449904905,0.010612629355025117,$\omega = $ 0.23 ± 0.01,,
data_5_TR,5_TR-202-131-526,True,14.18,14.09,846.9861,4.239250296051677,tension,R,95,"$f_{t,R}$",0.2091692656648708,0.22627701449904905,0.010612629355025117,$\omega = $ 0.23 ± 0.01,,
data_5_TR,5_TR-202-131-557,True,14.09,14.06,996.1687,5.028478274696197,tension,R,95,"$f_{t,R}$",0.2079027355623101,0.22627701449904905,0.010612629355025117,$\omega = $ 0.23 ± 0.01,,
data_5_TR,5_TR-202-131-589,True,14.16,14.08,947.4217,4.752010805887262,tension,R,95,"$f_{t,R}$",0.206994523667516,0.22627701449904905,0.010612629355025117,$\omega = $ 0.23 ± 0.01,,
data_5_TR,5_TR-202-131-620,True,14.04,14.06,845.00256,4.280609354293565,tension,R,95,"$f_{t,R}$",0.2083129584352077,0.22627701449904905,0.010612629355025117,$\omega = $ 0.23 ± 0.01,,
data_5_TR,5_TR-202-131-651,True,14.04,14.06,844.7757,4.279460128144339,tension,R,95,"$f_{t,R}$",0.2095123626373625,0.22627701449904905,0.010612629355025117,$\omega = $ 0.23 ± 0.01,,
data_5_TR,5_TR-202-131-683,True,14.07,14.09,747.50836,3.7706043441920483,tension,R,95,"$f_{t,R}$",0.2099634160283526,0.22627701449904905,0.010612629355025117,$\omega = $ 0.23 ± 0.01,,
data_5_TR,5_TR-202-131-714,True,14.08,14.12,898.23706,4.518076893671131,tension,R,95,"$f_{t,R}$",0.2108669527896995,0.22627701449904905,0.010612629355025117,$\omega = $ 0.23 ± 0.01,,
data_5_TR,5_TR-202-131-745,True,14.14,14.11,848.5791,4.25320100603763,tension,R,95,"$f_{t,R}$",0.2094806453451911,0.22627701449904905,0.010612629355025117,$\omega = $ 0.23 ± 0.01,,
data_5_TR,5_TR-202-131-777,True,14.05,14.04,698.0532,3.538710952945828,tension,R,95,"$f_{t,R}$",0.2077833984824097,0.22627701449904905,0.010612629355025117,$\omega = $ 0.23 ± 0.01,,
data_5_TR,5_TR-202-131-808_K,True,14.03,14.01,899.2123,4.574740168792987,tension,R,95,"$f_{t,R}$",0.2081746533969971,0.22627701449904905,0.010612629355025117,$\omega = $ 0.23 ± 0.01,,
data_5_TR,5_TR-202-131-839_K,True,14.06,14.03,796.6785,4.038686152108518,tension,R,95,"$f_{t,R}$",0.2081907932499138,0.22627701449904905,0.010612629355025117,$\omega = $ 0.23 ± 0.01,,
data_5_TR,5_TR-202-131-871_K,True,14.03,14.06,859.75976,4.358470621275888,tension,R,95,"$f_{t,R}$",0.2080778504994834,0.22627701449904905,0.010612629355025117,$\omega = $ 0.23 ± 0.01,,
data_5_TR,5_TR-202-131-902,True,14.14,14.09,895.66534,4.4955762259790815,tension,R,95,"$f_{t,R}$",0.2084186255764255,0.22627701449904905,0.010612629355025117,$\omega = $ 0.23 ± 0.01,,
data_5_TR,5_TR-202-131-947,True,14.07,14.12,775.29333,3.9024491564838697,tension,R,95,"$f_{t,R}$",0.2084914081678198,0.22627701449904905,0.010612629355025117,$\omega = $ 0.23 ± 0.01,,
data_5_TR,5_TR-202-131-978,True,14.01,14.05,646.4207,3.2839822089458215,tension,R,95,"$f_{t,R}$",0.2083821334251923,0.22627701449904905,0.010612629355025117,$\omega = $ 0.23 ± 0.01,,
data_5_TT,5_TT-276-178-037,True,14.17,13.96,671.3916,3.3940687476872116,tension,T,95,"$f_{t,T}$",0.2152155409803234,0.22627701449904905,0.010612629355025117,$\omega = $ 0.23 ± 0.01,,
data_5_TT,5_TT-276-178-068,True,14.07,13.94,598.3468,3.0506761131828055,tension,T,95,"$f_{t,T}$",0.2146313364055299,0.22627701449904905,0.010612629355025117,$\omega = $ 0.23 ± 0.01,,
data_5_TT,5_TT-276-178-099,True,14.2,14.03,618.4648,3.104337787236606,tension,T,95,"$f_{t,T}$",,0.22627701449904905,0.010612629355025117,$\omega = $ 0.23 ± 0.01,,
data_5_TT,5_TT-276-178-130,True,14.19,14.05,542.6751,2.721956467764628,tension,T,95,"$f_{t,T}$",0.2156041636686332,0.22627701449904905,0.010612629355025117,$\omega = $ 0.23 ± 0.01,,
data_5_TT,5_TT-276-178-162,True,14.18,14.03,671.51745,3.375385658577681,tension,T,95,"$f_{t,T}$",0.2149077868852458,0.22627701449904905,0.010612629355025117,$\omega = $ 0.23 ± 0.01,,
data_5_TT,5_TT-276-178-193,True,13.97,13.88,607.3908,3.1324369428932726,tension,T,95,"$f_{t,T}$",0.2155052352086569,0.22627701449904905,0.010612629355025117,$\omega = $ 0.23 ± 0.01,,
data_5_TT,5_TT-276-178-224,True,14.06,13.93,590.139,3.0131300681419697,tension,T,95,"$f_{t,T}$",0.2171042685077861,0.22627701449904905,0.010612629355025117,$\omega = $ 0.23 ± 0.01,,
data_5_TT,5_TT-276-178-256,True,14.31,14.06,697.4003,3.4662283932393163,tension,T,95,"$f_{t,T}$",0.2159410182325394,0.22627701449904905,0.010612629355025117,$\omega = $ 0.23 ± 0.01,,
data_5_TT,5_TT-276-178-287,True,14.05,14.02,621.9286,3.157302480949939,tension,T,95,"$f_{t,T}$",0.2156189531133714,0.22627701449904905,0.010612629355025117,$\omega = $ 0.23 ± 0.01,,
data_5_TT,5_TT-276-178-318,True,14.12,14.12,598.3344,3.0010593135327306,tension,T,95,"$f_{t,T}$",0.2143150410574804,0.22627701449904905,0.010612629355025117,$\omega = $ 0.23 ± 0.01,,
data_5_TT,5_TT-276-178-350,True,14.04,14.14,598.3763,3.0141014559331394,tension,T,95,"$f_{t,T}$",0.2137607742325722,0.22627701449904905,0.010612629355025117,$\omega = $ 0.23 ± 0.01,,
data_5_TT,5_TT-276-178-381,True,14.19,14.1,670.9162,3.35325646369684,tension,T,95,"$f_{t,T}$",0.2150770157041794,0.22627701449904905,0.010612629355025117,$\omega = $ 0.23 ± 0.01,,
data_5_TT,5_TT-276-178-412,True,14.14,14.08,597.78753,3.0025813797897642,tension,T,95,"$f_{t,T}$",0.2148267041179714,0.22627701449904905,0.010612629355025117,$\omega = $ 0.23 ± 0.01,,
data_5_TT,5_TT-276-178-443,True,14.12,14.02,572.3623,2.8912677356912226,tension,T,95,"$f_{t,T}$",0.2159089769936344,0.22627701449904905,0.010612629355025117,$\omega = $ 0.23 ± 0.01,,
data_5_TT,5_TT-276-178-475,True,14.13,14.08,546.32525,2.746037454561539,tension,T,95,"$f_{t,T}$",0.2161789758492836,0.22627701449904905,0.010612629355025117,$\omega = $ 0.23 ± 0.01,,
data_5_TT,5_TT-276-178-506,True,14.22,14.18,647.9707,3.2135091519721324,tension,T,95,"$f_{t,T}$",0.21490883449179,0.22627701449904905,0.010612629355025117,$\omega = $ 0.23 ± 0.01,,
data_5_TT,5_TT-276-178-537,True,14.04,14.07,623.44854,3.1560175313906655,tension,T,95,"$f_{t,T}$",0.2148142585360969,0.22627701449904905,0.010612629355025117,$\omega = $ 0.23 ± 0.01,,
data_5_TT,5_TT-276-178-569,True,14.17,14.2,621.7574,3.0900305147753135,tension,T,95,"$f_{t,T}$",0.2145960556612272,0.22627701449904905,0.010612629355025117,$\omega = $ 0.23 ± 0.01,,
data_5_TT,5_TT-276-178-600,True,14.18,14.13,696.6749,3.4770566879979077,tension,T,95,"$f_{t,T}$",0.2145880460463479,0.22627701449904905,0.010612629355025117,$\omega = $ 0.23 ± 0.01,,
data_5_TT,5_TT-276-178-631,True,14.15,14.18,623.9646,3.1097629169636227,tension,T,95,"$f_{t,T}$",0.2147242325929623,0.22627701449904905,0.010612629355025117,$\omega = $ 0.23 ± 0.01,,
data_5_TT,5_TT-276-178-663,True,14.25,14.13,670.604,3.3304975105846713,tension,T,95,"$f_{t,T}$",0.214750499001996,0.22627701449904905,0.010612629355025117,$\omega = $ 0.23 ± 0.01,,
data_5_TT,5_TT-276-178-694,True,14.16,14.04,597.56115,3.005744030373268,tension,T,95,"$f_{t,T}$",0.2159885159885159,0.22627701449904905,0.010612629355025117,$\omega = $ 0.23 ± 0.01,,
data_5_TT,5_TT-276-178-725,True,14.18,14.11,597.98773,2.988746140290025,tension,T,95,"$f_{t,T}$",0.2165714285714285,0.22627701449904905,0.010612629355025117,$\omega = $ 0.23 ± 0.01,,
data_5_TT,5_TT-276-178-756,True,14.22,14.09,521.81103,2.6043698885704614,tension,T,95,"$f_{t,T}$",0.2144704152512295,0.22627701449904905,0.010612629355025117,$\omega = $ 0.23 ± 0.01,,
data_5_TT,5_TT-276-178-788,True,14.08,14.03,594.324,3.008589548370375,tension,T,95,"$f_{t,T}$",0.2126274866202159,0.22627701449904905,0.010612629355025117,$\omega = $ 0.23 ± 0.01,,
data_5_TT,5_TT-276-178-819_K,True,14.14,14.05,599.8477,3.019362551405115,tension,T,95,"$f_{t,T}$",0.2121631169879883,0.22627701449904905,0.010612629355025117,$\omega = $ 0.23 ± 0.01,,
data_5_TT,5_TT-276-178-850_K,True,14.1,14.12,600.7096,3.0172462981938004,tension,T,95,"$f_{t,T}$",0.2137180321305239,0.22627701449904905,0.010612629355025117,$\omega = $ 0.23 ± 0.01,,
data_5_TT,5_TT-276-178-882_K,True,14.2,14.15,588.81,2.9304235305827895,tension,T,95,"$f_{t,T}$",0.213249887797337,0.22627701449904905,0.010612629355025117,$\omega = $ 0.23 ± 0.01,,
data_5_TT,5_TT-276-178-913,True,14.02,14.14,569.8593,2.874552316654123,tension,T,95,"$f_{t,T}$",0.2140445203758604,0.22627701449904905,0.010612629355025117,$\omega = $ 0.23 ± 0.01,,
data_5_TT,5_TT-276-178-944,True,14.15,14.06,598.081,3.006202594634806,tension,T,95,"$f_{t,T}$",0.2141444561562014,0.22627701449904905,0.010612629355025117,$\omega = $ 0.23 ± 0.01,,
data_5_sLR,5_sLR-336-109-020,True,8.02,22.57,1098.7057,6.069814939832519,shear,LR,95,"$f_{s,LR}$",0.220405066246425,0.22627701449904905,0.010612629355025117,$\omega = $ 0.23 ± 0.01,,
data_5_sLR,5_sLR-336-109-152,True,7.98,22.61,1102.1653,6.10862239632695,shear,LR,95,"$f_{s,LR}$",0.2216409243990244,0.22627701449904905,0.010612629355025117,$\omega = $ 0.23 ± 0.01,,
data_5_sLR,5_sLR-336-109-284,True,7.99,22.61,1045.806,5.789003171257305,shear,LR,95,"$f_{s,LR}$",0.2208022495122233,0.22627701449904905,0.010612629355025117,$\omega = $ 0.23 ± 0.01,,
data_5_sLR,5_sLR-336-109-417,True,8.0,22.63,1100.8878,6.080909191338931,shear,LR,95,"$f_{s,LR}$",0.2203069318312449,0.22627701449904905,0.010612629355025117,$\omega = $ 0.23 ± 0.01,,
data_5_sLR,5_sLR-336-109-549,True,7.98,22.61,1098.6654,6.089224609511395,shear,LR,95,"$f_{s,LR}$",0.2177011362987494,0.22627701449904905,0.010612629355025117,$\omega = $ 0.23 ± 0.01,,
data_5_sLR,5_sLR-336-109-724,True,7.99,22.61,1097.0134,6.072458994796127,shear,LR,95,"$f_{s,LR}$",0.2154620311070448,0.22627701449904905,0.010612629355025117,$\omega = $ 0.23 ± 0.01,,
data_5_sLR,5_sLR-336-109-856,True,8.0,22.62,1294.8049,7.155199491600354,shear,LR,95,"$f_{s,LR}$",0.2183003128258602,0.22627701449904905,0.010612629355025117,$\omega = $ 0.23 ± 0.01,,
data_5_sLR,5_sLR-341-161-020,True,8.09,22.47,1299.9974,7.151397028203516,shear,LR,95,"$f_{s,LR}$",0.2246362702147221,0.22627701449904905,0.010612629355025117,$\omega = $ 0.23 ± 0.01,,
data_5_sLR,5_sLR-341-161-152_K,True,8.03,22.52,1048.4735,5.79793746364101,shear,LR,95,"$f_{s,LR}$",0.2274708171206227,0.22627701449904905,0.010612629355025117,$\omega = $ 0.23 ± 0.01,,
data_5_sLR,5_sLR-341-161-284_K,True,8.03,22.53,1125.6647,6.222032999863473,shear,LR,95,"$f_{s,LR}$",0.2280878726742883,0.22627701449904905,0.010612629355025117,$\omega = $ 0.23 ± 0.01,,
data_5_sLR,5_sLR-341-161-417_K,True,8.05,22.52,1112.1627,6.134851560517635,shear,LR,95,"$f_{s,LR}$",0.2272840625708456,0.22627701449904905,0.010612629355025117,$\omega = $ 0.23 ± 0.01,,
data_5_sLR,5_sLR-341-161-549,True,8.02,22.58,1098.9708,6.068590702163989,shear,LR,95,"$f_{s,LR}$",0.2284212255626747,0.22627701449904905,0.010612629355025117,$\omega = $ 0.23 ± 0.01,,
data_5_sLR,5_sLR-341-161-724,True,8.05,22.51,1176.3627,6.4918708317352385,shear,LR,95,"$f_{s,LR}$",0.2265431039414219,0.22627701449904905,0.010612629355025117,$\omega = $ 0.23 ± 0.01,,
data_5_sLR,5_sLR-341-161-856,True,8.06,22.56,1300.3758,7.151460456153319,shear,LR,95,"$f_{s,LR}$",0.226695830019316,0.22627701449904905,0.010612629355025117,$\omega = $ 0.23 ± 0.01,,
data_5_sLR,5_sLR-343-108-019,True,8.1,22.54,1199.2025,6.568309288288585,shear,LR,95,"$f_{s,LR}$",0.2144613243650703,0.22627701449904905,0.010612629355025117,$\omega = $ 0.23 ± 0.01,,
data_5_sLR,5_sLR-343-108-151,True,8.09,22.5,1200.325,6.594286499107265,shear,LR,95,"$f_{s,LR}$",0.2175512104283053,0.22627701449904905,0.010612629355025117,$\omega = $ 0.23 ± 0.01,,
data_5_sLR,5_sLR-343-108-284,True,8.08,22.55,1199.448,6.582994884854339,shear,LR,95,"$f_{s,LR}$",0.2187845625472962,0.22627701449904905,0.010612629355025117,$\omega = $ 0.23 ± 0.01,,
data_5_sLR,5_sLR-343-108-416,True,8.09,22.51,943.18664,5.179330488468523,shear,LR,95,"$f_{s,LR}$",0.220680430357662,0.22627701449904905,0.010612629355025117,$\omega = $ 0.23 ± 0.01,,
data_5_sLR,5_sLR-343-108-548,True,8.06,22.56,1198.7667,6.592657792619185,shear,LR,95,"$f_{s,LR}$",0.2201727936912907,0.22627701449904905,0.010612629355025117,$\omega = $ 0.23 ± 0.01,,
data_5_sLR,5_sLR-343-108-723,True,8.08,22.57,1195.9003,6.557707703645863,shear,LR,95,"$f_{s,LR}$",0.2199988578607732,0.22627701449904905,0.010612629355025117,$\omega = $ 0.23 ± 0.01,,
data_5_sLR,5_sLR-343-108-855,True,8.08,22.58,1098.4625,6.0207408860903815,shear,LR,95,"$f_{s,LR}$",0.2202837290098437,0.22627701449904905,0.010612629355025117,$\omega = $ 0.23 ± 0.01,,
data_5_sLR,5_sLR-345-159-019,True,8.07,22.79,1134.392,6.168013210428931,shear,LR,95,"$f_{s,LR}$",0.220701338302558,0.22627701449904905,0.010612629355025117,$\omega = $ 0.23 ± 0.01,,
data_5_sLR,5_sLR-345-159-151,True,8.06,22.71,998.6473,5.455819027920276,shear,LR,95,"$f_{s,LR}$",0.2218515144613982,0.22627701449904905,0.010612629355025117,$\omega = $ 0.23 ± 0.01,,
data_5_sLR,5_sLR-345-159-284,True,8.05,22.68,1072.7374,5.875630703166935,shear,LR,95,"$f_{s,LR}$",0.2225111953151913,0.22627701449904905,0.010612629355025117,$\omega = $ 0.23 ± 0.01,,
data_5_sLR,5_sLR-345-159-416,True,8.06,22.68,1043.9862,5.711059251381832,shear,LR,95,"$f_{s,LR}$",0.2223789972821373,0.22627701449904905,0.010612629355025117,$\omega = $ 0.23 ± 0.01,,
data_5_sLR,5_sLR-345-159-548,True,8.05,22.68,1098.5422,6.016969557549268,shear,LR,95,"$f_{s,LR}$",0.2228242833438233,0.22627701449904905,0.010612629355025117,$\omega = $ 0.23 ± 0.01,,
data_5_sLR,5_sLR-345-159-723,True,8.06,22.67,999.8225,5.471877219924233,shear,LR,95,"$f_{s,LR}$",0.2236300578034682,0.22627701449904905,0.010612629355025117,$\omega = $ 0.23 ± 0.01,,
data_5_sLR,5_sLR-345-159-855,True,8.05,22.68,1096.9198,6.00808329773133,shear,LR,95,"$f_{s,LR}$",0.2243590482226192,0.22627701449904905,0.010612629355025117,$\omega = $ 0.23 ± 0.01,,
data_5_sLT,5_sLT-090-126-011,True,8.04,23.08,1100.2579,5.929289320296267,shear,LT,95,"$f_{s,LT}$",0.2206326889279438,0.22627701449904905,0.010612629355025117,$\omega = $ 0.23 ± 0.01,,
data_5_sLT,5_sLT-090-126-171,True,8.02,23.01,1100.3085,5.9624325756664405,shear,LT,95,"$f_{s,LT}$",0.2209006531454107,0.22627701449904905,0.010612629355025117,$\omega = $ 0.23 ± 0.01,,
data_5_sLT,5_sLT-090-126-303,True,8.02,23.13,1098.5205,5.921860394409568,shear,LT,95,"$f_{s,LT}$",0.2214979988564895,0.22627701449904905,0.010612629355025117,$\omega = $ 0.23 ± 0.01,,
data_5_sLT,5_sLT-090-126-436,True,8.04,23.21,1100.245,5.896010040276858,shear,LT,95,"$f_{s,LT}$",0.2226191162067178,0.22627701449904905,0.010612629355025117,$\omega = $ 0.23 ± 0.01,,
data_5_sLT,5_sLT-090-126-568,True,8.03,23.26,997.7459,5.341886990852232,shear,LT,95,"$f_{s,LT}$",0.2224227254205717,0.22627701449904905,0.010612629355025117,$\omega = $ 0.23 ± 0.01,,
data_5_sLT,5_sLT-090-126-700,True,8.03,23.2,1199.8724,6.4406772018722895,shear,LT,95,"$f_{s,LT}$",0.2236825098407847,0.22627701449904905,0.010612629355025117,$\omega = $ 0.23 ± 0.01,,
data_5_sLT,5_sLT-090-126-833,True,8.02,23.17,1014.0563,5.457096899529338,shear,LT,95,"$f_{s,LT}$",0.2232273694162136,0.22627701449904905,0.010612629355025117,$\omega = $ 0.23 ± 0.01,,
data_5_sLT,5_sLT-090-138-002,True,8.02,22.87,1098.1418,5.987118997434268,shear,LT,95,"$f_{s,LT}$",0.224335228314689,0.22627701449904905,0.010612629355025117,$\omega = $ 0.23 ± 0.01,,
data_5_sLT,5_sLT-090-138-162,True,8.04,22.82,906.4765,4.940658778848963,shear,LT,95,"$f_{s,LT}$",0.2237914747215579,0.22627701449904905,0.010612629355025117,$\omega = $ 0.23 ± 0.01,,
data_5_sLT,5_sLT-090-138-294,True,8.03,22.88,1098.1256,5.9769613947696145,shear,LT,95,"$f_{s,LT}$",0.2253746950156849,0.22627701449904905,0.010612629355025117,$\omega = $ 0.23 ± 0.01,,
data_5_sLT,5_sLT-090-138-427,True,8.02,22.94,999.3264,5.431747570915779,shear,LT,95,"$f_{s,LT}$",0.226204836915149,0.22627701449904905,0.010612629355025117,$\omega = $ 0.23 ± 0.01,,
data_5_sLT,5_sLT-090-138-559,True,8.01,22.98,1071.736,5.8224434426505605,shear,LT,95,"$f_{s,LT}$",0.2262320298171923,0.22627701449904905,0.010612629355025117,$\omega = $ 0.23 ± 0.01,,
data_5_sLT,5_sLT-090-138-691,True,8.03,22.91,899.3927,4.888872642040189,shear,LT,95,"$f_{s,LT}$",0.226257898432015,0.22627701449904905,0.010612629355025117,$\omega = $ 0.23 ± 0.01,,
data_5_sLT,5_sLT-090-138-824,True,8.03,22.94,1047.5491,5.686766930028087,shear,LT,95,"$f_{s,LT}$",0.2259006873666745,0.22627701449904905,0.010612629355025117,$\omega = $ 0.23 ± 0.01,,
data_5_sLT,5_sLT-090-150-009,True,8.04,22.86,1096.8165,5.9676274141105505,shear,LT,95,"$f_{s,LT}$",0.223863235812478,0.22627701449904905,0.010612629355025117,$\omega = $ 0.23 ± 0.01,,
data_5_sLT,5_sLT-090-150-169,True,8.03,22.8,998.5769,5.454200804002534,shear,LT,95,"$f_{s,LT}$",0.2250832663374296,0.22627701449904905,0.010612629355025117,$\omega = $ 0.23 ± 0.01,,
data_5_sLT,5_sLT-090-150-301,True,8.01,22.85,1202.0079,6.567326399986888,shear,LT,95,"$f_{s,LT}$",0.2250647184030375,0.22627701449904905,0.010612629355025117,$\omega = $ 0.23 ± 0.01,,
data_5_sLT,5_sLT-090-150-434,True,8.03,22.95,1200.736,6.515523214959155,shear,LT,95,"$f_{s,LT}$",0.2256131420638593,0.22627701449904905,0.010612629355025117,$\omega = $ 0.23 ± 0.01,,
data_5_sLT,5_sLT-090-150-566,True,8.01,23.06,1000.2675,5.415322672331746,shear,LT,95,"$f_{s,LT}$",0.2254440991968108,0.22627701449904905,0.010612629355025117,$\omega = $ 0.23 ± 0.01,,
data_5_sLT,5_sLT-090-150-698,True,8.03,22.96,1100.2921,5.967886648934092,shear,LT,95,"$f_{s,LT}$",0.2250818521983163,0.22627701449904905,0.010612629355025117,$\omega = $ 0.23 ± 0.01,,
data_5_sLT,5_sLT-090-150-831,True,8.03,22.92,997.039,5.417288788335192,shear,LT,95,"$f_{s,LT}$",0.2245699959186054,0.22627701449904905,0.010612629355025117,$\omega = $ 0.23 ± 0.01,,
data_5_sLT,5_sLT-090-162-162,True,7.97,22.8,1080.0873,5.943820577164366,shear,LT,95,"$f_{s,LT}$",0.223116428692364,0.22627701449904905,0.010612629355025117,$\omega = $ 0.23 ± 0.01,,
data_5_sLT,5_sLT-090-162-294_K,True,7.98,22.86,1048.0316,5.745069147058373,shear,LT,95,"$f_{s,LT}$",0.2236861416878352,0.22627701449904905,0.010612629355025117,$\omega = $ 0.23 ± 0.01,,
data_5_sLT,5_sLT-090-162-427_K,True,7.98,22.89,1048.695,5.741171408205966,shear,LT,95,"$f_{s,LT}$",0.2250907852927827,0.22627701449904905,0.010612629355025117,$\omega = $ 0.23 ± 0.01,,
data_5_sLT,5_sLT-090-162-559_K,True,7.96,22.94,1050.2649,5.751648937801473,shear,LT,95,"$f_{s,LT}$",0.2259918319719953,0.22627701449904905,0.010612629355025117,$\omega = $ 0.23 ± 0.01,,
data_5_sLT,5_sLT-090-162-691_K,True,7.99,22.91,1048.4624,5.7277096151944615,shear,LT,95,"$f_{s,LT}$",0.22532822121529,0.22627701449904905,0.010612629355025117,$\omega = $ 0.23 ± 0.01,,
data_5_sLT,5_sLT-090-162-824,True,7.99,22.84,998.6211,5.472148307100162,shear,LT,95,"$f_{s,LT}$",0.2239483856298318,0.22627701449904905,0.010612629355025117,$\omega = $ 0.23 ± 0.01,,
data_5_sRL,5_sRL-084-078-056,True,7.84,23.08,797.90765,4.409615899002582,shear,RL,95,"$f_{s,RL}$",0.23380081300813,0.22627701449904905,0.010612629355025117,$\omega = $ 0.23 ± 0.01,,
data_5_sRL,5_sRL-084-078-213,True,7.9,22.82,731.35803,4.056834610989693,shear,RL,95,"$f_{s,RL}$",0.235145001013993,0.22627701449904905,0.010612629355025117,$\omega = $ 0.23 ± 0.01,,
data_5_sRL,5_sRL-084-078-266,True,7.87,22.82,748.82684,4.169567701262964,shear,RL,95,"$f_{s,RL}$",0.2343960396039604,0.22627701449904905,0.010612629355025117,$\omega = $ 0.23 ± 0.01,,
data_5_sRL,5_sRL-084-078-318,True,7.86,23.03,797.87133,4.407744130622851,shear,RL,95,"$f_{s,RL}$",0.2344676616915421,0.22627701449904905,0.010612629355025117,$\omega = $ 0.23 ± 0.01,,
data_5_sRL,5_sRL-084-078-423,True,7.89,23.11,796.37994,4.367605089232684,shear,RL,95,"$f_{s,RL}$",0.2366111655239959,0.22627701449904905,0.010612629355025117,$\omega = $ 0.23 ± 0.01,,
data_5_sRL,5_sRL-084-078-475,True,7.88,22.64,648.0104,3.6322801384728525,shear,RL,95,"$f_{s,RL}$",0.2388700339389098,0.22627701449904905,0.010612629355025117,$\omega = $ 0.23 ± 0.01,,
data_5_sRL,5_sRL-084-078-527,True,7.88,23.15,697.6642,3.824452094593854,shear,RL,95,"$f_{s,RL}$",0.2349268292682926,0.22627701449904905,0.010612629355025117,$\omega = $ 0.23 ± 0.01,,
data_5_sRL,5_sRL-084-078-580,True,7.89,23.23,748.7991,4.085442483742505,shear,RL,95,"$f_{s,RL}$",0.2377983823239297,0.22627701449904905,0.010612629355025117,$\omega = $ 0.23 ± 0.01,,
data_5_sRL,5_sRL-084-078-632,True,7.89,23.24,787.4287,4.294356677115851,shear,RL,95,"$f_{s,RL}$",0.2383704872755968,0.22627701449904905,0.010612629355025117,$\omega = $ 0.23 ± 0.01,,
data_5_sRL,5_sRL-084-078-684_K,True,7.88,23.22,781.4692,4.270939632821348,shear,RL,95,"$f_{s,RL}$",0.2384025816861636,0.22627701449904905,0.010612629355025117,$\omega = $ 0.23 ± 0.01,,
data_5_sRL,5_sRL-084-078-737_K,True,7.9,23.11,702.46905,3.8476907361052533,shear,RL,95,"$f_{s,RL}$",0.2388259109311739,0.22627701449904905,0.010612629355025117,$\omega = $ 0.23 ± 0.01,,
data_5_sRL,5_sRL-084-078-789_K,True,7.91,23.18,666.1387,3.6330782345389077,shear,RL,95,"$f_{s,RL}$",0.2376770538243625,0.22627701449904905,0.010612629355025117,$\omega = $ 0.23 ± 0.01,,
data_5_sRL,5_sRL-084-078-841,True,7.91,23.23,644.39965,3.5069502305587013,shear,RL,95,"$f_{s,RL}$",0.2386587771203155,0.22627701449904905,0.010612629355025117,$\omega = $ 0.23 ± 0.01,,
data_5_sRL,5_sRL-093-078-263,True,7.85,23.25,684.1474,3.7484961304020272,shear,RL,95,"$f_{s,RL}$",0.2374497991967869,0.22627701449904905,0.010612629355025117,$\omega = $ 0.23 ± 0.01,,
data_5_sRL,5_sRL-093-078-316,True,7.85,23.13,645.70446,3.5562189893181992,shear,RL,95,"$f_{s,RL}$",0.2333266492881491,0.22627701449904905,0.010612629355025117,$\omega = $ 0.23 ± 0.01,,
data_5_sRL,5_sRL-093-078-420,True,7.85,23.12,647.962,3.570195931501113,shear,RL,95,"$f_{s,RL}$",0.2276009316770186,0.22627701449904905,0.010612629355025117,$\omega = $ 0.23 ± 0.01,,
data_5_sRL,5_sRL-093-078-577,True,7.84,23.23,640.5417,3.517079098105019,shear,RL,95,"$f_{s,RL}$",0.2341967871485943,0.22627701449904905,0.010612629355025117,$\omega = $ 0.23 ± 0.01,,
data_5_sRL,5_sRL-093-078-629,True,7.82,23.25,591.3613,3.2525440695212167,shear,RL,95,"$f_{s,RL}$",0.2369396294082485,0.22627701449904905,0.010612629355025117,$\omega = $ 0.23 ± 0.01,,
data_5_sRL,5_sRL-093-078-682,True,7.82,23.42,530.8072,2.898298828683814,shear,RL,95,"$f_{s,RL}$",0.2381475341898052,0.22627701449904905,0.010612629355025117,$\omega = $ 0.23 ± 0.01,,
data_5_sRL,5_sRL-093-078-734,True,7.84,23.1,848.8979,4.687350362222811,shear,RL,95,"$f_{s,RL}$",0.2347509113001215,0.22627701449904905,0.010612629355025117,$\omega = $ 0.23 ± 0.01,,
data_5_sRL,5_sRL-093-078-786,True,7.82,22.94,598.00305,3.3335212842576096,shear,RL,95,"$f_{s,RL}$",0.2385311871227364,0.22627701449904905,0.010612629355025117,$\omega = $ 0.23 ± 0.01,,
data_5_sRL,5_sRL-093-078-839,True,7.82,23.15,627.9167,3.4685206564549005,shear,RL,95,"$f_{s,RL}$",0.2391128215515494,0.22627701449904905,0.010612629355025117,$\omega = $ 0.23 ± 0.01,,
data_5_sRL,5_sRL-093-078-891,True,7.79,23.06,610.34375,3.397642974124542,shear,RL,95,"$f_{s,RL}$",0.2382496940024478,0.22627701449904905,0.010612629355025117,$\omega = $ 0.23 ± 0.01,,
data_5_sRL,5_sRL-093-078-943,True,7.8100000000000005,23.24,642.99133,3.5425660755331547,shear,RL,95,"$f_{s,RL}$",0.2390319258496395,0.22627701449904905,0.010612629355025117,$\omega = $ 0.23 ± 0.01,,
data_5_sRT,5_sRT-237-105-536,True,7.95,22.27,299.31326,1.6905912288579554,shear,TR,95,"$f_{s,TR}$",0.2290677064870612,0.22627701449904905,0.010612629355025117,$\omega = $ 0.23 ± 0.01,,
data_5_sRT,5_sRT-237-105-546,True,8.06,22.42,324.3381,1.7948465235090079,shear,TR,95,"$f_{s,TR}$",0.2305121798875703,0.22627701449904905,0.010612629355025117,$\omega = $ 0.23 ± 0.01,,
data_5_sRT,5_sRT-237-105-556,True,8.03,22.36,324.61764,1.8079431559202188,shear,TR,95,"$f_{s,TR}$",0.2316766278703996,0.22627701449904905,0.010612629355025117,$\omega = $ 0.23 ± 0.01,,
data_5_sRT,5_sRT-237-105-609,True,8.06,22.32,327.25955,1.8191273224116615,shear,TR,95,"$f_{s,TR}$",0.2316236626809314,0.22627701449904905,0.010612629355025117,$\omega = $ 0.23 ± 0.01,,
data_5_sRT,5_sRT-237-105-619,True,8.07,22.33,312.56015,1.7344881969289097,shear,TR,95,"$f_{s,TR}$",0.2295867251095804,0.22627701449904905,0.010612629355025117,$\omega = $ 0.23 ± 0.01,,
data_5_sRT,5_sRT-237-105-630,True,8.06,22.21,299.46237,1.6728563799419705,shear,TR,95,"$f_{s,TR}$",0.2324231010671688,0.22627701449904905,0.010612629355025117,$\omega = $ 0.23 ± 0.01,,
data_5_sRT,5_sRT-237-105-640,True,8.03,22.2,310.773,1.7433105583790518,shear,TR,95,"$f_{s,TR}$",0.232399745385105,0.22627701449904905,0.010612629355025117,$\omega = $ 0.23 ± 0.01,,
data_5_sRT,5_sRT-237-105-650,True,8.07,22.15,325.1527,1.8190309957174946,shear,TR,95,"$f_{s,TR}$",0.2314348646947766,0.22627701449904905,0.010612629355025117,$\omega = $ 0.23 ± 0.01,,
data_5_sRT,5_sRT-237-105-661,True,8.03,22.23,299.7218,1.679048821081986,shear,TR,95,"$f_{s,TR}$",0.2345275840202917,0.22627701449904905,0.010612629355025117,$\omega = $ 0.23 ± 0.01,,
data_5_sRT,5_sRT-237-105-671,True,8.03,22.2,251.79823,1.4124860040613465,shear,TR,95,"$f_{s,TR}$",0.233617963314358,0.22627701449904905,0.010612629355025117,$\omega = $ 0.23 ± 0.01,,
data_5_sRT,5_sRT-237-105-681,True,8.02,22.42,298.71453,1.6612935213260338,shear,TR,95,"$f_{s,TR}$",0.2336372209996856,0.22627701449904905,0.010612629355025117,$\omega = $ 0.23 ± 0.01,,
data_5_sRT,5_sRT-237-105-692,True,8.06,22.39,323.09484,1.7903621454544243,shear,TR,95,"$f_{s,TR}$",0.2334158415841584,0.22627701449904905,0.010612629355025117,$\omega = $ 0.23 ± 0.01,,
data_5_sRT,5_sRT-237-105-702,True,8.03,22.29,332.97946,1.8603378872521008,shear,TR,95,"$f_{s,TR}$",0.2339199029126215,0.22627701449904905,0.010612629355025117,$\omega = $ 0.23 ± 0.01,,
data_5_sRT,5_sRT-237-105-712,True,8.03,22.4,324.5512,1.8043453122220248,shear,TR,95,"$f_{s,TR}$",0.2351689976689976,0.22627701449904905,0.010612629355025117,$\omega = $ 0.23 ± 0.01,,
data_5_sRT,5_sRT-237-105-723,True,8.03,22.39,358.29614,1.9928402701570762,shear,TR,95,"$f_{s,TR}$",0.2333712984054669,0.22627701449904905,0.010612629355025117,$\omega = $ 0.23 ± 0.01,,
data_5_sRT,5_sRT-237-105-733,True,8.05,22.17,322.68862,1.8080984599523162,shear,TR,95,"$f_{s,TR}$",0.2414177978883862,0.22627701449904905,0.010612629355025117,$\omega = $ 0.23 ± 0.01,,
data_5_sRT,5_sRT-237-105-743,True,8.04,22.31,249.7578,1.3923981615900776,shear,TR,95,"$f_{s,TR}$",0.234182908545727,0.22627701449904905,0.010612629355025117,$\omega = $ 0.23 ± 0.01,,
data_5_sRT,5_sRT-237-105-754,True,8.02,22.35,277.0353,1.545550553147333,shear,TR,95,"$f_{s,TR}$",0.2346308310163732,0.22627701449904905,0.010612629355025117,$\omega = $ 0.23 ± 0.01,,
data_5_sRT,5_sRT-237-105-764,True,8.03,22.35,297.7083,1.658814679849892,shear,TR,95,"$f_{s,TR}$",0.2346616065781151,0.22627701449904905,0.010612629355025117,$\omega = $ 0.23 ± 0.01,,
data_5_sRT,5_sRT-237-105-774,True,8.03,22.36,350.9457,1.9545760865448665,shear,TR,95,"$f_{s,TR}$",0.236256,0.22627701449904905,0.010612629355025117,$\omega = $ 0.23 ± 0.01,,
data_5_sRT,5_sRT-237-105-785,True,8.03,22.44,324.66192,1.8017434620174348,shear,TR,95,"$f_{s,TR}$",0.2295882540695819,0.22627701449904905,0.010612629355025117,$\omega = $ 0.23 ± 0.01,,
data_5_sRT,5_sRT-237-105-795,True,8.01,22.41,324.60678,1.8083530125495741,shear,TR,95,"$f_{s,TR}$",0.2363346104725414,0.22627701449904905,0.010612629355025117,$\omega = $ 0.23 ± 0.01,,
data_5_sRT,5_sRT-237-105-805,True,8.02,22.41,295.48022,1.6440392770861778,shear,TR,95,"$f_{s,TR}$",0.2363459669582118,0.22627701449904905,0.010612629355025117,$\omega = $ 0.23 ± 0.01,,
data_5_sRT,5_sRT-237-105-816,True,8.06,22.59,270.66766,1.4865690807215033,shear,TR,95,"$f_{s,TR}$",0.2349564656562399,0.22627701449904905,0.010612629355025117,$\omega = $ 0.23 ± 0.01,,
data_5_sRT,5_sRT-237-105-826_K,True,8.04,22.58,321.09857,1.7687171428067814,shear,TR,95,"$f_{s,TR}$",0.2435592675875361,0.22627701449904905,0.010612629355025117,$\omega = $ 0.23 ± 0.01,,
data_5_sRT,5_sRT-237-105-836_K,True,8.04,22.52,250.5787,1.3839478230517044,shear,TR,95,"$f_{s,TR}$",0.2355706874189365,0.22627701449904905,0.010612629355025117,$\omega = $ 0.23 ± 0.01,,
data_5_sRT,5_sRT-237-105-847_K,True,8.04,22.37,303.19653,1.6857850332601634,shear,TR,95,"$f_{s,TR}$",0.2360313315926892,0.22627701449904905,0.010612629355025117,$\omega = $ 0.23 ± 0.01,,
data_5_sRT,5_sRT-237-105-857,True,8.04,22.4,297.09674,1.649657627043355,shear,TR,95,"$f_{s,TR}$",0.233954384837777,0.22627701449904905,0.010612629355025117,$\omega = $ 0.23 ± 0.01,,
data_5_sRT,5_sRT-237-105-867,True,8.03,22.43,298.51193,1.6573600780399407,shear,TR,95,"$f_{s,TR}$",0.2349871134020618,0.22627701449904905,0.010612629355025117,$\omega = $ 0.23 ± 0.01,,
data_5_sRT,5_sRT-237-105-878,True,8.06,22.22,280.96694,1.5688308657168448,shear,TR,95,"$f_{s,TR}$",0.2367816091954023,0.22627701449904905,0.010612629355025117,$\omega = $ 0.23 ± 0.01,,
data_5_sTL,5_sTL-125-161-052,True,7.87,23.33,887.0091,4.831017427975279,shear,TL,95,"$f_{s,TL}$",0.2414609053497942,0.22627701449904905,0.010612629355025117,$\omega = $ 0.23 ± 0.01,,
data_5_sTL,5_sTL-125-161-104,True,7.87,23.07,699.47973,3.8525901226530603,shear,TL,95,"$f_{s,TL}$",0.2405873366151757,0.22627701449904905,0.010612629355025117,$\omega = $ 0.23 ± 0.01,,
data_5_sTL,5_sTL-125-161-208,True,7.84,22.95,797.5859,4.432805900137833,shear,TL,95,"$f_{s,TL}$",0.2401727115716753,0.22627701449904905,0.010612629355025117,$\omega = $ 0.23 ± 0.01,,
data_5_sTL,5_sTL-125-161-313,True,7.85,23.04,798.7789,4.416461540162775,shear,TL,95,"$f_{s,TL}$",0.2395340870161013,0.22627701449904905,0.010612629355025117,$\omega = $ 0.23 ± 0.01,,
data_5_sTL,5_sTL-125-161-418,True,7.83,23.04,848.2225,4.701815156272173,shear,TL,95,"$f_{s,TL}$",0.2387884267631103,0.22627701449904905,0.010612629355025117,$\omega = $ 0.23 ± 0.01,,
data_5_sTL,5_sTL-125-161-470,True,7.83,23.0,748.8314,4.158095396746072,shear,TL,95,"$f_{s,TL}$",0.2397257866057304,0.22627701449904905,0.010612629355025117,$\omega = $ 0.23 ± 0.01,,
data_5_sTL,5_sTL-125-161-522,True,7.83,23.08,798.8066,4.420221961039507,shear,TL,95,"$f_{s,TL}$",0.2389215347390253,0.22627701449904905,0.010612629355025117,$\omega = $ 0.23 ± 0.01,,
data_5_sTL,5_sTL-125-161-575,True,7.85,23.31,799.60986,4.369846789464624,shear,TL,95,"$f_{s,TL}$",0.2381656804733726,0.22627701449904905,0.010612629355025117,$\omega = $ 0.23 ± 0.01,,
data_5_sTL,5_sTL-125-161-627,True,7.92,23.23,749.4055,4.073263304591328,shear,TL,95,"$f_{s,TL}$",0.2389535864978902,0.22627701449904905,0.010612629355025117,$\omega = $ 0.23 ± 0.01,,
data_5_sTL,5_sTL-125-161-679,True,7.86,23.26,747.6123,4.0892548883185755,shear,TL,95,"$f_{s,TL}$",0.24,0.22627701449904905,0.010612629355025117,$\omega = $ 0.23 ± 0.01,,
data_5_sTL,5_sTL-127-150-053,True,7.94,23.13,745.9867,4.061953518661906,shear,TL,95,"$f_{s,TL}$",0.2413319601785102,0.22627701449904905,0.010612629355025117,$\omega = $ 0.23 ± 0.01,,
data_5_sTL,5_sTL-127-150-105,True,7.94,22.97,647.5474,3.5505044911279526,shear,TL,95,"$f_{s,TL}$",0.2414718614718614,0.22627701449904905,0.010612629355025117,$\omega = $ 0.23 ± 0.01,,
data_5_sTL,5_sTL-127-150-210,True,7.91,22.96,649.45776,3.576041441830347,shear,TL,95,"$f_{s,TL}$",0.2404761904761905,0.22627701449904905,0.010612629355025117,$\omega = $ 0.23 ± 0.01,,
data_5_sTL,5_sTL-127-150-471_K,True,7.92,22.92,720.16693,3.967284813668975,shear,TL,95,"$f_{s,TL}$",0.2408079424854503,0.22627701449904905,0.010612629355025117,$\omega = $ 0.23 ± 0.01,,
data_5_sTL,5_sTL-127-150-523_K,True,7.94,22.96,674.27233,3.6986475767735367,shear,TL,95,"$f_{s,TL}$",0.2390834640181217,0.22627701449904905,0.010612629355025117,$\omega = $ 0.23 ± 0.01,,
data_5_sTL,5_sTL-127-150-576,True,7.91,22.71,600.40844,3.3423595813981715,shear,TL,95,"$f_{s,TL}$",0.2403638235798867,0.22627701449904905,0.010612629355025117,$\omega = $ 0.23 ± 0.01,,
data_5_sTL,5_sTL-127-150-680,True,7.92,22.68,778.4084,4.333504801097394,shear,TL,95,"$f_{s,TL}$",0.2372829086187307,0.22627701449904905,0.010612629355025117,$\omega = $ 0.23 ± 0.01,,
data_5_sTR,5_sTR-237-105-031,True,8.16,22.72,217.96908,1.1756996944904723,shear,RT,95,"$f_{s,RT}$",0.2375838926174497,0.22627701449904905,0.010612629355025117,$\omega = $ 0.23 ± 0.01,,
data_5_sTR,5_sTR-237-105-041,True,8.17,22.86,214.83522,1.150289613431124,shear,RT,95,"$f_{s,RT}$",0.2382300884955752,0.22627701449904905,0.010612629355025117,$\omega = $ 0.23 ± 0.01,,
data_5_sTR,5_sTR-237-105-052,True,8.19,22.77,199.53448,1.0699685714178468,shear,RT,95,"$f_{s,RT}$",0.2387755102040817,0.22627701449904905,0.010612629355025117,$\omega = $ 0.23 ± 0.01,,
data_5_sTR,5_sTR-237-105-062,True,8.2,22.8,197.85983,1.0583003316217374,shear,RT,95,"$f_{s,RT}$",0.2385490753911807,0.22627701449904905,0.010612629355025117,$\omega = $ 0.23 ± 0.01,,
data_5_sTR,5_sTR-237-105-115,True,8.15,22.75,220.45657,1.1890059731679363,shear,RT,95,"$f_{s,RT}$",0.2383920505871724,0.22627701449904905,0.010612629355025117,$\omega = $ 0.23 ± 0.01,,
data_5_sTR,5_sTR-237-105-125,True,8.17,22.84,219.3269,1.1753676793702987,shear,RT,95,"$f_{s,RT}$",0.2391824348446983,0.22627701449904905,0.010612629355025117,$\omega = $ 0.23 ± 0.01,,
data_5_sTR,5_sTR-237-105-135,True,8.13,22.78,221.32931,1.1950736333526635,shear,RT,95,"$f_{s,RT}$",0.2389812332439679,0.22627701449904905,0.010612629355025117,$\omega = $ 0.23 ± 0.01,,
data_5_sTR,5_sTR-237-105-146,True,8.1,22.64,214.03851,1.167160221175239,shear,RT,95,"$f_{s,RT}$",0.2386492934483391,0.22627701449904905,0.010612629355025117,$\omega = $ 0.23 ± 0.01,,
data_5_sTR,5_sTR-237-105-156,True,8.13,22.47,221.44623,1.212201097978937,shear,RT,95,"$f_{s,RT}$",0.2371577809798271,0.22627701449904905,0.010612629355025117,$\omega = $ 0.23 ± 0.01,,
data_5_sTR,5_sTR-237-105-166,True,8.16,22.68,239.449,1.2938377511498427,shear,RT,95,"$f_{s,RT}$",0.2405229875235003,0.22627701449904905,0.010612629355025117,$\omega = $ 0.23 ± 0.01,,
data_5_sTR,5_sTR-237-105-177,True,8.19,22.73,234.22938,1.2582241925840694,shear,RT,95,"$f_{s,RT}$",0.2404936170212765,0.22627701449904905,0.010612629355025117,$\omega = $ 0.23 ± 0.01,,
data_5_sTR,5_sTR-237-105-187,True,8.05,22.67,225.04468,1.2331654552079934,shear,RT,95,"$f_{s,RT}$",0.2372209323093409,0.22627701449904905,0.010612629355025117,$\omega = $ 0.23 ± 0.01,,
data_5_sTR,5_sTR-237-105-197,True,8.16,22.57,221.35154,1.2018792297601362,shear,RT,95,"$f_{s,RT}$",0.238961510530138,0.22627701449904905,0.010612629355025117,$\omega = $ 0.23 ± 0.01,,
data_5_sTR,5_sTR-237-105-208,True,8.13,22.57,230.8448,1.25805025883666,shear,RT,95,"$f_{s,RT}$",0.2390608132421735,0.22627701449904905,0.010612629355025117,$\omega = $ 0.23 ± 0.01,,
data_5_sTR,5_sTR-237-105-218,True,8.13,22.67,238.07309,1.2917195810687705,shear,RT,95,"$f_{s,RT}$",0.2363848083124329,0.22627701449904905,0.010612629355025117,$\omega = $ 0.23 ± 0.01,,
data_5_sTR,5_sTR-237-105-228,True,8.15,22.47,218.29657,1.192027379382462,shear,RT,95,"$f_{s,RT}$",0.2432038834951455,0.22627701449904905,0.010612629355025117,$\omega = $ 0.23 ± 0.01,,
data_5_sTR,5_sTR-237-105-239,True,8.14,22.57,219.14595,1.1928270659994185,shear,RT,95,"$f_{s,RT}$",0.2383179264092803,0.22627701449904905,0.010612629355025117,$\omega = $ 0.23 ± 0.01,,
data_5_sTR,5_sTR-237-105-249,True,8.14,22.55,221.06259,1.2043266669209018,shear,RT,95,"$f_{s,RT}$",0.2378901259353896,0.22627701449904905,0.010612629355025117,$\omega = $ 0.23 ± 0.01,,
data_5_sTR,5_sTR-237-105-259,True,8.13,22.65,220.13077,1.1954240827176486,shear,RT,95,"$f_{s,RT}$",0.2390699377517394,0.22627701449904905,0.010612629355025117,$\omega = $ 0.23 ± 0.01,,
data_5_sTR,5_sTR-237-105-270,True,8.14,22.71,218.98001,1.1845760074954261,shear,RT,95,"$f_{s,RT}$",0.238673227628941,0.22627701449904905,0.010612629355025117,$\omega = $ 0.23 ± 0.01,,
data_5_sTR,5_sTR-237-105-280,True,8.13,22.66,197.12956,1.0700431752772954,shear,RT,95,"$f_{s,RT}$",0.2404033129276196,0.22627701449904905,0.010612629355025117,$\omega = $ 0.23 ± 0.01,,
data_5_sTR,5_sTR-237-105-290,True,8.13,22.61,212.34491,1.1551828888479065,shear,RT,95,"$f_{s,RT}$",0.2405376535517179,0.22627701449904905,0.010612629355025117,$\omega = $ 0.23 ± 0.01,,
data_5_sTR,5_sTR-237-105-301,True,8.14,22.64,204.1594,1.107818346775944,shear,RT,95,"$f_{s,RT}$",0.2402881736526945,0.22627701449904905,0.010612629355025117,$\omega = $ 0.23 ± 0.01,,
data_5_sTR,5_sTR-237-105-311,True,8.12,22.75,214.63301,1.1618741406376876,shear,RT,95,"$f_{s,RT}$",0.2392571012381646,0.22627701449904905,0.010612629355025117,$\omega = $ 0.23 ± 0.01,,
data_5_sTR,5_sTR-237-105-321_K,True,8.14,22.4,217.31596,1.1918434099684099,shear,RT,95,"$f_{s,RT}$",0.2373434948285247,0.22627701449904905,0.010612629355025117,$\omega = $ 0.23 ± 0.01,,
data_5_sTR,5_sTR-237-105-332_K,True,8.12,22.61,222.63118,1.2126330386964226,shear,RT,95,"$f_{s,RT}$",0.2379560718823741,0.22627701449904905,0.010612629355025117,$\omega = $ 0.23 ± 0.01,,
data_5_sTR,5_sTR-237-105-342_K,True,8.1,22.52,227.43641,1.24682811437844,shear,RT,95,"$f_{s,RT}$",0.2379310344827585,0.22627701449904905,0.010612629355025117,$\omega = $ 0.23 ± 0.01,,
data_5_sTR,5_sTR-237-105-352,True,8.11,22.54,234.93986,1.2852332119252035,shear,RT,95,"$f_{s,RT}$",0.2390483109335269,0.22627701449904905,0.010612629355025117,$\omega = $ 0.23 ± 0.01,,
data_5_sTR,5_sTR-237-105-363,True,8.09,22.64,177.14364,0.9671651080817831,shear,RT,95,"$f_{s,RT}$",0.2397389412617839,0.22627701449904905,0.010612629355025117,$\omega = $ 0.23 ± 0.01,,
data_5_sTR,5_sTR-237-105-373,True,8.11,22.52,200.97917,1.1004284450265336,shear,RT,95,"$f_{s,RT}$",0.2392850351777904,0.22627701449904905,0.010612629355025117,$\omega = $ 0.23 ± 0.01,,
