Repository: chesali/wood-rheology

# Rheology data for Norway spruce

This repository enables exploration of rheological data on wood. It is based on the following research works:
- Maas, J.M. and Wittel, F.K. (2026) “From elasticity to creep: orthotropic moisture-dependent rheology of Norway spruce.” *Holzforschung*, 80(7), pp. 514–542. Available at: https://doi.org/10.1515/hf-2026-0009.
- Maas, J.M. and Wittel, F.K. (2026) “Orthotropy of wood mechanosorption in Norway spruce.” Manuscript submitted to *Mechanics of Materials*.

**Please cite the respective source when using data from this repository.** See the acknowledgement section for more information.

## Description

The data of this repository comprises:

- **Species:** Norway spruce
- **Properties:** elasticity, strength, plasticity, viscoelasticity, hygroexpansion, sorption, density, mechanosorption
- **Anatomical directions:** compression/tension R, T, L; shear RT, TR, RL, LR, TL, LT
- **Data format:** experimental data points in tables (in folder *data*), exploration of fitting data via widgets (in Jupyter notebooks)

All data originate from samples of the same tree, i.e., they are consistent with one another.

To explore the data, open any notebook in Jupyter Lab and select "Restart Kernel and Run All". This creates Jupyter widgets that enable interactive exploration of the data.

The widgets are designed as follows.
This repository will be updated in the future with mechanosorptive data.

## Content

This repository contains the following folders and files.

**Folders:**

- *data*: Raw data required for the notebooks to run.
- *figures*: Figures used in the Markdown explanations of the notebooks and figures created by some of the notebooks.
- *utils*: Helper functions used by the notebooks.

**Notebooks:**

- *01_elasticity.ipynb*: Allows for visualization and export of fits and experimental data points for the elastic stiffnesses.
- *02_strength.ipynb*: Allows for visualization and export of fits and experimental data points for the strength parameters.
- *03_plasticity.ipynb*: Allows for visualization and export of fits and experimental data points for the plastic deformations.
- *04_viscoelasticity.ipynb*: Allows for visualization and export of fits and experimental data points for the viscoelasticity parameters, i.e., Kelvin-Voigt coefficients and fits of the time-moisture superposition principle.
- *05_sorption.ipynb*: Visualizes the density distribution, hygroexpansion, and sorption isotherm of the tree from which the samples are obtained.
- *06_mechanosorption.ipynb*: Allows for visualization and export of fits and experimental data for the mechanosorptive parameters, i.e., Kelvin-Voigt coefficients.

## Usage

Each notebook is designed so that the widgets can be used by running the complete notebook via **"Restart Kernel and Run All"**. The experimental data points can be extracted from the tables in the folder *data*. For doing so, each widget has an "export" button that exports the data points of the current selection as a CSV table.

File: data/03_plasticity/sample_moisture_contents.csv (part 1 of 2)
sample,exp_mass,dry_mass,moisture_content
2_CL-012-165-020,19.9082,17.955,0.1087830687830689
2_CL-012-165-118,19.9324,17.969,0.1092659580388446
2_CL-012-165-216,20.0105,18.04,0.109229490022173
2_CL-012-165-314,20.0245,18.041,0.1099440164070727
2_CL-012-165-413,20.0872,18.095,0.1100967117988395
2_CL-012-165-511,19.7448,17.805,0.1089469250210616
2_CL-012-165-609,19.7697,17.829,0.1088507487800773
2_CL-012-165-708,19.9659,18.006,0.1088470509830057
2_CL-012-165-806,20.0112,18.045,0.1089609310058186
2_CL-012-165-904,20.2673,18.271,0.1092605768704503
2_CL-013-101-020,19.3182,17.549,0.1008148612456551
2_CL-013-101-118,19.49,17.697,0.1013166073345764
2_CL-013-101-217,19.634,17.825,0.1014866760168303
2_CL-013-101-315,19.6726,17.848,0.1022299417301658
2_CL-013-101-413,19.5686,17.752,0.1023321315908067
2_CL-013-101-512,19.5424,17.744,0.1013525698827773
2_CL-013-101-610,19.4486,17.639,0.1025908498214184
2_CL-013-101-708,19.2282,17.439,0.1025976260106658
2_CL-013-101-807,18.9935,17.222,0.1028626175821623
2_CL-013-101-905,19.4483,17.639,0.1025738420545382
2_CL-013-133-020,19.9868,18.077,0.1056480610720803
2_CL-013-133-118,19.9514,18.046,0.1055857253685027
2_CL-013-133-216,19.8775,17.977,0.1057184179785281
2_CL-013-133-315,19.9366,18.027,0.1059299938980416
2_CL-013-133-413,19.8575,17.956,0.1058977500556918
2_CL-013-133-511,19.7553,17.886,0.1045119087554511
2_CL-013-133-610,19.7988,17.919,0.1049054076678385
2_CL-013-133-708,19.974,18.074,0.1051233816532034
2_CL-013-133-806,20.0252,18.111,0.1056926729611838
2_CL-013-133-905,20.7132,18.718,0.1065925846778502
2_CL-029-166-217,20.6967,18.348,0.1280085022890779
2_CL-029-166-316,20.6126,18.275,0.1279124487004105
2_CL-029-166-414,20.434,18.124,0.1274553078790555
2_CR-168-154-011,20.9449,19.19,0.0914486711829077
2_CR-168-154-043,21.1469,,
2_CR-168-154-074,20.9495,19.065,0.0988460529766587
2_CR-168-154-105,21.1776,19.236,0.1009357454772302
2_CR-168-154-137,21.0682,19.104,0.1028161641541039
2_CR-168-154-168,21.1623,19.17,0.1039280125195616
2_CR-168-154-199,20.8365,19.12,0.0897751046025104
2_CR-168-154-231,20.8833,19.125,0.0919372549019607
2_CR-168-154-262,20.8882,19.143,0.0911664838322102
2_CR-168-154-293,22.0247,20.184,0.0911959968291715
2_CR-168-154-325,20.9088,19.124,0.0933277556996444
2_CR-168-154-356,20.7528,18.962,0.0944415146081637
2_CR-168-154-387,20.6715,18.885,0.0945988880063542
2_CR-168-154-419,20.6293,18.84,0.0949734607218684
2_CR-168-154-450,20.513,18.956,0.0821375817683056
2_CR-168-154-481,20.6506,18.864,0.0947094995759117
2_CR-168-154-513,20.5605,18.815,0.0927717246877491
2_CR-168-154-544,20.7224,18.981,0.0917443759549022
2_CR-168-154-575,20.7074,18.941,0.0932580117206061
2_CR-168-154-607,22.1714,20.263,0.0941815131026993
2_CR-168-154-638,22.7448,20.778,0.094657811146405
2_CR-168-154-669,21.055,19.308,0.0904806297907603
2_CR-168-154-701,20.8152,19.066,0.091744466589741
2_CR-168-154-732,20.7867,19.048,0.091279924401512
2_CR-168-154-763,20.6877,18.944,0.0920449746621621
2_CR-168-154-795,20.8468,19.096,0.0916841223292837
2_CR-168-154-826,21.9173,,
2_CR-168-154-857,20.7966,19.074,0.090311418685121
2_CR-168-154-889,20.743,18.99,0.0923117430226435
2_CR-168-154-920,20.7658,19.008,0.0924768518518518
2_CR-168-154-951,20.6488,18.91,0.0919513484928609
2_CR-168-154-983,20.5183,18.823,0.0900653455878446
2_CT-226-174-055,20.3388,18.601,0.093425084672867
2_CT-226-174-087,19.3508,17.657,0.0959279605822053
2_CT-226-174-118,19.1749,17.472,0.0974645146520146
2_CT-226-174-149,19.3964,17.664,0.0980751811594202
2_CT-226-174-181,19.4701,17.737,0.0977109996053447
2_CT-226-174-212,19.569,17.697,0.105780640786574
2_CT-226-174-243,19.4898,17.647,0.1044256814189381
2_CT-226-174-275,19.5209,17.681,0.1040608562864091
2_CT-226-174-306,19.6458,17.817,0.1026435426839535
2_CT-226-174-337,19.5985,17.779,0.1023398391360594
2_CT-226-174-369,19.6058,17.762,0.1038058777164732
2_CT-226-174-400,19.6294,17.773,0.1044505710909807
2_CT-226-174-431,19.6812,17.809,0.1051266213712167
2_CT-226-174-463,19.6346,17.841,0.1005324813631521
2_CT-226-174-494,19.6888,17.894,0.1003017771319996
2_CT-226-174-525,19.7038,17.915,0.099849288305889
2_CT-226-174-557,19.7707,17.928,0.1027833556448014
2_CT-226-174-588,20.5284,18.623,0.1023143424797293
2_CT-226-174-619,20.7815,18.862,0.1017654543526669
2_CT-226-174-651,19.9151,18.037,0.1041248544658202
2_CT-226-174-682,19.7363,17.87,0.1044376049244543
2_CT-226-174-713,19.748,17.889,0.1039186092011851
2_CT-226-174-745,19.7734,17.917,0.1036110956075234
2_CT-226-174-776,19.7111,17.859,0.1037068144912927
2_CT-226-174-807,19.6368,17.798,0.1033149792111474
2_CT-226-174-839,19.7155,17.873,0.1030884574497844
2_CT-226-174-870,19.768,17.934,0.1022638563622169
2_CT-226-174-901,19.7044,17.885,0.1017277047805422
2_CT-226-174-933,19.6741,17.825,0.1037363253856942
2_SLR-339-107-070,19.7464,17.351,0.1380554434902888
2_SLR-339-107-204,19.8017,17.367,0.1401911671561006
2_SLR-339-107-337,19.7635,17.328,0.1405528624192059
2_SLR-339-107-470,19.9009,17.446,0.1407142038289578
2_SLR-339-107-603,19.7216,17.291,0.1405702388525821
2_SLR-339-107-737,19.3305,16.946,0.1407116723710609
2_SLR-339-161-063,20.9604,18.338,0.1430035990838695
2_SLR-339-161-197,20.499,17.931,0.1432156600301153
2_SLR-339-161-330,20.378,17.822,0.1434182471103131
2_SLR-339-161-463,20.8298,18.213,0.1436775929281281
2_SLR-339-161-596,20.6315,18.041,0.1435896014633334
2_SLR-339-161-730,20.6044,18.023,0.1432280974310602
2_SLR-339-161-863,20.7091,18.118,0.1430124737829783
2_SLR-343-162-061,20.978,,
2_SLR-343-162-194,20.1749,17.634,0.1440909606442101
2_SLR-343-162-328,20.5429,17.965,0.1434956860562204
2_SLR-343-162-461,20.4138,17.839,0.1443354448119289
2_SLR-343-162-594,20.5691,17.986,0.1436172578672299
2_SLR-343-162-728,20.6556,18.088,0.1419504643962847
2_SLR-343-162-861,21.1954,18.557,0.1421781537964111
2_SLR-345-108-064,20.4455,17.92,0.1409319196428569
2_SLR-345-108-198,19.6499,17.205,0.1421040395233944
2_SLR-345-108-331,19.7586,17.319,0.1408626364108783
2_SLR-345-108-464,19.7161,17.298,0.1397907272517055
2_SLR-345-108-598,19.7802,17.362,0.1392811888031334
2_SLR-345-108-731,19.578,17.173,0.1400454201362604
2_SLR-345-108-864,21.383,18.809,0.1368493806156626
2_SLR-348-163-033,20.9422,18.302,0.1442574582012895
2_SLR-348-163-166,19.9829,17.469,0.143906348388574
2_SLR-348-163-299,20.2693,17.714,0.1442531331150504
2_SLR-348-163-432,20.4103,17.841,0.1440109859312817
2_SLR-348-163-566,20.253,17.698,0.144366595095491
2_SLR-348-163-699,20.2961,17.739,0.1441513050341055
2_SLR-348-163-832,20.287,17.745,0.1432516201746969
2_SLR-352-110-030,20.9719,18.331,0.1440674267634063
2_SLT-110-185-031,22.2863,19.454,0.1455895959699804
2_SLT-110-185-164,22.1601,19.361,0.1445741438975259
2_SLT-110-185-297,22.0464,19.262,0.1445540442321668
2_SLT-110-185-431,22.1547,19.346,0.1451824666597745
2_SLT-110-185-564,22.4438,19.597,0.1452671327243964
2_SLT-110-185-697,21.5348,18.803,0.1452853268095516
2_SLT-110-185-831,21.5257,18.79,0.1455934007450772
2_SLT-111-161-026,22.8162,19.944,0.1440132370637785
2_SLT-111-161-159,23.6171,20.632,0.144683016673129
2_SLT-111-161-293,23.6225,20.635,0.1447782893142717
2_SLT-111-161-426,23.7806,20.779,0.1444535348188074
2_SLT-111-161-633,23.5131,20.548,0.1443011485302707
2_SLT-111-161-766,23.9476,20.93,0.1441758241758242
2_SLT-111-173-031,24.4961,21.405,0.1444101845363231
2_SLT-111-173-164,24.2462,21.195,0.1439584807737674
2_SLT-111-173-297,24.5886,21.491,0.1441347540831045
2_SLT-111-173-431,23.9142,20.905,0.1439464243004065
2_SLT-111-173-564,24.5547,21.454,0.144527826978652
2_SLT-111-173-697,23.9503,20.929,0.1443595011706245
2_SLT-111-173-831,23.8504,20.84,0.1444529750479846
2_SLT-112-149-026,22.4266,19.643,0.141709514839892
2_SLT-112-149-160,22.5101,19.719,0.1415436888280338
2_SLT-112-149-293,22.5242,19.735,0.1413326577147201
2_SLT-112-149-426,22.4297,19.655,0.1411701857033833
2_SLT-112-149-633,22.685,19.87,0.1416708605938599
2_SLT-112-149-766,22.6324,19.823,0.1417242596983302
2_SRL-108-101-024,6.8709,6.031,0.1392638036809816
2_SRL-108-101-077,6.8419,5.997,0.1408871102217775
2_SRL-108-101-130,6.7531,5.918,0.1411118621155795
2_SRL-108-101-184,6.8105,5.967,0.1413608178314061
2_SRL-108-101-237,6.6003,5.783,0.1413280304340306
2_SRL-108-101-290,6.6978,5.872,0.140633514986376
2_SRL-108-101-343,7.1948,6.319,0.1385978794112992
2_SRL-108-101-397,6.6241,5.807,0.1407094885483037
2_SRL-108-101-450,6.7286,5.901,0.1402474156922556
2_SRL-108-101-503,6.7751,5.949,0.1388636745671542
2_SRL-108-101-557,6.9948,6.146,0.1381060852587048
2_SRL-108-101-633,6.9343,6.086,0.1393854748603352
2_SRL-108-101-686,6.7568,5.93,0.1394266441821248
2_SRL-108-101-739,6.7881,5.957,0.1395165351687091
2_SRL-108-101-793,6.7933,5.963,0.1392419922857622
2_SRL-108-101-846,6.6799,5.867,0.1385546275779785
2_SRL-108-101-899,6.5309,5.733,0.1391766963195535
2_SRL-108-101-953,6.7826,5.954,0.1391669465905275
2_SRL-115-102-048,26.5802,23.899,0.1121887945102305
2_SRL-115-102-102,26.6221,23.944,0.1118484797861677
2_SRL-115-102-155,26.4914,23.817,0.1122895410840995
2_SRL-115-102-208,26.4706,23.8,0.1122100840336134
2_SRL-115-102-262,26.7164,24.022,0.1121638498043461
2_SRL-115-102-315,26.5484,,
2_SRL-115-102-368,6.9615,6.111,0.1391752577319588
2_SRL-115-102-422,6.8184,5.985,0.1392481203007517
2_SRL-115-102-475,6.5788,5.778,0.138594669435791
2_SRL-115-102-528,6.5767,5.763,0.141193822661808
2_SRL-115-102-581,6.985,6.134,0.1387349201173785
2_SRL-115-102-635,6.933,6.09,0.138423645320197
2_SRL-115-102-688,6.7195,5.898,0.139284503221431
2_SRL-115-102-741,6.6767,5.866,0.1382032049096489
2_SRL-115-102-795,6.9391,6.094,0.138677387594355
2_SRL-115-102-848,6.8494,6.018,0.138152210036557
2_SRL-115-102-901,6.8766,6.043,0.1379447294390203
2_SRL-115-102-955,6.7234,5.908,0.1380162491536898
2_SRT-267-122-518,27.8851,25.124,0.109898901448814
2_SRT-267-122-529,27.8219,25.085,0.1091050428542953
2_SRT-267-122-541,27.7901,25.068,0.1085886389021859
2_SRT-267-122-552,27.8233,25.103,0.1083655339999202
2_SRT-267-122-563,27.8837,25.157,0.1083873275827801
2_SRT-267-122-575,27.8563,25.139,0.1080910139623693
2_SRT-267-122-586,5.0995,4.495,0.1344827586206896
2_SRT-267-122-620,5.7125,5.033,0.1350089409894695
2_SRT-267-122-631,5.5521,4.891,0.1351666325904723
2_SRT-267-122-642,4.9812,4.378,0.1377798081315669
2_SRT-267-122-654,5.2791,4.649,0.1355345235534522
2_SRT-267-122-665,4.7996,4.218,0.1378852536747273
2_SRT-267-122-676,4.8711,4.29,0.1354545454545455
2_SRT-267-122-688,4.8965,4.308,0.136606313834726
2_SRT-267-122-699,4.7889,4.212,0.136965811965812
2_SRT-267-122-710,4.7193,4.129,0.1429643981593606
2_SRT-267-122-721,4.9623,4.379,0.1332039278374059
2_SRT-267-122-733,4.7029,4.143,0.1351436157373883
2_SRT-267-122-744,4.7058,4.145,0.1352955367913149
2_SRT-267-122-755,4.691,4.129,0.1361104383627998
2_SRT-267-122-767,5.0501,4.455,0.1335802469135801
2_SRT-267-122-778,4.9541,4.377,0.1318482979209505
2_SRT-267-122-789,5.0474,4.452,0.1337376460017968
2_SRT-267-122-801,5.0214,4.43,0.1334988713318284
2_SRT-267-122-812,5.7177,5.047,0.132890826233406
2_SRT-267-122-823,5.3583,4.729,0.1330725311905264
2_SRT-267-122-834,5.3273,4.691,0.1356427201023236
2_SRT-267-122-846,5.0359,4.432,0.1362590252707579
2_SRT-267-122-857,5.1307,4.517,0.1358645118441442
2_SRT-267-122-868,4.8787,4.297,0.1353735164067955
2_SRT-267-122-880,4.7853,4.211,0.1363809071479458
2_SRT-267-122-891,4.9513,4.36,0.1356192660550457
2_SRT-267-122-902,4.7766,4.196,0.13836987607245
2_SRT-267-122-914,4.8648,4.278,0.1371669004207574
2_SRT-267-122-925,5.0611,4.456,0.1357944344703768
2_SRT-267-122-936,4.7268,4.152,0.1384393063583814
2_SRT-267-122-947,4.7219,4.148,0.1383558341369335
2_SRT-267-122-959,4.5457,3.992,0.1387024048096192
2_SRT-267-122-970,4.6112,4.047,0.1394119100568323
2_STL-142-186-025,29.1131,,
2_STL-142-186-102,29.0727,26.091,0.1142807864780958
2_STL-142-186-155,29.3486,26.337,0.1143486350001899
2_STL-142-186-208,29.4874,26.466,0.1141615657825134
2_STL-142-186-262,29.9207,26.848,0.1144480035756853
2_STL-142-186-315,29.7813,26.722,0.1144861911533567
2_STL-142-186-368,8.0608,7.074,0.139496748657054
2_STL-142-186-421,8.0223,7.044,0.1388841567291311
2_STL-142-186-475,8.0373,7.051,0.1398808679619912
2_STL-142-186-528,8.1635,7.158,0.1404721989382509
2_STL-142-186-581,8.0483,7.059,0.1401473296500919
2_STL-142-186-635,8.0522,7.068,0.1392473118279569
2_STL-142-186-688,8.1949,7.186,0.1403979961035347
2_STL-142-186-741,8.085,7.084,0.1413043478260871
2_STL-142-186-795,8.1519,7.144,0.1410834266517356
2_STL-142-186-848,8.1386,7.139,0.1400196105897184
2_STL-142-186-901,8.063,7.063,0.1415828967860683
2_STL-142-186-954,7.5489,6.609,0.1422151611438946
2_STL-142-198-049,8.024,7.065,0.135739561217268
2_STL-142-198-103,7.604,6.678,0.1386642707397424
2_STL-142-198-156,7.7467,6.801,0.1390530804293485
2_STL-142-198-209,7.7186,6.784,0.1377653301886793
2_STL-142-198-263,7.8744,6.927,0.1367691641403205
2_STL-142-198-316,7.5272,6.623,0.1365242337309375
2_STL-142-198-369,7.5511,6.634,0.1382423876997286
2_STL-142-198-422,7.2971,6.416,0.13732855361596
2_STL-142-198-476,7.5651,6.659,0.1360714822045352
2_STL-142-198-529,7.6811,6.757,0.1367618765724434
2_STL-142-198-582,7.7904,6.85,0.1372846715328467
2_STL-142-198-636,7.6275,6.709,0.1369056491280371
2_STL-142-198-689,7.8115,6.879,0.1355574938217764
2_STL-142-198-742,7.8323,6.892,0.1364335461404526
2_STL-142-198-796,7.8861,6.941,0.1361619363204149
2_STL-142-198-849,7.7983,6.863,0.1362815095439312
2_STL-142-198-902,7.7583,6.824,0.1369138335287222
2_STL-142-198-955,7.5547,6.618,0.1415382290722272
2_STR-267-122-032,28.8489,,
2_STR-267-122-043,28.7808,25.896,0.1113994439295643
2_STR-267-122-054,29.3229,26.373,0.1118530315094983
2_STR-267-122-066,29.4859,26.5,0.1126754716981132
2_STR-267-122-100,29.6405,25.655,0.1553498343402844
2_STR-267-122-111,28.9653,26.061,0.1114423851732473
2_STR-267-122-122,6.7372,5.924,0.1372721134368668
2_STR-267-122-134,6.8044,5.981,0.1376692860725631
2_STR-267-122-145,6.7357,5.925,0.1368270042194092
2_STR-267-122-156,6.4878,5.687,0.1408123791102514
2_STR-267-122-167,6.7564,5.942,0.1370582295523393
2_STR-267-122-179,6.8548,6.018,0.1390495181123297
2_STR-267-122-190,6.4886,5.693,0.139750570876515
2_STR-267-122-201,6.7497,5.923,0.1395745399290899
2_STR-267-122-213,6.8501,6.012,0.1394045242847639
2_STR-267-122-224,6.884,6.046,0.1386040357260999
2_STR-267-122-235,6.8853,6.043,0.139384411716035
2_STR-267-122-247,6.9065,6.058,0.1400627269725983
2_STR-267-122-258,6.7032,5.882,0.1396123767426046
2_STR-267-122-269,6.7453,5.917,0.1399864796349502
2_STR-267-122-280,6.8935,6.045,0.1403639371381307
2_STR-267-122-292,6.7,5.893,0.1369421347361276
2_STR-267-122-303,7.459,6.56,0.1370426829268292
2_STR-267-122-314,6.856,6.022,0.1384921952839587
2_STR-267-122-326,6.8387,6.007,0.1384551356750459
2_STR-267-122-337,6.8509,6.024,0.1372675962815405
2_STR-267-122-348,6.7523,5.942,0.1363682261864691
2_STR-267-122-360,6.676,5.873,0.1367273965605312
2_STR-267-122-371,6.7412,5.931,0.1366042825830382
2_STR-267-122-382,6.7529,5.952,0.134559811827957
2_STR-267-122-393,6.6213,5.826,0.1365087538619979
2_STR-267-122-405,6.6645,5.865,0.1363171355498721
2_STR-267-122-416,6.7503,5.941,0.1362228581046962
2_STR-267-122-427,6.6962,5.894,0.136104513064133
2_STR-267-122-439,6.6465,5.85,0.1361538461538461
2_STR-267-122-450,6.7668,5.962,0.1349882589734988
2_TL-036-090-031,15.7348,14.042,0.1205526278307933
2_TL-038-114-504,16.1967,14.455,0.1204911795226565
2_TL-040-148-032,16.1563,14.405,0.1215758417216246
2_TL-041-170-030,15.3637,13.65,0.1255457875457875
2_TL-041-170-504,15.5542,13.816,0.1258106543138389
2_TL-047-146-032,16.0789,14.274,0.126446686282752
2_TL-047-169-032,16.2034,14.355,0.1287634970393589
2_TL-047-169-504,16.8949,14.993,0.1268525311812178
2_TL-048-088-031,14.4568,12.916,0.1192938990399503
2_TL-048-112-031,16.6145,14.799,0.122677207919454
2_TL-061-167-030,16.9932,15.094,0.1258248310586989
2_TL-061-167-503,15.9647,14.185,0.1254635178004934
2_TL-067-167-031,16.1599,14.361,0.1252628647030151
2_TL-067-167-504,16.633,14.808,0.123244192328471
2_TL-068-143-031,16.1357,14.401,0.1204569127143948
2_TL-068-143-504,16.4574,14.686,0.120618275909029
2_TL-071-076-031,14.5257,12.941,0.1224557607603739
2_TL-071-076-505,13.236,11.812,0.1205553674229598
2_TL-071-100-031,16.0492,14.259,0.1255487762115154
2_TL-071-100-504,15.7363,13.993,0.1245837204316443
2_TL-080-143-031,14.5456,12.961,0.1222590849471491
2_TL-080-143-504,15.76,14.031,0.1232271399044971
2_TL-080-167-031,15.9542,14.192,0.1241685456595265
2_TL-080-167-504,15.3214,13.634,0.1237641191139797
2_TL-085-079-031,13.6719,12.184,0.1221191726854893
2_TL-085-079-504,13.8525,12.34,0.1225688816855753
2_TL-086-168-031,17.0063,15.139,0.1233436818812339
2_TL-086-168-504,16.533,14.681,0.1261494448607044
2_TL-219-137-504,17.1937,15.301,0.1236977975295732
2_TL-226-136-030,16.5591,14.743,0.1231838838770942
2_TR-195-150-013,19.9612,18.014,0.1080937048961919
2_TR-195-150-044,20.3571,18.381,0.1075077525705891
2_TR-195-150-075,20.0745,18.129,0.1073142478901207
2_TR-195-150-107,19.9391,17.997,0.1079124298494193
2_TR-195-150-138,19.8593,17.923,0.1080343692462201
2_TR-195-150-169,19.7528,17.821,0.1084002020088658
2_TR-195-150-201,19.77,17.836,0.1084323839425881
2_TR-195-150-232,19.708,17.779,0.1084987907081387
2_TR-195-150-263,19.5663,17.649,0.1086350501444839
2_TR-195-150-295,19.588,17.669,0.1086082970173751
2_TR-195-150-326,19.5172,17.625,0.1073588652482269
2_TR-195-150-357,19.5242,17.622,0.1079446146861877
2_TR-195-150-389,19.5773,17.654,0.1089441486348703
2_TR-195-150-420,19.6646,17.724,0.1094899571202888
2_TR-195-150-451,19.8215,17.857,0.1100128801030408
2_TR-195-150-483,19.7186,17.768,0.1097816298964429
2_TR-195-150-514,19.7454,17.794,0.1096661796111048
2_TR-195-150-545,19.6296,17.713,0.1082030147349403
2_TR-195-150-576,19.6783,17.746,0.1088865096359743
2_TR-195-150-608,19.9041,17.946,0.1091106653293211
2_TR-195-150-639,19.7253,17.787,0.1089728453364818
2_TR-195-150-670,19.7149,17.787,0.1083881486478889
2_TR-195-150-702,19.5897,17.691,0.1073257588604376
2_TR-195-150-733,19.598,17.668,0.1092370387140593
2_TR-195-150-764,19.6107,17.665,0.1101443532408719
2_TR-195-150-796,19.5106,17.569,0.1105128351072913
2_TR-195-150-827,19.6133,17.643,0.1116760188176612
2_TR-195-150-858,19.5937,17.633,0.1111949186184993
2_TR-195-150-890,19.6095,17.662,0.1102649756539464
2_TR-195-150-921,19.6505,17.69,0.1108253250423968
2_TR-195-150-952,19.5902,17.652,0.109800589168366
2_TR-195-150-984,19.5313,17.598,0.1098590748948745
2_TT-266-172-069,23.1119,20.963,0.1025091828459665
2_TT-266-172-100,20.6339,18.687,0.1041847273505645
2_TT-266-172-131,20.043,18.119,0.1061868756553893
2_TT-266-172-162,20.0953,18.066,0.1123270231373853
2_TT-266-172-194,20.07,18.049,0.1119729624909967
2_TT-266-172-225,20.1964,18.161,0.1120753262485545
2_TT-266-172-256,20.2605,18.22,0.1119923161361142
2_TT-266-172-288,20.4243,18.372,0.1117080339647288
2_TT-266-172-319,,,
2_TT-266-172-350,,,
2_TT-266-172-382,20.1306,18.112,0.1114509717314489
2_TT-266-172-413,20.0891,18.08,0.1111227876106194
2_TT-266-172-444,20.1792,18.152,0.1116791538122521
2_TT-266-172-475,20.5319,18.463,0.1120565455234793
2_TT-266-172-507,20.0807,18.048,0.1126274379432625
2_TT-266-172-538,19.8215,17.815,0.1126298063429693
2_TT-266-172-569,20.0385,18.046,0.1104122797295799
2_TT-266-172-601,24.3545,21.982,0.1079292148121191
2_TT-266-172-632,20.6369,18.587,0.1102867595631355
2_TT-266-172-663,19.8767,17.887,0.1112372113825683
2_TT-266-172-695,19.7605,17.806,0.109766370886218
2_TT-266-172-726,19.6922,17.755,0.1091072937200789
2_TT-266-172-757,19.6199,17.681,0.1096600870991459
2_TT-266-172-788,19.6016,17.665,0.1096292103028588
2_TT-266-172-820,19.4986,17.571,0.1097034887029763
2_TT-266-172-851,19.3576,17.446,0.1095723948182964
2_TT-266-172-882,18.7741,16.914,0.1099739860470615
2_TT-266-172-914,18.453,16.638,0.1090876307248465
2_TT-266-172-945,18.2649,16.483,0.1081053206333798
3_CL-012-119-025,20.9648,19.318,0.0852469199710114
3_CL-012-119-123,20.1575,18.567,0.0856627349598749
3_CL-012-119-222,20.3243,18.722,0.0855838051490225
3_CL-012-119-320,19.8765,18.306,0.0857915437561454
3_CL-012-119-418,20.1515,18.577,0.0847553426279806
3_CL-012-119-517,19.9788,,
3_CL-012-119-615,20.4647,18.866,0.0847397434538323
3_CL-012-119-713,20.1283,18.557,0.0846742469149108
3_CL-012-119-812,19.4611,17.932,0.085272139192505
3_CL-012-119-910,20.2464,18.638,0.0862968129627642
3_CL-012-150-027,22.2892,20.525,0.0859537149817297
3_CL-012-150-125,21.5062,19.805,0.0858975006311537
3_CL-012-150-224,21.4178,19.718,0.0862054975149609
3_CL-012-150-322,21.9889,20.238,0.0865154659551339
3_CL-012-150-420,21.4133,19.702,0.0868592021114606
3_CL-012-150-519,21.6669,19.95,0.0860601503759398
3_CL-012-150-617,22.3795,20.605,0.0861198738170346
3_CL-012-150-715,21.9644,20.22,0.0862710187932741
3_CL-012-150-814,21.4433,19.739,0.0863417599675768
3_CL-012-150-912,22.1368,20.361,0.0872157556112175
3_CL-012-182-028,22.3106,20.522,0.0871552480265082
3_CL-012-182-126,22.2724,20.485,0.0872540883573347
3_CL-012-182-225,22.2083,20.508,0.0829091086405306
3_CL-012-182-323,22.5982,20.77,0.0880211844005777
3_CL-012-182-421,22.2258,20.421,0.0883796092257969
3_CL-012-182-520,22.4465,20.635,0.0877877392779257
3_CL-012-182-618,22.5886,20.764,0.0878732421498748
3_CL-012-182-716,22.5688,20.749,0.0877054315870644
3_CL-012-182-815,22.3008,20.492,0.0882685926215107
3_CL-012-182-913,23.0406,21.179,0.0878983899145381
3_CL-318-120-126,19.72,18.254,0.0803111646762352
3_CL-318-120-225,20.2672,18.762,0.0802259887005649
3_CL-318-120-323,19.5203,18.074,0.0800210246763304
3_CR-161-132-008,19.88,18.296,0.0865763008307826
3_CR-161-132-039,19.8321,18.254,0.0864522844308096
3_CR-161-132-071,19.6864,18.112,0.0869257950530035
3_CR-161-132-102,19.5774,18.011,0.0869690744545001
3_CR-161-132-133,,18.086,
3_CR-161-132-165,19.5808,18.034,0.0857713208384163
3_CR-161-132-196,19.4088,17.877,0.0856855177043128
3_CR-161-132-227,19.4937,17.873,0.0906786773345269
3_CR-161-132-259,19.377,17.848,0.085667861945316
3_CR-161-132-290,19.3224,17.794,0.085894121614027
3_CR-161-132-321,19.1095,17.602,0.0856436768549028
3_CR-161-132-353,19.6525,18.103,0.085593548030713
3_CR-161-132-415,20.6161,18.997,0.0852292467231668
3_CR-161-132-447,19.4511,17.92,0.0854408482142856
3_CR-161-132-478,19.5518,18.005,0.0859094695917801
3_CR-161-132-509,19.6296,18.083,0.0855278438312227
3_CR-161-132-541,19.615,18.055,0.0864026585433397
3_CR-161-132-572,19.6315,18.069,0.0864740716143671
3_CR-161-132-603,19.6239,18.064,0.0863540744021257
3_CR-161-132-635,19.6249,18.07,0.0860486995019369
3_CR-161-132-666,19.4444,17.898,0.0864007151637055
3_CR-161-132-697,19.4742,17.925,0.0864267782426777
3_CR-161-132-728,19.52,17.958,0.0869807328210269
3_CR-161-132-760,19.4388,17.876,0.0874244797493846
3_CR-161-132-791,19.29,17.751,0.0866993408822037
3_CR-161-132-822,19.4751,17.921,0.0867194910998271
3_CR-161-132-854,19.1944,17.672,0.0861475780896333
3_CR-161-132-885,19.2074,17.677,0.0865757764326526
3_CR-161-132-916,19.2097,17.678,0.0866444167892295
3_CR-161-132-948,19.3176,17.785,0.086173741917346
3_CR-161-132-979,19.3365,17.798,0.0864422968872908
3_CR-281-100-258,18.7725,16.739,0.1214827648007646
3_CR-281-100-290,18.7965,16.757,0.1217103300113385
3_CR-281-100-321,18.7127,16.682,0.1217300083922792
3_CT-239-166-043,20.0056,18.385,0.0881479466956758
3_CT-239-166-075,20.0534,18.424,0.0884389926183239
3_CT-239-166-106,20.024,18.397,0.0884383323367941
3_CT-239-166-137,20.0161,18.388,0.0885414400696106
3_CT-239-166-169,20.0503,18.416,0.0887434839270199
3_CT-239-166-200,20.083,18.443,0.0889226264707475
3_CT-239-166-231,20.0308,19.139,0.0465959559015622
3_CT-239-166-263,20.0676,18.443,0.0880876213197417
3_CT-239-166-294,19.8798,18.266,0.0883499397788241
3_CT-239-166-325,19.7829,18.167,0.0889469917983156
3_CT-239-166-357,19.7742,18.158,0.0890075999559422
3_CT-239-166-388,19.8277,18.211,0.0887760144967328
3_CT-239-166-419,19.9058,18.296,0.0879864451246174
3_CT-239-166-451,19.7896,18.195,0.0876394613904918
3_CT-239-166-482,19.8173,18.21,0.088264689730917
3_CT-239-166-513,19.8699,18.261,0.0881057992442912
3_CT-239-166-545,19.8387,18.214,0.0892006149116065
3_CT-239-166-576,19.9,18.267,0.0893961789018448
3_CT-239-166-607,19.8804,18.252,0.0892176199868509
3_CT-239-166-639,19.7975,18.175,0.089270976616231
3_CT-239-166-670,20.2222,18.548,0.0902631011429805
3_CT-239-166-701,20.1652,18.395,0.0962326719217178
3_CT-239-166-732,19.9115,18.286,0.0888931422946515
3_CT-239-166-764,19.9085,18.286,0.088729082358088
3_CT-239-166-795,19.9158,18.286,0.0891282948703926
3_CT-239-166-826,,18.242,
3_CT-239-166-858,19.9485,18.321,0.0888324873096445
3_CT-239-166-889,19.82,18.202,0.0888913306230083
3_CT-239-166-920,19.9383,18.309,0.088989021792561
3_CT-239-166-952,20.0191,18.378,0.0892969855261726
3_CT-239-166-983,20.22,18.558,0.0895570643388295
3_CT-314-176-857,20.9822,18.664,0.1242070295756535
3_CT-314-176-888,21.1223,18.784,0.1244836030664395
3_CT-314-176-920,21.1631,18.821,0.1244407842303808
3_CT-314-176-951,21.1636,18.818,0.1246466149431394
3_CT-314-176-982,21.4052,19.014,0.1257599663405912
3_SLR-337-119-038,19.7337,18.047,0.0934615171496646
3_SLR-337-119-171,19.7029,18.009,0.0940585262924093
3_SLR-337-119-303,19.4141,17.749,0.093813735985126
3_SLR-337-119-435,19.5966,17.92,0.0935602678571426
3_SLR-337-119-568,19.55,17.884,0.0931558935361216
3_SLR-337-119-780,19.8632,18.192,0.0918645558487246
3_SLR-339-173-038,20.8037,19.021,0.0937227275116975
3_SLR-339-173-171,20.8461,19.067,0.0933078093040331
3_SLR-342-174-038,20.9155,19.124,0.093678100815729
3_SLR-342-174-170,21.0433,19.237,0.0938971773145501
3_SLR-342-174-302,20.8303,19.049,0.0935114704183947
3_SLR-342-174-435,20.8746,19.089,0.0935407826496936
3_SLR-342-174-567,20.5871,18.822,0.0937785570077569
3_SLR-342-174-699,20.9747,19.177,0.0937425040412994
3_SLR-342-174-832,20.8938,19.1,0.093916230366492
3_SLR-343-118-038,19.5411,17.87,0.0935142697257973
3_SLR-343-118-170,19.2911,17.65,0.0929801699716714
3_SLR-343-118-303,19.1175,17.504,0.0921789305301644
3_SLR-343-118-435,19.3253,17.694,0.0921950943822764
3_SLR-343-118-567,19.2567,17.633,0.0920830261441614
3_SLR-343-118-699,19.5338,17.886,0.0921279212792128
3_SLR-343-118-832,19.5672,17.914,0.0922853634029249
3_SLR-347-174-038,21.2793,19.437,0.0947831455471522
3_SLR-347-174-170,21.1859,19.35,0.0948785529715761
3_SLR-347-174-303,21.0123,19.195,0.0946756967960406
3_SLR-347-174-435,20.9558,19.139,0.0949265896859815
3_SLR-347-174-567,20.9178,19.105,0.0948861554566866
3_SLR-347-174-700,20.9536,19.129,0.0953839719797166
3_SLR-347-174-832,20.9899,19.169,0.0949919140278573
3_SLR-349-120-031,19.9653,18.372,0.0867243631613324
3_SLT-105-138-036,20.0014,18.298,0.0930921412176195
3_SLT-105-138-168,20.4189,18.689,0.0925624699020814
3_SLT-105-138-301,20.3274,18.61,0.0922837184309511
3_SLT-105-138-433,20.3818,18.661,0.0922137077327044
3_SLT-105-138-565,20.4986,18.773,0.0919192457252437
3_SLT-105-138-698,19.8784,18.191,0.0927601561211588
3_SLT-105-138-830,19.612,17.945,0.0928949568124824
3_SLT-105-150-036,19.8967,18.127,0.0976278479616042
3_SLT-105-150-168,19.9099,18.136,0.0978109836788708
3_SLT-105-150-301,19.9321,18.158,0.0977034915739617
3_SLT-105-150-433,19.5289,17.796,0.0973758147898404
3_SLT-105-150-565,19.33,17.6,0.0982954545454543
3_SLT-105-150-698,19.4448,17.7,0.0985762711864407
3_SLT-105-150-830,19.2496,17.538,0.0975937963279735
3_SLT-106-161-035,19.7882,18.055,0.0959955690944336
3_SLT-106-161-168,20.0818,18.235,0.1012777625445572
3_SLT-106-161-300,19.8441,18.11,0.095753727222529
3_SLT-106-161-432,19.7322,18.002,0.0961115431618709
3_SLT-106-161-565,19.3861,17.685,0.0961888606163415
3_SLT-106-161-697,19.0893,17.407,0.0966450278623543
3_SLT-106-161-829,18.393,16.743,0.0985486471958431
3_SLT-106-173-036,19.5647,17.868,0.0949574658607566
3_SLT-106-173-168,19.9488,18.185,0.0969920263953808
3_SLT-106-173-301,19.7838,18.026,0.0975147009874625
3_SLT-106-173-433,19.6699,17.927,0.0972220672728286
3_SLT-106-173-565,19.4692,17.739,0.0975365014938835
3_SLT-106-173-698,19.4208,17.695,0.0975303758123763
3_SLT-106-173-830,19.1515,17.437,0.0983254000114697
3_SRL-100-097-050,6.3598,5.825,0.0918111587982832
3_SRL-100-097-103,6.2989,5.767,0.0922316629096582
3_SRL-100-097-155,6.3718,5.846,0.089941840574752
3_SRL-100-097-207,6.3824,5.849,0.0911950760813813
3_SRL-100-097-260,6.4882,5.946,0.0911873528422469
3_SRL-100-097-312,6.5348,5.988,0.0913159652638609
3_SRL-100-097-364,6.3833,5.856,0.0900443989071038
3_SRL-100-097-417,6.5301,5.985,0.0910776942355889
3_SRL-100-097-469,6.6062,6.047,0.092475607739375
3_SRL-100-097-521,6.5795,6.026,0.0918519747759708
3_SRL-100-097-574,6.3697,5.856,0.0877219945355191
3_SRL-100-097-626,6.2308,5.723,0.0887296872269789
3_SRL-100-097-678,6.1381,5.629,0.0904423521051696
3_SRL-100-097-731,6.3346,5.813,0.0897299157061758
3_SRL-100-097-783,6.3423,5.818,0.0901168786524579
3_SRL-100-097-835,6.225,5.707,0.0907657263010337
3_SRL-100-097-888,6.2109,5.692,0.091163035839775
3_SRL-100-097-940,6.1484,5.641,0.0899485906754121
3_SRL-107-095-049,6.3155,5.799,0.089067080531126
3_SRL-107-095-102,6.4118,5.894,0.0878520529351883
3_SRL-107-095-154,6.4055,5.884,0.0886301835486063
3_SRL-107-095-206,6.6241,6.089,0.0878797832156347
3_SRL-107-095-259,6.4706,5.944,0.0885935397039031
3_SRL-107-095-311,6.4332,5.911,0.0883437658602606
3_SRL-107-095-363,6.4413,5.914,0.0891613121406831
3_SRL-107-095-416,6.5296,5.958,0.0959382343068143
3_SRL-107-095-468,6.4149,5.889,0.0893020886398369
3_SRL-107-095-520,6.4221,5.892,0.0899694501018329
3_SRL-107-095-573,6.3707,5.846,0.0897536777283613
3_SRL-107-095-625,6.3116,5.794,0.0893337935795652
3_SRT-240-108-024,6.4612,5.955,0.0850041981528127
3_SRT-240-108-035,6.2036,5.697,0.0889239950851324
3_SRT-240-108-046,5.9881,5.5,0.0887454545454545
3_SRT-240-108-057,6.1599,5.659,0.0885138717087825
3_SRT-240-108-068,5.9676,5.485,0.0879854147675478
3_SRT-240-108-079,6.2141,5.69,0.0921089630931458
3_SRT-240-108-090,5.8293,5.331,0.0934721440630274
3_SRT-240-108-101,6.0086,5.5,0.0924727272727273
3_SRT-240-108-112,5.8838,5.395,0.0906024096385542
3_SRT-240-108-123,6.0196,5.512,0.0920899854862119
3_SRT-240-108-134,6.0127,5.503,0.0926222060694166
3_SRT-240-108-145,6.1869,5.66,0.0930918727915193
3_SRT-240-108-156,6.0191,5.509,0.0925939371936829
3_SRT-240-108-167,5.9678,5.467,0.09160417047741
3_SRT-240-108-178,6.0882,5.57,0.0930341113105923
3_SRT-240-108-189,5.9503,5.442,0.0934031606027196
3_SRT-240-108-200,5.8666,5.365,0.0934948741845293
3_SRT-240-108-211,5.9814,5.472,0.0930921052631577
3_SRT-240-108-222,6.1019,5.579,0.0937264742785445
3_SRT-240-108-255,5.8711,5.375,0.0922976744186046
3_SRT-240-108-266,5.8872,5.387,0.0928531650269167
3_SRT-240-108-277,5.9138,5.412,0.092719881744272
3_SRT-240-108-288,5.7833,5.294,0.0924253872308273
3_SRT-240-108-299,5.7667,5.271,0.0940428761145893
3_SRT-240-108-310,5.793,5.303,0.0924005280030172
3_SRT-240-108-321,5.8826,5.383,0.092810700352963
3_SRT-240-108-332,5.8041,5.314,0.0922280767783214
3_SRT-240-108-343,5.7471,5.255,0.0936441484300665
3_SRT-240-108-354,5.8444,5.353,0.0917989912198768
3_SRT-240-108-365,6.0074,5.499,0.0924531733042371
3_STL-134-158-050,7.0948,6.507,0.090333487013985
3_STL-134-158-102,6.9058,6.336,0.0899305555555555
3_STL-134-158-154,6.129,5.62,0.0905693950177935
3_STL-134-158-207,6.8361,6.267,0.090808999521302
3_STL-134-158-259,6.0067,5.505,0.0911353315168029
3_STL-134-158-311,6.9005,6.324,0.0911606578115117
3_STL-134-158-364,6.6516,6.092,0.0918581746552857
3_STL-134-158-416,6.866,6.292,0.0912269548633184
3_STL-134-158-468,6.8865,6.319,0.0898085140053805
3_STL-134-158-520,6.8048,6.241,0.0903380868450569
3_STL-134-158-573,6.814,6.248,0.0905889884763123
3_STL-134-158-625,6.7458,6.187,0.0903184095684499
3_STL-134-158-677,6.3915,5.865,0.0897698209718669
3_STL-134-158-730,6.5956,6.053,0.0896415000826037
3_STL-134-158-782,6.387,5.855,0.0908625106746369
3_STL-134-158-834,6.6503,6.089,0.092182624404664
3_STL-134-158-887,6.8239,6.257,0.0906025251718076
3_STL-134-158-939,6.8706,6.301,0.0903983494683382
3_STL-135-171-049,6.1078,5.602,0.0902891824348446
3_STL-135-171-101,5.9262,5.43,0.0913812154696132
3_STL-135-171-154,6.9086,6.328,0.0917509481668773
3_STL-135-171-206,6.7479,6.187,0.090657830935833
3_STL-135-171-258,6.8549,6.279,0.0917184265010351
3_STL-135-171-311,5.8327,5.343,0.091652629608834
3_STL-135-171-363,6.4055,5.87,0.0912265758091993
3_STL-135-171-415,6.7015,6.137,0.0919830536092554
3_STL-135-171-468,6.7375,6.173,0.0914466223878178
3_STL-135-171-520,6.7466,6.184,0.0909767141009055
3_STL-135-171-572,6.6712,6.114,0.0911350997710173
3_STL-135-171-624,6.7872,6.215,0.0920675784392599
3_STL-135-171-677,6.6349,6.076,0.0919848584595129
3_STR-240-108-524,6.259,5.749,0.0887110801878588
3_STR-240-108-535,6.3466,5.836,0.0874914324880053
3_STR-240-108-546,6.2554,5.758,0.0863841611670718
3_STR-240-108-557,6.2796,5.768,0.0886962552011096
3_STR-240-108-568,6.1594,5.66,0.0882332155477031
3_STR-240-108-579,6.063,5.556,0.0912526997840172
3_STR-240-108-590,6.0885,5.614,0.0845208407552547
3_STR-240-108-601,6.1912,5.684,0.0892329345531316
3_STR-240-108-612,6.0961,5.597,0.0891727711273895
3_STR-240-108-623,6.1126,5.622,0.0872643187477765
3_STR-240-108-634,6.0985,5.617,0.0857219156133166
3_STR-240-108-645,6.2358,5.742,0.0859979101358412
3_STR-240-108-656,6.0867,5.592,0.0884656652360516
3_STR-240-108-667,6.0808,5.594,0.0870218090811583
3_STR-240-108-689,6.0684,5.587,0.0861643100053695
3_STR-240-108-700,6.0539,5.572,0.0864860014357501
3_STR-240-108-711,6.0359,5.551,0.0873536299765807
3_STR-240-108-722,6.0312,5.547,0.0872904272579773
3_STR-240-108-733,5.9718,5.482,0.089346953666545
3_STR-240-108-744,5.8968,5.414,0.089176209826376
3_STR-240-108-810,5.9845,5.491,0.0898743398288108
3_STR-240-108-821,6.0997,5.597,0.0898159728425942
3_STR-240-108-832,6.11,5.606,0.0899036746343204
3_STR-240-108-843,6.168,5.661,0.0895601483836779
3_STR-240-108-854,6.0301,5.533,0.0898427616121452
3_STR-240-108-865,6.0585,5.559,0.0898542903399892
3_STR-240-108-876,6.1284,5.62,0.0904626334519572
3_STR-240-108-887,6.0548,5.55,0.090954954954955
3_STR-240-108-898,6.0455,5.539,0.0914424986459649
3_STR-240-108-909,6.0399,5.536,0.0910223988439307
3_TL-036-167-031,13.6274,12.498,0.0903664586333813
3_TL-036-167-504,13.8601,,
3_TL-037-131-504,18.3425,16.845,0.0888987830216682
3_TL-037-191-031,12.9425,11.867,0.0906294767000926
3_TL-038-098-030,14.6931,13.513,0.0873307185673055
3_TL-040-122-030,15.8247,14.575,0.0857427101200686
3_TL-042-166-031,12.6555,11.585,0.0924039706517047
3_TL-042-189-031,14.88,13.712,0.0851808634772462
3_TL-042-189-504,13.1428,12.084,0.0876199933796755
3_TL-049-095-504,11.1749,10.27,0.0881110029211294
3_TL-050-120-504,14.1194,12.971,0.0885359648446535
3_TL-053-164-504,12.1728,11.183,0.0885093445408209
3_TL-054-189-504,11.1135,,
3_TL-059-162-030,13.0654,11.977,0.0908741755030475
3_TL-059-162-504,11.9361,10.972,0.0878691213999271
3_TL-060-186-031,13.7435,12.646,0.0867863356001896
3_TL-060-186-504,11.2916,10.356,0.0903437620702975
3_TL-060-186-504_INVALID,,12.72,
3_TL-070-115-504,12.4789,11.434,0.0913853419625678
3_TL-070-115-504_INVALID,,10.197,
3_TL-074-156-031,16.2,14.94,0.0843373493975903
3_TL-074-156-504,10.6355,9.74,0.0919404517453798
3_TL-075-180-031,13.306,12.222,0.0886925216822123
3_TL-075-180-504,14.6185,13.396,0.0912585846521348
3_TL-079-088-504,10.7706,9.901,0.0878295121704878
3_TL-080-113-031,16.0062,14.721,0.0873038516405135
3_TL-081-155-031,12.0163,11.003,0.0920930655275833
3_TL-081-155-504,11.5272,10.6,0.0874716981132076
3_TL-081-179-031,12.4727,11.425,0.091702407002188
3_TL-081-179-504,12.0376,11.031,0.0912519263892665
3_TL-130-132-504,15.9545,14.652,0.0888957138957139
3_TL-131-106-031,11.9406,10.966,0.0888747036294
3_TL-131-106-504,13.4052,12.281,0.0915397768911326
3_TL-138-133-030,13.8887,12.761,0.0883708173340648
3_TL-141-109-031,16.8689,15.51,0.0876144422952933
3_TR-197-136-010,19.8146,18.266,0.084780466440381
3_TR-197-136-041,19.2542,17.745,0.0850493096646942
3_TR-197-136-072,19.1496,17.717,0.0808601907772196
3_TR-197-136-104,19.1757,17.674,0.0849666176304175
3_TR-197-136-135,19.221,17.651,0.0889468018809132
3_TR-197-136-166,19.2682,17.771,0.0842496201676889
3_TR-197-136-198,19.1276,17.647,0.0839009463364879
3_TR-197-136-229,19.0229,17.549,0.0839876916063593
3_TR-197-136-260,18.9157,17.449,0.0840563929164994
3_TR-197-136-292,20.5851,18.994,0.0837685584921554
3_TR-197-136-354,19.3352,17.827,0.0846020081898243
3_TR-197-136-386,18.9035,17.439,0.0839784391306841
3_TR-197-136-417,18.9155,17.46,0.0833619702176403
3_TR-197-136-448,19.2024,17.723,0.0834734525757491
3_TR-197-136-480,19.1059,17.623,0.0841457186631105
3_TR-197-136-511,19.0976,17.617,0.0840438213089628
3_TR-197-136-542,19.2318,17.745,0.0837869822485206
3_TR-197-136-574,19.2233,17.741,0.0835522236627021
3_TR-197-136-605,19.0735,17.598,0.0838447550858052
3_TR-197-136-636,19.0515,17.576,0.0839497041420118
3_TR-197-136-668,19.052,17.567,0.084533500313087
3_TR-197-136-699,19.0291,17.548,0.0844027809436973
3_TR-197-136-730,18.9078,17.441,0.0841006823003269
3_TR-197-136-762,18.8455,17.381,0.0842586732639089
3_TR-197-136-793,19.6262,18.097,0.0845001934022213
3_TR-197-136-824,19.3428,17.845,0.0839338750350239
3_TR-197-136-856,18.8758,17.421,0.083508409390965
3_TR-197-136-887,18.8234,17.375,0.0833611510791366
3_TR-197-136-918,18.7335,17.289,0.0835502342529931
3_TR-197-136-950,18.7489,17.302,0.0836261703849265
3_TR-197-136-981,18.6714,17.224,0.0840339061774267
3_TT-277-172-042,19.7279,18.166,0.0859793019927337
3_TT-277-172-073,19.8661,18.281,0.0867075105300585
3_TT-277-172-104,19.8423,18.254,0.0870110660677112
3_TT-277-172-135,19.7522,18.172,0.0869579572969402
3_TT-277-172-167,19.5473,17.984,0.0869272686832739
3_TT-277-172-198,19.4506,17.898,0.0867471225835289
3_TT-277-172-229,19.4804,17.944,0.0856219349086045
3_TT-277-172-261,19.5998,18.04,0.0864634146341463
3_TT-277-172-292,19.6627,18.096,0.0865771441202476
3_TT-277-172-323,19.5681,18.004,0.0868751388580315
3_TT-277-172-355,19.26,17.719,0.0869687905638015
3_TT-277-172-386,18.9984,17.479,0.086927169746553
3_TT-277-172-417,18.9315,17.421,0.0867057000172206
3_TT-277-172-448,18.7505,17.259,0.0864186801089285
3_TT-277-172-480,18.6174,17.129,0.0868935723042792
3_TT-277-172-511,18.5375,17.056,0.0868609287054409
3_TT-277-172-542,18.1241,16.692,0.0857955907021326
3_TT-277-172-574,18.5308,17.061,0.0861496981419611
3_TT-277-172-605,18.1548,16.719,0.0858783420061008
3_TT-277-172-636,17.9249,16.498,0.0864892714268396
3_TT-277-172-668,17.749,16.331,0.0868287306349886
3_TT-277-172-699,17.6109,16.207,0.0866230641081014
3_TT-277-172-730,17.3404,15.956,0.0867635998997242
3_TT-277-172-761,17.2789,15.901,0.0866549273630589
3_TT-277-172-793,17.0009,15.645,0.0866666666666668
3_TT-277-172-824,16.9586,15.606,0.0866717929001666
3_TT-277-172-855,17.0528,15.696,0.0864424057084608
3_TT-277-172-887,16.5952,15.271,0.086713378298736
3_TT-277-172-918,16.4127,15.096,0.0872217806041336
3_TT-277-172-949,16.6831,15.351,0.0867761057911535
3_TT-277-172-981,16.4337,15.116,0.0871725324159832
4_CL-014-169-421,20.5356,17.303,0.1868230942611106
4_CL-014-169-520,20.6166,17.369,0.1869767977431054
4_CL-014-169-618,20.6954,17.435,0.1870031545741325
4_CL-015-138-028,20.9685,17.917,0.1703131104537588
4_CL-015-138-127,20.8088,17.796,0.1692964711171051
4_CL-015-138-225,20.7479,17.761,0.1681718371713305
4_CL-015-138-323,21.7716,18.671,0.1660650206202131
4_CL-015-138-422,20.7843,17.831,0.1656272783354832
4_CL-015-138-520,20.9764,17.797,0.1786480867561949
4_CL-015-138-618,21.0325,17.906,0.174606277225511
4_CL-015-138-717,20.9015,17.803,0.1740437004999156
4_CL-015-138-815,20.9606,17.849,0.1743290940668944
4_CL-015-138-913,21.1923,18.078,0.1722701626286093
4_CL-016-106-029,19.3406,16.405,0.1789454434623588
4_CL-016-106-127,19.3883,16.476,0.176760135955329
4_CL-016-106-225,19.7515,16.794,0.1761045611527926
4_CL-016-106-323,22.3056,19.022,0.172621175481022
4_CL-016-106-422,19.4416,16.537,0.1756424986394147
4_CL-016-106-520,19.5705,16.649,0.1754760045648386
4_CL-016-106-618,19.6153,16.652,0.1779546000480422
4_CL-016-106-717,19.2769,16.354,0.1787269169622112
4_CL-016-106-815,19.6861,16.7,0.1788083832335329
4_CL-016-106-913,20.233,17.182,0.1775695495285765
4_CL-328-135-029,22.4266,19.308,0.1615185415371867
4_CL-328-135-127,22.2256,19.081,0.1648026832975211
