Repository: chesali/wood-rheology

# Rheology data for Norway spruce

This repository enables exploration of rheological data on wood. It is based on the following research works:
- Maas, J.M. and Wittel, F.K. (2026) “From elasticity to creep: orthotropic moisture-dependent rheology of Norway spruce.” *Holzforschung*, 80(7), pp. 514–542. Available at: https://doi.org/10.1515/hf-2026-0009.
- Maas, J.M. and Wittel, F.K. (2026) “Orthotropy of wood mechanosorption in Norway spruce.” Manuscript submitted to *Mechanics of Materials*.

**Please cite the respective source when using data from this repository.** See the acknowledgement section for more information.

File: data/03_plasticity/sample_plasticity_curves.csv (part 2 of 9)
sheet,sample,camera,component,K,K_std,n,n_std,Var_KK,Var_Kn,Var_nn,max_stress,max_strain,strength,count
data_2_sLR,2_sLR-348-163-166,cam2,exy_mean,13.029057265349714,1.284036596382652,10.015762460233695,1.4300454825959235,1.6487499808499457,-1.8328161683696227,2.0450300822930076,6.657599914718118,0.0012297376159448113,7.698352549517346,7
data_2_sLR,2_sLR-348-163-299,cam1,exy_mean,20.210260088234346,1.515776028675329,6.426468189091945,0.4202095091884752,2.2975769691067516,-0.6358031961490199,0.17657603161241922,6.684004377031237,0.000817647614091915,7.230507896392903,7
data_2_sLR,2_sLR-348-163-299,cam2,exy_mean,20.849598488994758,1.7180975569481973,6.173102284335245,0.4308216929003868,2.9518592151913645,-0.7388370031798035,0.1856073310735552,6.684002348352956,0.000878110398681666,7.230507896392903,7
data_2_sLR,2_sLR-348-163-432,cam1,exy_mean,35.677648404633445,6.573439069910648,4.464288302740183,0.4720605078208899,43.210101205827776,-3.098255140641898,0.2228411230441164,6.68138198683143,0.0005431293785670225,7.249793344321525,7
data_2_sLR,2_sLR-348-163-432,cam2,exy_mean,33.38414311344022,3.494881624137388,4.74439090893566,0.29723924265899365,12.214197566733185,-1.0372492339157922,0.0883511673764921,6.681382876297917,0.0004855196456312646,7.249793344321525,7
data_2_sLR,2_sLR-348-163-566,cam1,exy_mean,32.23959790970389,3.542957225128457,4.7122671737381046,0.33170699496906786,12.552545899089937,-1.1731163047045745,0.1100295305114092,7.225815521686667,0.000840639460559814,7.718794769629172,8
data_2_sLR,2_sLR-348-163-566,cam2,exy_mean,29.345057427945065,1.7867040888679149,5.261656832179627,0.2197145211733785,3.1923115011773255,-0.3919088472194212,0.048274470814446996,7.22581122636925,0.000612955143040609,7.718794769629172,8
data_2_sLR,2_sLR-348-163-699,cam1,exy_mean,31.047135256282886,1.5904404977244178,4.9686663052348345,0.17624827492220194,2.5295009768018937,-0.2797775105501877,0.031063454413052076,7.80411096050276,0.001040656888952136,8.359852122518133,9
data_2_sLR,2_sLR-348-163-699,cam2,exy_mean,34.38896323048203,1.4261027266117317,4.691820903146888,0.1254384842634187,2.0337689868494153,-0.1785588586458157,0.015734813334303936,7.804111237370888,0.0009336864029693325,8.359852122518133,9
data_2_sLR,2_sLR-348-163-832,cam1,exy_mean,35.12556716245636,2.152381315409097,4.514551212308663,0.17553734137316027,4.632745326922195,-0.37709986871045026,0.030813358216357403,7.801980039633896,0.0011171379278021327,8.299868953018263,9
data_2_sLR,2_sLR-348-163-832,cam2,exy_mean,32.77455935599511,1.9330782881636486,4.771479725523336,0.18738487973787626,3.7367916681697015,-0.3615402695478309,0.035113093154378355,7.801980111412967,0.0010361414606471636,8.299868953018263,9
data_2_sLT,2_sLT-110-185-164,cam1,exy_mean,28.983679796011227,1.3762157390625165,5.910690849973797,0.20384426176780426,1.8939697604433883,-0.2801121132494361,0.04155248305566111,7.689173556216804,0.000390312378183,8.195236799951642,9
data_2_sLT,2_sLT-110-185-164,cam2,exy_mean,43.42273124368246,2.492059947946294,4.344051253905302,0.13806468355052584,6.210362784158087,-0.34352740775719165,0.019061856843906842,7.689175891657531,0.0005417908215828,8.195236799951642,9
data_2_sLT,2_sLT-110-185-297,cam2,exy_mean,48.57153028577834,3.142931717198217,4.088086268479355,0.13214097644755604,9.878019778970534,-0.4147288871989667,0.01746123765651356,7.092193897638854,0.0003852867824431417,7.640558776751461,8
data_2_sLT,2_sLT-110-185-431,cam2,exy_mean,35.044147295767786,3.2816002375789166,5.045945906476271,0.2847683602406065,10.768900119278001,-0.9331985627446052,0.08109301899412383,7.076349119925214,0.0003160651372271859,7.575059398976006,8
data_2_sLT,2_sLT-110-185-564,cam1,exy_mean,30.311958707388975,1.9536237282896323,5.862674024109006,0.2781287125290864,3.816645671736283,-0.5424980643554702,0.07735558073308718,8.207438476122075,0.0004690044027567561,8.742915603261746,10
data_2_sLT,2_sLT-110-185-564,cam2,exy_mean,36.021127942833175,1.348435819874153,4.991312423590883,0.12106024053023645,1.8182791603196795,-0.1629690445471075,0.014655581837238703,8.207438415972321,0.0006240019576014915,8.742915603261746,10
data_2_sLT,2_sLT-110-185-697,cam1,exy_mean,40.99438208998772,3.9574437987758566,4.688676861763216,0.25978162746476124,15.661361420469483,-1.0265648389334232,0.06748649396823998,7.683247681813089,0.00037842385987013936,8.226806976395615,9
data_2_sLT,2_sLT-110-185-697,cam2,exy_mean,36.05881798517263,3.311136594548279,4.9671562447310595,0.28343874677077563,10.963625547756774,-0.9370568450559341,0.08033752317098787,7.683247249308365,0.0004629228487921191,8.226806976395615,9
data_2_sLT,2_sLT-110-185-831,cam1,exy_mean,22.13908837460359,5.5975257994876175,7.335725374969493,1.591751813711999,31.33229507592949,-8.897933423082648,2.5336738364554385,7.146204107891185,0.0002629850636780653,7.686539343933486,13
data_2_sLT,2_sLT-110-185-831,cam2,exy_mean,31.405044387641947,2.4176996962920505,5.234852284770184,0.2621788731712815,5.845271821450674,-0.6329101233516663,0.06873776153736293,7.146205778681833,0.00044171639126387003,7.686539343933486,8
data_2_sLT,2_sLT-111-161-026,cam2,exy_mean,50.08145030077918,3.950204553247039,4.157847207970981,0.1674736438684912,15.60411601249364,-0.6606057204583135,0.02804742139059022,7.643061683372295,0.00040451201332102125,7.643151771896231,9
data_2_sLT,2_sLT-111-161-159,cam1,exy_mean,30.448876254810983,1.2102754009294912,6.032315892143092,0.19351323492957695,1.4647665460950408,-0.23377530222912235,0.03744737209290964,9.303723225346204,0.0007918311545238593,9.307758197923645,12
data_2_sLT,2_sLT-111-161-159,cam2,exy_mean,36.13335922047676,1.4833019106989414,5.098594971614288,0.1470823078869361,2.20018455828313,-0.21775031875997988,0.021633205293347463,9.303721981457375,0.0010155581787935142,9.307758197923645,12
data_2_sLT,2_sLT-111-161-293,cam1,exy_mean,38.15740281632259,10.544525478881388,5.306002960151474,0.8822145840067391,111.18701757477878,-9.290751019089678,0.7783025722341838,7.669818772829969,0.00019295366381554506,8.218227560460964,9
data_2_sLT,2_sLT-111-161-293,cam2,exy_mean,42.54047752736569,2.2798907925908987,4.577221988941701,0.13759803433308176,5.197902026140756,-0.3132524393122067,0.018933219052327945,7.669818312523654,0.0003908019582842929,8.218227560460964,9
data_2_sLT,2_sLT-111-161-426,cam1,exy_mean,26.879288620759702,2.5127897046964436,6.673039607407918,0.5073975950027834,6.3141121000284395,-1.2730736896664492,0.25745231941460855,8.211656614760704,0.00037056760774956154,8.337280339908208,10
data_2_sLT,2_sLT-111-161-426,cam2,exy_mean,40.296012188312545,3.106335676315417,4.933798119547733,0.22965350314809524,9.64932133394996,-0.7123255389685635,0.05274073150819219,8.211654861254912,0.00040196836060815905,8.337280339908208,10
data_2_sLT,2_sLT-111-161-633,cam1,exy_mean,35.46013737612623,1.553703803398619,5.372790950787989,0.16188210265762187,2.4139955086953346,-0.25110349143130034,0.026205815160852828,8.796732963032822,0.0005600135730773113,9.346802528706542,11
data_2_sLT,2_sLT-111-161-633,cam2,exy_mean,47.43733974474457,3.1029974087887093,4.36848387476177,0.16211110096219314,9.628592918949446,-0.5022023305408833,0.02628000905517438,8.796730009632055,0.000640657229694868,9.346802528706542,11
data_2_sLT,2_sLT-111-161-766,cam1,exy_mean,45.24129983198468,5.934434977816657,4.6784104433586915,0.35844594804993957,35.217518505933796,-2.123899003197659,0.12848349767342,8.77139322894384,0.0004719948775634146,9.02741321169917,11
data_2_sLT,2_sLT-111-161-766,cam2,exy_mean,52.98164083678865,3.044643865216506,4.231473826030214,0.1294067301435697,9.269856266000506,-0.39339217596276493,0.016746101806450673,8.771392794536116,0.0004974953623457655,9.02741321169917,11
data_2_sLT,2_sLT-111-173-031,cam1,exy_mean,37.79951469548438,6.390667085806934,5.3776817823349585,0.5540366078358737,40.840625801616085,-3.5361506060869488,0.3069565628222817,7.751019968770437,0.0001958807254706773,8.286981950409855,9
data_2_sLT,2_sLT-111-173-031,cam2,exy_mean,45.740983929714,4.451722320701161,4.630611785306478,0.24441234836412135,19.817831620628926,-1.086600129508091,0.059737396032864605,7.751021865564932,0.00026624645789738736,8.286981950409855,9
data_2_sLT,2_sLT-111-173-564,cam1,exy_mean,28.533421321044578,2.993798061420852,6.556814154146197,0.5662762358116294,8.96282683256725,-1.6925896884912086,0.3206687752449882,8.869241657865043,0.000480617721055555,8.870885900495939,11
data_2_sLT,2_sLT-111-173-564,cam2,exy_mean,43.33223470062225,1.0531241548088173,4.668578832579528,0.06842313129994164,1.1090704854417859,-0.07193911110471722,0.0046817248968890526,8.869237826230165,0.0006076512620083,8.870885900495939,11
data_2_sLT,2_sLT-111-173-697,cam1,exy_mean,42.58662343954387,12.42381411856577,4.785220458381239,0.7581109803037311,154.3511572526742,-9.406902477340772,0.5747322584570842,7.198034089272487,0.0002093290512466,7.764445597785586,8
data_2_sLT,2_sLT-111-173-697,cam2,exy_mean,39.417976139959414,3.5075215160907525,4.975181546107311,0.25141401875038727,12.30270718583957,-0.8807238517449222,0.06320900882422008,7.19803278094009,0.00021253990681756102,7.764445597785586,8
data_2_sLT,2_sLT-111-173-831,cam1,exy_mean,40.88541562493191,11.068690506311343,5.048439172903425,0.7920155714429614,122.51590952450687,-8.755123623482076,0.6272886654081208,7.742586990102282,0.00023738501250527357,8.27732836956618,15
data_2_sLT,2_sLT-111-173-831,cam2,exy_mean,48.99625068216454,2.119431986845198,4.348996361781607,0.0980087358949438,4.491991946862584,-0.20743452863966186,0.009605712311724844,7.742589077821969,0.0003249728918565715,8.27732836956618,9
data_2_sLT,2_sLT-112-149-026,cam1,exy_mean,37.90769814491152,6.051254262379909,5.118251008863768,0.5134328228858559,36.61767814797102,-3.10227416257741,0.2636132636165387,8.21551829579423,0.00041791224001716466,8.71249082689229,10
data_2_sLT,2_sLT-112-149-026,cam2,exy_mean,42.65463692313068,2.50831663724182,4.538267163362325,0.1552124051249384,6.291652352664111,-0.38869805275704916,0.024090890704667998,8.215516675390484,0.000577023820201,8.71249082689229,10
data_2_sLT,2_sLT-112-149-160,cam1,exy_mean,26.663455462016316,6.234545274379927,6.4757822063627986,1.1751788943530814,38.86955477829307,-7.31615526361432,1.3810454337329308,7.680135194362063,0.0003244297692328942,7.681313846911679,13
data_2_sLT,2_sLT-112-149-160,cam2,exy_mean,41.085215469007004,2.2080808133782313,4.689648430533126,0.14444603273508985,4.875620878409072,-0.31848230922742915,0.020864656372906652,7.680136194503419,0.000385090360844452,7.681313846911679,9
data_2_sLT,2_sLT-112-149-293,cam2,exy_mean,50.969489027624334,9.443345963566163,4.30851537091903,0.3905407246577356,89.17678298760133,-3.683493026073958,0.15252205761618923,7.098996906298302,0.0002001941559730837,7.615832790826189,8
data_2_sLT,2_sLT-112-149-426,cam2,exy_mean,40.68822902949878,5.075756762846174,4.6632145988641724,0.3202166448823194,25.763306715578672,-1.6231626188876895,0.10253869965968943,7.064666149928303,0.00028995087609581517,7.425824822622153,8
data_2_sLT,2_sLT-112-149-633,cam1,exy_mean,38.54056267542817,7.116376106342907,5.049581394610778,0.5563392207583312,50.64280888692823,-3.9536812678339532,0.30951332855398717,7.671160908024216,0.00030376937142918977,8.061006568630676,9
data_2_sLT,2_sLT-112-149-633,cam2,exy_mean,42.49282418925971,2.376123030017162,4.554910096357654,0.1429158272061061,5.645960653777938,-0.33908581053246395,0.02042493366600558,7.671157899354103,0.0004104682601504828,8.061006568630676,9
data_2_sLT,2_sLT-112-149-766,cam1,exy_mean,31.421036764015987,3.509990255184571,5.633390169741994,0.4516941392682324,12.32003159149065,-1.5828631288138022,0.2040275954492693,8.242541305481996,0.0005283207236431458,8.588885806038663,10
data_2_sLT,2_sLT-112-149-766,cam2,exy_mean,40.52051156775077,1.8354802116951312,4.84703021675716,0.13232831740316647,3.368987607524404,-0.24251502007256015,0.017510783586753172,8.242540786592516,0.00044373083748114377,8.588885806038663,10
data_2_sRL,2_sRL-108-101-024,cam1,exy_mean,44.18732176003637,3.3831595100578924,3.9252360443849477,0.12610800614626544,11.445768270495158,-0.42620533214550343,0.015903229214186524,4.348369469333518,0.00011282587215314546,4.856114669835992,9
data_2_sRL,2_sRL-108-101-024,cam2,exy_mean,65.56820530445555,25.523452707696986,3.3874078142449946,0.4721886445152609,651.4466381220446,-12.039950456922792,0.22296211600915938,4.348372637332044,0.0001048720961264,4.856114669835992,9
data_2_sRL,2_sRL-108-101-077,cam1,exy_mean,32.89707978567219,6.543965398707332,4.416637767512976,0.42173736229541886,42.82348313947881,-2.756895455830466,0.17786240275589738,4.324419646210354,0.00012712809826142296,4.859990214550045,9
data_2_sRL,2_sRL-108-101-077,cam2,exy_mean,17.123874055151543,4.102570328245486,6.829525268616102,1.167800589351968,16.831083298200276,-4.78659118828199,1.3637582164908038,4.3244191223895765,8.275149269016835e-05,4.859990214550045,9
data_2_sRL,2_sRL-108-101-130,cam1,exy_mean,28.75712042334158,2.3180885233256676,4.771174037352587,0.21029966886929893,5.373534401974174,-0.4869041518561513,0.04422595072653678,4.866044557547729,0.00020939249055344544,5.400211137246244,10
data_2_sRL,2_sRL-108-101-130,cam2,exy_mean,18.547842041987142,1.7733799069629634,6.195920919154484,0.4317187565028834,3.144876294419969,-0.7646485562572402,0.18638108471639592,4.866053845602862,0.000251050881392359,5.400211137246244,10
data_2_sRL,2_sRL-108-101-184,cam1,exy_mean,109.89749904238224,24.035844448293542,2.815309921162827,0.1851096005086778,577.7218183425634,-4.444930376312018,0.03426556420048229,4.365043974285399,0.000117660390499,4.773070748767344,8
data_2_sRL,2_sRL-108-101-184,cam2,exy_mean,20.254687567777708,1.5114081386198797,5.680580022940662,0.2699236885009371,2.2843545614864094,-0.4075149470362751,0.07285879761395093,4.365045024149114,0.000164354579420694,4.773070748767344,8
data_2_sRL,2_sRL-108-101-290,cam1,exy_mean,15.521327085836756,1.6212532505447428,6.534877896463996,0.479027698451279,2.6284621024018944,-0.7759172835043118,0.2294675358835295,3.819958749877012,0.00010564950468415232,4.337746182373473,8
data_2_sRL,2_sRL-108-101-343,cam1,exy_mean,40.92747236035212,4.202609059436562,3.8083663815326645,0.16991954361214032,17.661922906458262,-0.7132756223412612,0.028872651301358056,4.383173423456295,0.00020185235861166503,4.916516466143486,9
data_2_sRL,2_sRL-108-101-343,cam2,exy_mean,8.660913074209487,3.0675676997567796,14.410366351972158,7.459268742647708,9.4099715925911,-22.872378101133513,55.640690175041115,4.383172185619379,5.4565642332462376e-05,4.916516466143486,9
data_2_sRL,2_sRL-108-101-397,cam1,exy_mean,24.504566314350793,1.5537895369915387,4.976640339807987,0.20403200461169865,2.41426192526438,-0.3165194152155927,0.04162905890586822,5.501880924229613,0.0006004884625453467,6.05136197995665,11
data_2_sRL,2_sRL-108-101-397,cam2,exy_mean,17.80372497753019,0.7563501610877682,6.945534981544594,0.24486848751593154,0.5720655661774929,-0.18496594888907894,0.05996057617833992,5.501880624902997,0.0002862364358975227,6.05136197995665,5
data_2_sRL,2_sRL-108-101-450,cam1,exy_mean,38.75039809655373,3.4406195809658273,3.698025170382463,0.16146736183787047,11.837863100925466,-0.5546477287153215,0.02607170893888179,5.490878410017954,0.0007145382172192879,5.919594953468144,11
data_2_sRL,2_sRL-108-101-450,cam2,exy_mean,25.207113998547836,4.589485865794258,5.331511103280292,0.6178441410754165,21.06338051232527,-2.831922241587813,0.3817313826612192,5.49087731776236,0.0002878654497087,5.919594953468144,5
data_2_sRL,2_sRL-108-101-503,cam1,exy_mean,34.270643251377635,3.111633023353732,4.284835269704798,0.1948550127175979,9.682260072025487,-0.605553955856637,0.03796847598117524,4.948262079850469,0.0002543728817383,5.350307845565105,10
data_2_sRL,2_sRL-108-101-503,cam2,exy_mean,11.230405001920337,3.5556584911668683,10.915241131586448,4.165850631209273,12.642707305807049,-14.799886102057247,17.3543114815467,4.948257677906041,0.00012838336562665052,5.350307845565105,10
data_2_sRL,2_sRL-108-101-557,cam1,exy_mean,51.052252892224374,6.484440697025476,3.6051674184482043,0.18973948122884438,42.04797115324024,-1.228886959785861,0.036001070736990985,4.93947509478716,0.00021633615052045005,5.371818573744421,10
data_2_sRL,2_sRL-108-101-557,cam2,exy_mean,19.096222928824105,2.045602505454364,5.7911930625661885,0.44604031419502116,4.184489610321171,-0.9111394241474281,0.19895196188719322,4.939473080666218,0.0004055588675236259,5.371818573744421,10
data_2_sRL,2_sRL-108-101-846,cam1,exy_mean,20.036951798553382,0.3942276472104664,5.846783304048818,0.0855037238422747,0.15541543782509995,-0.03365686812390967,0.007310886790895974,5.438046631918432,0.0004900251751676914,5.973506104708242,11
data_2_sRL,2_sRL-108-101-846,cam2,exy_mean,19.195524478716113,1.1276059554284381,6.350626162445817,0.28759378777499406,1.2714951907176808,-0.32384824500633025,0.08271018676676832,5.438040661536512,0.0003291997310625566,5.973506104708242,11
data_2_sRL,2_sRL-108-101-899,cam1,exy_mean,17.941436480827765,0.6025289579682171,6.734026180026649,0.18647262063028083,0.3630411451902656,-0.11219978222373254,0.03477203824472464,5.511456110980967,0.00035092211147858774,5.876005455786408,11
data_2_sRL,2_sRL-108-101-899,cam2,exy_mean,16.163961035728477,0.6402991511845126,7.8251252677932275,0.28165165883546706,0.40998300300760737,-0.18012512991700294,0.07932765692477031,5.511458394416229,0.000220963164838308,5.876005455786408,5
data_2_sRL,2_sRL-108-101-953,cam1,exy_mean,29.036102915869215,2.3470326911641797,4.572533125572228,0.2013381905181926,5.508562453393371,-0.4719287520737796,0.040537066961140025,4.896889866136221,0.00029373999743332067,5.44041043283245,10
data_2_sRL,2_sRL-115-102-368,cam1,exy_mean,17.201195418688,2.2632935133667726,7.607227733316285,0.8584884099761548,5.122497527648109,-1.9407938239705154,0.7370023500633864,5.501808043049503,0.00016976516140083158,5.600602925093046,11
data_2_sRL,2_sRL-115-102-368,cam2,exy_mean,12.927624205418924,1.0708632523994852,8.986088928444557,0.8525106377949052,1.1467481053396034,-0.9116638832941601,0.7267743875534761,5.501811237103136,0.0004690127806885478,5.600602925093046,11
data_2_sRL,2_sRL-115-102-422,cam1,exy_mean,12.472408736446857,10.653040956096499,9.062280487653224,7.285372214582881,113.48728161226941,-77.55127267222642,53.07664830501628,4.3679377002668165,7.404244720603538e-05,6.548747980878732,9
data_2_sRL,2_sRL-115-102-422,cam2,exy_mean,23.628451476016423,1.8636541269083002,5.300890436670597,0.29427839025837327,3.473206704742339,-0.5475075311099075,0.08659977097305945,6.006122013217746,0.0006880512972462984,6.548747980878732,12
data_2_sRL,2_sRL-115-102-475,cam1,exy_mean,22.482809357265797,1.0724380326650398,5.698469164366398,0.18611479236245734,1.150123333906461,-0.19932711044815002,0.03463871593612061,5.446941920130399,0.00030913446104896157,5.978261960613168,8
data_2_sRL,2_sRL-115-102-475,cam2,exy_mean,24.36833416644744,1.2203002731352208,5.285887639307623,0.1711798959772268,1.4891327566138948,-0.2085977013900899,0.029302556786774184,5.446941802562715,0.00036309539405758834,5.978261960613168,7
data_2_sRL,2_sRL-115-102-528,cam1,exy_mean,38.017591931750985,1.723724491571817,4.210061401354948,0.09489611586504589,2.9712261228445196,-0.1633617425865871,0.009005272806272212,5.437240614782542,0.000275200828725235,5.977952338615864,11
data_2_sRL,2_sRL-115-102-528,cam2,exy_mean,28.213757465494293,1.4280534332849766,4.819172199521825,0.14333448016732056,2.039336608317009,-0.20440277188689074,0.020544773204836015,5.437236387964584,0.0003592566942263231,5.977952338615864,11
data_2_sRL,2_sRL-115-102-581,cam1,exy_mean,52.19405724732218,22.47843725097964,3.8198771682083246,0.6442594464156937,505.28014124622905,-14.468296773845644,0.415070234295856,4.34328591845837,7.685722409792763e-05,7.221614807149484,9
data_2_sRL,2_sRL-115-102-581,cam2,exy_mean,31.14676072611949,0.9918059503278602,4.671134001461411,0.09585165895614431,0.9836790431057499,-0.09489089844572299,0.009187540524645,7.0508077185488025,0.0009645489498102997,7.221614807149484,14
data_2_sRL,2_sRL-115-102-635,cam2,exy_mean,133.17598559309312,100.87561485734224,2.654983138255832,0.5878162621790342,10175.889672846846,-59.23504139258477,0.345527958082131,4.873547199541977,0.0001305043747350233,5.084138686534755,10
data_2_sRL,2_sRL-115-102-688,cam1,exy_mean,16.151475244847123,2.8092300142653155,7.329889887509849,1.1494257593421824,7.891773273049106,-3.2245774102731333,1.3211795762393526,5.477965154453033,0.0003617783060621225,5.644095129562421,11
data_2_sRL,2_sRL-115-102-688,cam2,exy_mean,29.59939842306814,3.201511676037515,4.392546181695037,0.2565302498791128,10.249677011804538,-0.8201427270223896,0.06580776910304008,4.928669610350183,0.000377993736626138,5.644095129562421,10
data_2_sRL,2_sRL-115-102-741,cam1,exy_mean,17.579181253577772,0.773452234906699,6.9692177921978224,0.25493124480074153,0.5982283596821675,-0.19692196821131513,0.0649899395756556,5.443320288895135,0.00028271600001416697,5.848123496967797,5
data_2_sRL,2_sRL-115-102-741,cam2,exy_mean,38.80354449707357,1.9564641903663884,3.7956029026451175,0.09376412638784887,3.827752128186008,-0.18316389769737096,0.008791711397276497,5.443318645255161,0.0005773720436274806,5.848123496967797,11
data_2_sRL,2_sRL-115-102-795,cam1,exy_mean,20.240986912172275,1.2573099398813106,6.529535071393827,0.3245860929366754,1.580828284924345,-0.40752453022387214,0.10535613172789607,6.019176708022956,0.0003594210646126416,6.118744331947443,6
data_2_sRL,2_sRL-115-102-795,cam2,exy_mean,32.54880057140491,4.404407285558903,4.439872222383442,0.342683759277965,19.39880353708434,-1.5069449465298936,0.11743215887287829,6.01917395589344,0.0005358820173204566,6.118744331947443,12
data_2_sRL,2_sRL-115-102-848,cam1,exy_mean,20.17344086371336,0.9727209407812464,6.248859431773016,0.2240231762320902,0.9461860286343531,-0.21762814777629622,0.050186383489114146,5.454713213441865,0.0002818936772095,6.015077019798206,11
data_2_sRL,2_sRL-115-102-848,cam2,exy_mean,23.661872664266212,1.0959732969921503,5.133070701172648,0.15662789394184592,1.201157467719844,-0.17139734298318282,0.024532297160658134,5.454584800364614,0.0005429697661886809,6.015077019798206,11
data_2_sRL,2_sRL-115-102-901,cam1,exy_mean,18.274557631275346,0.9820248005793667,6.484172228386101,0.2590512276464921,0.9643727089529449,-0.25409507075177284,0.06710753854515465,4.912779948837999,0.0001993832969570716,5.217428990131618,10
data_2_sRL,2_sRL-115-102-901,cam2,exy_mean,63.24038724830768,16.309949805837057,3.2691914115380545,0.31895517076785024,266.0144626689243,-5.195920836895287,0.10173240095954852,4.9127802520189,0.0002421204343099,5.217428990131618,10
data_2_sRT,2_sRT-267-122-586,cam1,exy_mean,5.850967006124788,0.3725212775862884,3.431676211642462,0.15030600370437924,0.13877210225452052,-0.0557854300942606,0.02259189474958087,1.501198910729733,0.0096601908658841,1.6281652754390055,10
data_2_sRT,2_sRT-267-122-586,cam2,exy_mean,5.517370421339377,0.3768371138185637,3.594467407746492,0.1766363588358482,0.14200621035110517,-0.06631583931874871,0.031200403262786527,1.5011982478059105,0.009447654877267482,1.6281652754390055,10
data_2_sRT,2_sRT-267-122-620,cam1,exy_mean,4.366869591955009,0.1279930303447758,4.629953925556044,0.15078415370658416,0.016382215816838696,-0.019192007691696517,0.022735861009010795,1.9074639732407808,0.021951281479672,2.0530911219234693,12
data_2_sRT,2_sRT-267-122-620,cam2,exy_mean,4.336311153247001,0.12865007343947987,4.671096060953272,0.1553224576673483,0.016550841395983562,-0.01987102918316155,0.02412506585582521,1.907468510647055,0.0219161536761914,2.0530911219234693,12
data_2_sRT,2_sRT-267-122-631,cam1,exy_mean,4.513912211059619,0.1732158896436358,4.3684824308250345,0.16648335581931623,0.030003744425036213,-0.028694183568019605,0.027716707764861053,1.7752487954692928,0.017382714847016,1.9143612073144636,12
data_2_sRT,2_sRT-267-122-631,cam2,exy_mean,4.656232418594095,0.2208129583530817,4.201533287563326,0.19128579146568364,0.0487583625766398,-0.042027106005143616,0.03659025401665301,1.7752525406696915,0.0177774725669845,1.9143612073144636,12
data_2_sRT,2_sRT-267-122-642,cam1,exy_mean,4.622153015410153,0.11448091817096685,4.12261231185302,0.09158346723898572,0.013105880625267607,-0.010437410134786978,0.008387531471514371,1.6367332289646177,0.0140191629061722,1.7294991289980783,11
data_2_sRT,2_sRT-267-122-642,cam2,exy_mean,4.560608415115424,0.1462790017839958,4.20460953474569,0.12264297836554491,0.021397546362922248,-0.01786016488982371,0.015041300142371518,1.6367382225144198,0.0134556154302538,1.7294991289980783,11
data_2_sRT,2_sRT-267-122-654,cam1,exy_mean,3.8520555624484247,0.09530651059791442,4.704134764604585,0.12669496300350458,0.009083330962350375,-0.012012407357005967,0.016051613650459394,1.6407509062386405,0.0181057842484676,1.7837388048993934,11
data_2_sRT,2_sRT-267-122-654,cam2,exy_mean,3.8279371647533336,0.10519145856509168,4.727604724966296,0.14245656621959835,0.0110652429550514,-0.0149073220454336,0.02029387325907881,1.640743078100181,0.0181733113967296,1.7837388048993934,11
data_2_sRT,2_sRT-267-122-665,cam1,exy_mean,4.632212527077305,0.11185395485339172,4.018239439284439,0.0869871037339667,0.012511307216344593,-0.00968396646017321,0.0075667562160238845,1.643851484175978,0.01574986924666792,1.7581227989420711,11
data_2_sRT,2_sRT-267-122-665,cam2,exy_mean,4.785703907741692,0.18049912641474067,3.9135523161631713,0.1282782218616526,0.03257993463648454,-0.02304634760454539,0.01645530220398737,1.643849388016125,0.015542411679463323,1.7581227989420711,11
data_2_sRT,2_sRT-267-122-676,cam1,exy_mean,4.360611498483863,0.059873569603642415,4.257895649593922,0.059883297875017866,0.003584844337082213,-0.0035659335522477647,0.0035860093643881193,1.772244586424098,0.021756571381560202,1.9077736048010563,12
data_2_sRT,2_sRT-267-122-676,cam2,exy_mean,4.5827975011315925,0.16058673385032332,4.054247181958737,0.1378456237490582,0.025788099088714576,-0.022017770022904084,0.01900141598676692,1.7722448456627566,0.021567979665323,1.9077736048010563,12
data_2_sRT,2_sRT-267-122-688,cam1,exy_mean,4.154527855436388,0.06656036390714735,4.366825611607811,0.08143011182443956,0.004430282043451885,-0.005382754712503634,0.00663086311174073,1.9016332986839783,0.0330882198360579,2.0380852526678916,12
data_2_sRT,2_sRT-267-122-688,cam2,exy_mean,4.248566892033694,0.09476401624067757,4.253484421585178,0.1073216948832191,0.008980218774063402,-0.010100930435811336,0.011517946192606777,1.9016326921386648,0.0329546747881024,2.0380852526678916,12
data_2_sRT,2_sRT-267-122-699,cam1,exy_mean,4.310782590576081,0.09982323494521424,4.198744958011797,0.09381251791511937,0.009964678234927441,-0.009317743657797398,0.008800788517574591,1.648517317861674,0.0177359001267483,1.7674018730074244,11
data_2_sRT,2_sRT-267-122-699,cam2,exy_mean,4.1127431060509405,0.14664249411234462,4.46554613748301,0.16186572843104985,0.021504021079489025,-0.02361889034520917,0.026200514040514378,1.648516216752084,0.017026928777622498,1.7674018730074244,11
data_2_sRT,2_sRT-267-122-710,cam1,exy_mean,4.174733962805195,0.040292282153152906,4.306913201545973,0.048457186860694695,0.0016234680011092842,-0.001938573238378923,0.0023480989584522827,1.9155527266849652,0.0349498932347714,2.0001535716335157,13
data_2_sRT,2_sRT-267-122-710,cam2,exy_mean,4.235476392230662,0.0921743225940843,4.238497617721417,0.10556478157175012,0.00849610574567832,-0.009661707653161874,0.011143923108291313,1.915555378327204,0.0349824517140012,2.0001535716335157,13
data_2_sRT,2_sRT-267-122-721,cam1,exy_mean,4.828730623574453,0.1564209612791518,3.710546738078521,0.1272397405830619,0.02446751712749391,-0.01975130155083084,0.01618995158364489,2.0673187348297124,0.0412496593219712,2.1070460906617723,13
data_2_sRT,2_sRT-267-122-721,cam2,exy_mean,4.580013906951424,0.07534991198663958,3.9466438597256372,0.07333201739666076,0.005677609236394332,-0.0054826542974748815,0.005377584775464156,2.067318700109106,0.0426434930633669,2.1070460906617723,13
data_2_sRT,2_sRT-267-122-733,cam1,exy_mean,4.298925303542218,0.05322962205681738,4.125970322863949,0.05338087594081146,0.0028333926643116197,-0.0028240207709183222,0.0028495179162083034,1.78854976049473,0.0268523965992655,1.9263825550615339,12
data_2_sRT,2_sRT-267-122-733,cam2,exy_mean,4.453321151453583,0.1440496683126203,3.9970826106771438,0.129885717046769,0.020750306940975925,-0.018597550418596977,0.016870299492753336,1.7885512776792336,0.026445860560115098,1.9263825550615339,12
data_2_sRT,2_sRT-267-122-744,cam1,exy_mean,4.5788857813918105,0.05614528107320345,3.932550269773635,0.05401906532935255,0.0031522925867890172,-0.0030099404140424358,0.0029180594190568584,2.048089723190216,0.0418916520715798,2.168526639928113,13
data_2_sRT,2_sRT-267-122-744,cam2,exy_mean,4.4543742277353795,0.04845669358471535,4.094174777592448,0.05172379659423297,0.0023480511531629934,-0.002487423510383741,0.002675351134121586,2.0480895362494693,0.041139821849368596,2.168526639928113,13
data_2_sRT,2_sRT-267-122-755,cam1,exy_mean,4.73929021451022,0.06785626457545514,3.7887278143776304,0.05485946974339435,0.004604472642134168,-0.0036974386944790653,0.0030095614205264,1.931728439960301,0.0333710710055784,2.067850490568866,12
data_2_sRT,2_sRT-267-122-755,cam2,exy_mean,4.6353624939493585,0.08537658322167288,3.9164196476935365,0.07489316018046914,0.007289160962607235,-0.006351299334541076,0.005608985441817409,1.931729125424496,0.0324456201417479,2.067850490568866,12
data_2_sRT,2_sRT-267-122-767,cam1,exy_mean,4.753585636160412,0.060936252345429584,3.845719477022518,0.04969452831945524,0.0037132268499058723,-0.0030084327407891,0.0024695461448931387,1.92796024374764,0.0310791665869879,2.0638899336210197,13
data_2_sRT,2_sRT-267-122-767,cam2,exy_mean,4.883648850286661,0.07410158999980015,3.7714617163581536,0.056049124394104914,0.0054910456404984815,-0.004126815721494938,0.0031415043453458464,1.9279636074969224,0.0300790991828438,2.0638899336210197,13
data_2_sRT,2_sRT-267-122-778,cam1,exy_mean,3.521230095604488,0.043166025785256454,5.287342530458818,0.0862258076285531,0.0018633057820934252,-0.003699203615640251,0.007434889901196245,1.7594477412705714,0.0256227267077409,2.1689697617974595,8
data_2_sRT,2_sRT-267-122-778,cam2,exy_mean,3.8607586849761275,0.09641313402437865,4.651928300374918,0.16227970727439384,0.0092954924124028,-0.015508556578015295,0.02633470339306295,2.030910005931593,0.0489136674995846,2.1689697617974595,10
data_2_sRT,2_sRT-267-122-789,cam1,exy_mean,4.91223320661351,0.05428437412362426,3.8059946328247456,0.04379166919680809,0.002946793273993607,-0.0023603125370095478,0.0019177102910426702,2.063191158667588,0.0365177205854383,2.063737871151694,13
data_2_sRT,2_sRT-267-122-789,cam2,exy_mean,4.93318580334161,0.12236633847803484,3.781743251228748,0.09090816797316192,0.014973520792520989,-0.011055379736922845,0.008264295004236623,1.9255108104619612,0.0286499302669034,2.063737871151694,12
data_2_sRT,2_sRT-267-122-801,cam1,exy_mean,4.425253317020736,0.12526473913635694,3.9739171492599072,0.12358961889663725,0.015691254870899556,-0.015367566552228163,0.015274393899016036,1.9442478593248296,0.0371751344428205,2.076618788819876,12
data_2_sRT,2_sRT-267-122-801,cam2,exy_mean,4.185625227635109,0.08252603204935437,4.183029249929358,0.09708633997350967,0.006810545965811063,-0.007950482947412546,0.009425757409451903,1.9442474474063445,0.0406928930823771,2.076618788819876,12
data_2_sRT,2_sRT-267-122-812,cam1,exy_mean,3.901751184512009,0.11180782341956434,4.69809956147308,0.15751390539790172,0.012500989377820482,-0.01750490333862732,0.02481063039369913,1.7769530150226716,0.0252889783341241,1.9132385857174457,12
data_2_sRT,2_sRT-267-122-812,cam2,exy_mean,3.807505695439923,0.08987288054451602,4.91338975782073,0.14034850971553053,0.008077134657368847,-0.012538691899575695,0.01969770417937037,1.776953934950629,0.0239647920617881,1.9132385857174457,12
data_2_sRT,2_sRT-267-122-823,cam1,exy_mean,4.003644943209858,0.07304988450480837,4.89652412151494,0.11222696881608649,0.005336285626165842,-0.00814594760010603,0.012594892529646849,1.929776520738263,0.028432823886749,2.0005638621249093,13
data_2_sRT,2_sRT-267-122-823,cam2,exy_mean,4.010240963499585,0.09404768424248224,4.92585439351627,0.14490669695918554,0.008844966911373642,-0.013542559300779676,0.020997950823621228,1.929775874858623,0.027742643811461902,2.0005638621249093,13
data_2_sRT,2_sRT-267-122-834,cam1,exy_mean,4.425157708192619,0.09182093586179227,4.258060678780059,0.0966706493002983,0.008431084262535369,-0.00881981357702075,0.009345214436141265,1.920848442668642,0.0289416766310326,2.0254453079447807,12
data_2_sRT,2_sRT-267-122-834,cam2,exy_mean,4.115561134535307,0.05207998072637027,4.688110214410668,0.0712524764709978,0.0027123243924590985,-0.003686991596438702,0.005076915403250095,1.920848935088548,0.0282855352110892,2.0254453079447807,12
data_2_sRT,2_sRT-267-122-846,cam1,exy_mean,4.041759392927556,0.07368393705089409,4.528390220228859,0.09316242400872389,0.005429322579320123,-0.0068228262698020875,0.008679237247181252,1.7901181987442585,0.0252310698403431,1.9729927333668955,12
data_2_sRT,2_sRT-267-122-846,cam2,exy_mean,4.202019446950371,0.11218821805069303,4.30688124935351,0.12368498101313008,0.012586196269389843,-0.013791781227228544,0.01529797452821835,1.7901258645179845,0.0256420682032573,1.9729927333668955,12
data_2_sRT,2_sRT-267-122-868,cam1,exy_mean,4.431250757685195,0.11788373979334583,4.1343608235498515,0.1114195278264503,0.01389657610766527,-0.013057842594554225,0.012414311181069134,1.7898894423222844,0.0238562710820882,1.8703034323211614,11
data_2_sRT,2_sRT-267-122-868,cam2,exy_mean,4.5218107515053925,0.12824110130552727,4.039965559971586,0.1134816375433453,0.01644578006405451,-0.014468265045695695,0.012878082059519198,1.7898992126107895,0.0239617652995738,1.8703034323211614,11
data_2_sRT,2_sRT-267-122-880,cam1,exy_mean,4.910454016694107,0.17022558511945884,3.695856134025069,0.13145374337803895,0.028976749829262127,-0.02221349121360065,0.01728008664809932,2.039573686003541,0.0374011044607435,2.147759411591082,13
data_2_sRT,2_sRT-267-122-880,cam2,exy_mean,4.620776277072012,0.08785944789118688,3.9072291938776886,0.08181412441169303,0.007719282583744182,-0.007133470665169172,0.006693550953251985,2.039570758882793,0.040953680883198,2.147759411591082,13
data_2_sRT,2_sRT-267-122-891,cam1,exy_mean,4.551481765101423,0.06189388868125092,3.9385788806937096,0.06011698853443986,0.003830853456087081,-0.0036918201170130765,0.003614052310449973,2.042643590759769,0.0419931800744671,2.177167961039399,13
data_2_sRT,2_sRT-267-122-891,cam2,exy_mean,4.544302240809975,0.07674769398449884,3.950081436951928,0.07503912838245193,0.005890208531938279,-0.005714159578454316,0.005630870788398102,2.042646714899686,0.0421502616453468,2.177167961039399,13
data_2_sRT,2_sRT-267-122-936,cam1,exy_mean,3.851034891634897,0.06893084558721263,4.641845095254426,0.09986443400726853,0.0047514614733681505,-0.006838919819847476,0.009972905179592092,1.7961240247844787,0.029240217411024297,2.1435761818777466,11
data_2_sRT,2_sRT-267-122-936,cam2,exy_mean,4.259955737462715,0.05538032195509534,4.132759446034201,0.06649728669639825,0.003066980059850015,-0.003650714610439914,0.004421889137982984,2.069082759533628,0.0499164125385966,2.1435761818777466,13
data_2_sRT,2_sRT-267-122-947,cam1,exy_mean,3.9647944163195903,0.08926491456411198,4.338891028546335,0.11223066845975835,0.007968224972138211,-0.009950715395229359,0.012595722942924197,1.79091836261172,0.0321223160825605,1.9122163518689739,12
data_2_sRT,2_sRT-267-122-947,cam2,exy_mean,3.7546010519270965,0.06330849802953577,4.726240443964808,0.09860434003251549,0.004007965922755734,-0.00620090604754453,0.009722815873247937,1.7909174789767976,0.0304487494216171,1.9122163518689739,12
data_2_sRT,2_sRT-267-122-959,cam1,exy_mean,3.5467384487117686,0.10872878372664573,5.133044030639843,0.1931236927136136,0.011821948410675699,-0.02088190159843761,0.03729676068734225,1.664000905024563,0.0208631712751249,2.0623123782928974,10
data_2_sRT,2_sRT-267-122-959,cam2,exy_mean,3.6674424266555903,0.0725727838579779,4.8810962049027875,0.13632993143152328,0.0052668089568967775,-0.009813855156060007,0.01858585020412384,1.931937949147968,0.0440692529295429,2.0623123782928974,12
data_2_sRT,2_sRT-267-122-970,cam1,exy_mean,3.9525142777384263,0.12819005535083197,4.5494157720935045,0.1578315717501318,0.016432690290849365,-0.020125525065057798,0.024910805041117003,1.6613178573253178,0.0196862017427857,1.7991919580481424,11
data_2_sRT,2_sRT-267-122-970,cam2,exy_mean,3.8381564982270477,0.15872303112577185,4.735064060280206,0.21707798716029175,0.02519300060975274,-0.0342740727223864,0.047122852509563794,1.6613123659491056,0.0193965911399717,1.7991919580481424,11
data_2_sTL,2_sTL-142-186-368,cam1,exy_mean,11.742976078282085,0.25460822667733657,11.80598564553679,0.4626130363809997,0.06482534909177799,-0.11751475598693825,0.21401082142964817,6.881792306797511,0.0018484664800824644,7.22000519752809,17
data_2_sTL,2_sTL-142-186-368,cam2,exy_mean,16.607090956469378,0.9511228378441333,7.31464328302241,0.42585107157535407,0.9046346526686775,-0.4042460844806421,0.18134913516187734,6.458702915219959,0.0009840734484003481,7.22000519752809,16
data_2_sTL,2_sTL-142-186-421,cam1,exy_mean,20.473764083319125,3.1287976834354456,7.942456019917807,1.048291497924143,9.789374943871012,-3.276227962336772,1.0989150646200434,6.616975456849675,0.0001265417027838432,6.881641842781571,13
data_2_sTL,2_sTL-142-186-421,cam2,exy_mean,22.921217876399076,1.3420790921933043,6.488829300313376,0.2963383363550654,1.8011762897024042,-0.39715364678880416,0.08781640959368787,6.616959460788525,0.00031725785198820084,6.881641842781571,9
data_2_sTL,2_sTL-142-186-475,cam1,exy_mean,15.076881829531152,1.8782791104699716,10.703487485585454,1.5860810089158286,3.5279324168278676,-2.9759137258772066,2.5156529668434526,6.609818358072422,0.00014703157563039605,7.159017338746133,13
data_2_sTL,2_sTL-142-186-475,cam2,exy_mean,27.211974837737852,2.434856656965323,5.431302546649456,0.3313086710201003,5.928526939968349,-0.8054630748428249,0.10976543549310505,6.609816347820124,0.0004713480829064968,7.159017338746133,7
data_2_sTL,2_sTL-142-186-528,cam1,exy_mean,20.990581278708518,1.272722689781414,7.391871640583619,0.40502035943573744,1.619823045084437,-0.5147275641662901,0.16404149155745396,7.1825542120957735,0.00036825501807743056,7.732678024807135,14
data_2_sTL,2_sTL-142-186-528,cam2,exy_mean,24.819451698088464,0.5128371472201491,6.043377677922693,0.09706613572977757,0.26300193956890083,-0.04969812951491405,0.009421834705511603,7.182556698041822,0.0005575003669205588,7.732678024807135,10
data_2_sTL,2_sTL-142-186-581,cam1,exy_mean,23.96754196602489,3.6455600158998536,6.907994808690295,0.7949168895533465,13.29010782952774,-2.894571384450009,0.6318928612971673,6.623607051910228,0.00013764131572831153,7.171186848932439,13
data_2_sTL,2_sTL-142-186-581,cam2,exy_mean,25.04646934653254,1.4063936546564753,6.04486643211502,0.24699420812853773,1.9779431118579969,-0.3468839074560918,0.06100613884904341,6.6236073487289335,0.0003245236139815022,7.171186848932439,7
data_2_sTL,2_sTL-142-186-635,cam1,exy_mean,74.98228200783257,20.46581779528173,3.500847534452928,0.37926374669016133,418.84969802967026,-7.752727710706191,0.14384098955345886,6.61165926266296,0.0002097029777533,7.164074947597767,13
data_2_sTL,2_sTL-142-186-635,cam2,exy_mean,32.96695756810522,2.918995740044356,5.010045425935644,0.26651627186742705,8.520536130397096,-0.7768792174768421,0.07103092317011228,6.611654686109149,0.0003178680589910639,7.164074947597767,13
data_2_sTL,2_sTL-142-186-688,cam1,exy_mean,24.965233696309564,2.392397037831538,6.598870458561597,0.4607427271808945,5.723563586625117,-1.1009785624596087,0.21228386065008817,6.576523833953292,0.00014725542640247997,7.121291741388482,13
data_2_sTL,2_sTL-142-186-688,cam2,exy_mean,27.157406778651968,1.745367684006444,5.580330604880217,0.24432290165121345,3.046308352374018,-0.4258155944465253,0.05969368027126853,6.576520539462839,0.0003663948946198053,7.121291741388482,13
