Repository: chesali/wood-rheology

# Rheology data for Norway spruce

This repository enables exploration of rheological data on wood. It is based on the following research works:
- Maas, J.M. and Wittel, F.K. (2026) “From elasticity to creep: orthotropic moisture-dependent rheology of Norway spruce.” *Holzforschung*, 80(7), pp. 514–542. Available at: https://doi.org/10.1515/hf-2026-0009.
- Maas, J.M. and Wittel, F.K. (2026) “Orthotropy of wood mechanosorption in Norway spruce.” Manuscript submitted to *Mechanics of Materials*.

**Please cite the respective source when using data from this repository.** See the acknowledgement section for more information.

File: data/03_plasticity/sample_plasticity_curves.csv (part 3 of 9)
sheet,sample,camera,component,K,K_std,n,n_std,Var_KK,Var_Kn,Var_nn,max_stress,max_strain,strength,count
data_2_sTL,2_sTL-142-186-741,cam1,exy_mean,45.70209802210402,9.492093993414613,4.52503111551213,0.4894088110776772,90.09984837981777,-4.639555109362262,0.2395209843604655,7.17378236339748,0.00023255438398386328,7.598757907985823,14
data_2_sTL,2_sTL-142-186-741,cam2,exy_mean,30.002471575395028,2.1562334374859877,5.198447148728999,0.25102951565560705,4.649342636932639,-0.540391042028724,0.06301581773028868,7.173787243438993,0.0006004498755129979,7.598757907985823,14
data_2_sTL,2_sTL-142-186-848,cam2,exy_mean,17.98001161688735,1.0742548469111286,6.925709951910196,0.40070403588216735,1.1540234761120525,-0.42964831460905445,0.16056372437225727,6.638485059069066,0.0010091090358047314,7.439239850043871,13
data_2_sTL,2_sTL-142-186-901,cam2,exy_mean,25.970090009400923,2.3617160798436334,5.856907003692636,0.33676249638120437,5.577702841791979,-0.7944664476798816,0.11340897896890068,5.562978295839452,0.00012183224365434583,6.1083083709067925,7
data_2_sTL,2_sTL-142-198-049,cam1,exy_mean,22.145894079683718,2.90463530295476,7.379036124551405,0.7802799857857253,8.436906243171089,-2.2638444614826243,0.6088368562177717,6.615485939255538,0.00013370372136698114,7.125398874544852,13
data_2_sTL,2_sTL-142-198-049,cam2,exy_mean,29.35074500697599,2.2868986850833752,4.910412999466816,0.24691465800508478,5.229905595836071,-0.5637273963315833,0.06096684833776798,6.615487263179948,0.000674228812793396,7.125398874544852,13
data_2_sTL,2_sTL-142-198-103,cam1,exy_mean,32.73695006225798,4.70339461958345,4.6791230469249045,0.36515818600112465,22.121920947526547,-1.7152821695592035,0.13334050080363197,5.501900809771379,0.00023995735614784958,6.5877730753584505,11
data_2_sTL,2_sTL-142-198-103,cam2,exy_mean,8.178625731489502,0.26147760305725676,19.13044459739762,1.5351161079306155,0.06837053690056832,-0.4011597036484971,2.3565814648280408,5.501895031452968,0.0005088826222415,6.5877730753584505,11
data_2_sTL,2_sTL-142-198-156,cam1,exy_mean,12.617146780189374,1.252770635929466,10.20792176677121,1.3498811188428974,1.5694342662471183,-1.688684943577478,1.8221790350085523,6.053024139961915,0.0005454468697706342,6.938040048072234,12
data_2_sTL,2_sTL-142-198-156,cam2,exy_mean,16.177324327855544,0.44796319061430756,7.644147813949605,0.22880375849475995,0.20067102014535046,-0.10229837569210937,0.05235115990132844,6.614332651102751,0.001071270111483929,6.938040048072234,13
data_2_sTL,2_sTL-142-198-209,cam1,exy_mean,18.18726375005629,0.8259172127759243,6.734850409445572,0.26940138651028583,0.6821392423595515,-0.22214416630496855,0.07257710705366442,6.053821342797165,0.0006039580103863202,6.669879196746253,8
data_2_sTL,2_sTL-142-198-209,cam2,exy_mean,15.496231127644556,0.35362038281893554,7.5055339209394125,0.17669566542507784,0.12504737514501052,-0.06237360274569211,0.031221358180011045,6.053819594175803,0.0008653030453033684,6.669879196746253,7
data_2_sTL,2_sTL-142-198-263,cam1,exy_mean,14.217400423098546,2.107616680048159,9.05950698064095,1.2528529476194112,4.442048070017224,-2.638329418342114,1.569640508358647,4.944802513570911,7.015525929700843e-05,6.638699327471449,10
data_2_sTL,2_sTL-142-198-263,cam2,exy_mean,14.572557109391663,0.8437964885791684,8.020161951675924,0.5618986589217452,0.7119925141385348,-0.4731241436160415,0.3157301028980557,6.562331370761249,0.001635449506359675,6.638699327471449,13
data_2_sTL,2_sTL-142-198-316,cam1,exy_mean,15.788562065778455,0.8638218686014147,8.155074639398228,0.49313923544134836,0.7461882206740398,-0.42524819512943635,0.2431863055316776,6.566479891570857,0.0007984976056081828,7.120062340419931,13
data_2_sTL,2_sTL-142-198-316,cam2,exy_mean,14.749518446546135,0.49333465380418,7.427971461036382,0.29516074761019184,0.24337908064409017,-0.14525713465049978,0.08711986692980737,6.566477420181937,0.002466399984427493,7.120062340419931,13
data_2_sTL,2_sTL-142-198-369,cam1,exy_mean,10.43940878459446,0.2824539205944258,14.455887378016094,0.8411910985479829,0.07978021725916219,-0.2372259209634585,0.7076024642763623,6.610150421094992,0.001357472652845984,6.681273513453965,13
data_2_sTL,2_sTL-142-198-369,cam2,exy_mean,12.339861594683713,0.4072488148957589,9.396915831336655,0.4239592206793972,0.16585159723400011,-0.1723321723644242,0.1797414207990818,6.052979288881544,0.001230149316479661,6.681273513453965,11
data_2_sTL,2_sTL-142-198-422,cam2,exy_mean,21.467546126128106,1.8263828091460983,6.336627398651932,0.41380572124369336,3.3356741655443933,-0.7547142210159274,0.17123517493401327,6.064992034123298,0.0003365247506418,7.1439845441722785,8
data_2_sTL,2_sTL-142-198-476,cam1,exy_mean,16.365037115482316,3.260670882876864,9.278640004018586,1.82902755912493,10.631974606440988,-5.957919002490633,3.3453418120385,6.072929615280337,0.00010143650166824408,6.342122513137619,12
data_2_sTL,2_sTL-142-198-476,cam2,exy_mean,19.546694236275606,2.670364238831142,6.717133733570656,0.7620261680089422,7.130845168028225,-2.0319498901021333,0.5806838807303926,6.072929615280337,0.0003898294121238551,6.342122513137619,12
data_2_sTL,2_sTL-142-198-529,cam1,exy_mean,10.030681291478821,0.432285755404551,16.27383242538666,1.359991124963221,0.18687097432568328,-0.5874282424435797,1.8495758599787273,6.01829486697995,0.000245786420768506,6.571465798616243,6
data_2_sTL,2_sTL-142-198-529,cam2,exy_mean,12.461164407826876,0.7779175815600425,10.931702598752665,0.9201200787471063,0.6051557637002255,-0.7148899584738615,0.8466209593135811,6.018296587990846,0.0003538306126586761,6.571465798616243,12
data_2_sTL,2_sTL-142-198-582,cam1,exy_mean,9.293769570763413,1.0258693423611243,19.182995411251678,4.86530128790811,1.0524079075964456,-4.988031905934589,23.67115662212032,6.030688039001303,0.00024970544198110045,7.038300025269509,12
data_2_sTL,2_sTL-142-198-582,cam2,exy_mean,18.669369020912267,1.3943695867350296,6.836517038506992,0.4060142426341039,1.9442665444116176,-0.5654300548749464,0.16484756522174498,5.478462866353695,0.00023053575352620088,7.038300025269509,7
data_2_sTL,2_sTL-142-198-636,cam1,exy_mean,37.15701022767985,8.632466579053732,4.890690630161072,0.5770981145765884,74.51947923847965,-4.976745529605575,0.3330422338478532,5.473450526248073,8.527770130173744e-05,6.021335024624498,11
data_2_sTL,2_sTL-142-198-636,cam2,exy_mean,37.47218159242189,13.26487729448857,4.185530996601058,0.7442270348179959,175.95696963783843,-9.85886159780405,0.5538738793539865,5.473450874534158,0.0003320619511379,6.021335024624498,11
data_2_sTL,2_sTL-142-198-849,cam1,exy_mean,17.40063478570702,1.1802803123127787,7.460850581884016,0.5031079704450848,1.3930616156331506,-0.5927942357748841,0.2531176299253723,6.569191200605922,0.0007091857999150842,7.11779649883404,13
data_2_sTL,2_sTL-142-198-849,cam2,exy_mean,14.966846931501093,1.3795363348321288,7.659335556131555,0.751049903943521,1.9031204991220632,-1.0342436889219688,0.5640759582135721,6.014694349147202,0.0009243757679552114,7.11779649883404,12
data_2_sTL,2_sTL-142-198-902,cam1,exy_mean,14.009931196301647,0.8852658097297821,9.317796652712856,0.7651206477719655,0.7836955538765268,-0.6761373151462984,0.5854096056469922,6.629694681270888,0.000919001478757351,7.002886072176642,13
data_2_sTL,2_sTL-142-198-902,cam2,exy_mean,8.76137544599197,0.3148296453393795,17.767838665998678,1.7257653506216362,0.09911770558451947,-0.5427035949387987,2.978266045406219,6.073741805127043,0.0014920095857947678,7.002886072176642,12
data_2_sTR,2_sTR-267-122-122,cam1,exy_mean,5.536396161450503,0.1248310528253023,3.7897175856453575,0.06980499305945193,0.01558279174947341,-0.008675578903479147,0.004872737056030132,1.7762055053021597,0.0136585815702222,1.886006865987709,12
data_2_sTR,2_sTR-267-122-122,cam2,exy_mean,6.156717587214763,0.09188307329564202,3.5176812283736814,0.03923057067184907,0.008442499158252324,-0.003589442510305438,0.0015390376752389444,1.7762100344037446,0.0126920540998066,1.886006865987709,12
data_2_sTR,2_sTR-267-122-134,cam1,exy_mean,5.475438091436199,0.06474422866783588,3.558058679310063,0.03213437741063187,0.0041918151457930215,-0.0020715773601491117,0.0010326182115689279,1.6208195710298965,0.0131332329715408,1.7387757995485804,11
data_2_sTR,2_sTR-267-122-134,cam2,exy_mean,6.518876755231786,0.2738050351152993,3.2988327091663843,0.09287419222758166,0.07496919725449029,-0.025332980059299945,0.008625615581925788,1.620819057888779,0.0103401867991894,1.7387757995485804,11
data_2_sTR,2_sTR-267-122-145,cam1,exy_mean,5.728970466571983,0.44704496682016803,3.4919503199907305,0.1556151911534564,0.19984920235924514,-0.06940361531322,0.024216087717726778,1.0745826052996392,0.0028786298405424895,1.5794221644655324,7
data_2_sTR,2_sTR-267-122-145,cam2,exy_mean,5.55479072263013,0.31661885190558575,3.4937585107367917,0.13286770641819795,0.10024749738201123,-0.04192642051532702,0.01765382740883244,1.353589571141756,0.0072641197335824,1.5794221644655324,9
data_2_sTR,2_sTR-267-122-156,cam1,exy_mean,5.250945764321495,0.16538320371945747,3.8889052279750627,0.09208568852452331,0.027351604072511575,-0.015175940732938011,0.008479774031035524,1.5036504650339642,0.007754488724400693,1.638779444251305,10
data_2_sTR,2_sTR-267-122-156,cam2,exy_mean,5.90461795797985,0.35395980140654304,3.557743358518766,0.14640770913065343,0.1252875410117594,-0.05164377456587376,0.02143521729288602,1.5036502994092418,0.0077573331378684995,1.638779444251305,10
data_2_sTR,2_sTR-267-122-167,cam1,exy_mean,5.898815347747535,0.28683304654223857,3.409207280879557,0.09944114770671374,0.082273196588702,-0.028443625542861832,0.009888541857228457,1.2129855373987202,0.00456487813434407,1.3570114618000397,8
data_2_sTR,2_sTR-267-122-167,cam2,exy_mean,5.7908950491507865,0.49711580629639374,3.58393696188096,0.18724834887236652,0.24712412486971364,-0.0928408506690361,0.03506194415542748,1.2129864424072805,0.0036789971986658,1.3570114618000397,8
data_2_sTR,2_sTR-267-122-179,cam1,exy_mean,5.342513118247325,0.22583358634638143,3.648219138258884,0.10590091105639547,0.05100080872206852,-0.023836188961210456,0.011215002962574584,1.3539167449477962,0.0067282922370178,1.4934598106083328,9
data_2_sTR,2_sTR-267-122-179,cam2,exy_mean,4.864851645215126,0.2532671655698879,3.9737169332574602,0.15282429282381757,0.064144257155805,-0.03857765630900392,0.023355264477099937,1.353915239452138,0.006177535488453899,1.4934598106083328,9
data_2_sTR,2_sTR-267-122-190,cam1,exy_mean,3.8206485111158006,0.23107482480049718,4.474937295983407,0.22455227296656402,0.053395574656580465,-0.05172399029688756,0.05042372329445027,1.2142680451624113,0.005979337311145,1.444815723302049,8
data_2_sTR,2_sTR-267-122-190,cam2,exy_mean,4.2408154506924305,0.42675252241522416,4.130100482795399,0.31564020345022537,0.1821177153877564,-0.1342822717238301,0.09962873803409966,1.2142674527002266,0.005790334941646699,1.444815723302049,8
data_2_sTR,2_sTR-267-122-201,cam1,exy_mean,4.650452971708294,0.1451433629171391,3.9631018354186804,0.09445021870614428,0.021066595798896356,-0.013661327982559163,0.008920843813638488,1.3521578149733078,0.0075282717846841,1.5321917288957958,9
data_2_sTR,2_sTR-267-122-201,cam2,exy_mean,4.876506631286546,0.2552688420725563,3.849630880227622,0.14818834579180495,0.06516218173306369,-0.037699538488780715,0.02195978582851156,1.3521586185311525,0.007240252326786399,1.5321917288957958,9
data_2_sTR,2_sTR-267-122-213,cam1,exy_mean,5.075479831641714,0.13711633970313183,3.7736839968817883,0.07291140479930193,0.01880089061358465,-0.009964613402002083,0.005316072949807669,1.356108418186255,0.0068904476175845955,1.4844475184072035,9
data_2_sTR,2_sTR-267-122-213,cam2,exy_mean,5.598067068512219,0.30505296151957145,3.548802439902566,0.12870548434069756,0.09305730933186114,-0.039137195770259356,0.016565101699373544,1.3561106679750488,0.006629728884910599,1.4844475184072035,9
data_2_sTR,2_sTR-267-122-224,cam1,exy_mean,4.45299179238252,0.07415837841001992,3.9715482546485843,0.056176394943098035,0.005499465088403709,-0.004148230820688771,0.0031557873488029303,1.482582045694101,0.0126153530643741,1.5975031364118588,10
data_2_sTR,2_sTR-267-122-224,cam2,exy_mean,4.334590838723972,0.0743222745296759,4.102115841411285,0.06130749435867117,0.0055238004912645106,-0.004537300206652093,0.0037586088645384977,1.4825877964602472,0.0122319522670904,1.5975031364118588,10
data_2_sTR,2_sTR-267-122-235,cam1,exy_mean,6.059537902074975,0.24162169975520026,3.3905678497856604,0.08478095586891199,0.058381045792592144,-0.020420902554612524,0.007187810478046401,1.345467178589835,0.00612350880366539,1.471598311882638,9
data_2_sTR,2_sTR-267-122-235,cam2,exy_mean,6.042246793503498,0.3246943418140801,3.442469949032875,0.11634040785923291,0.10542641560607867,-0.03765960748521422,0.013535090500852663,1.3454656432119898,0.005760257056775953,1.471598311882638,9
data_2_sTR,2_sTR-267-122-247,cam1,exy_mean,4.837730586479674,0.1729319669334666,3.846888874702467,0.10113558192802961,0.029905465187477585,-0.017430001863666597,0.010228405931921189,1.3417901159321377,0.0072630974350987,1.4699880567190236,9
data_2_sTR,2_sTR-267-122-247,cam2,exy_mean,4.314682163429837,0.12118293891645308,4.282718519516983,0.0974066319214979,0.014685304684428798,-0.01176423829981709,0.009488051942290174,1.3417913568145183,0.0067140859772399294,1.4699880567190236,9
data_2_sTR,2_sTR-267-122-258,cam1,exy_mean,6.131937287879028,0.25514073228610185,3.429004055025647,0.08622629829448752,0.0650967932714883,-0.021936961726215544,0.007434974517569941,1.289292324339282,0.0047811867170694,1.324753593058282,10
data_2_sTR,2_sTR-267-122-258,cam2,exy_mean,6.187403172832305,0.975234724498776,3.4330189048296327,0.2942680013323099,0.9510827678682036,-0.2863345461334029,0.08659365660811233,1.07445254008378,0.0024302043829106997,1.324753593058282,8
data_2_sTR,2_sTR-267-122-269,cam1,exy_mean,5.608953635211611,0.3522916813748956,3.618666177575771,0.15038646603668812,0.12410942876595094,-0.05281361232008874,0.02261608916700395,1.3459031210190675,0.0058251629938125,1.5661168854615326,9
data_2_sTR,2_sTR-267-122-269,cam2,exy_mean,7.797303173779394,1.34425249705501,3.0274226308475236,0.2654080997677606,1.8070147758386297,-0.3558996145065389,0.07044145942233357,1.2041684685740326,0.0035615352842261,1.5661168854615326,8
data_2_sTR,2_sTR-267-122-280,cam1,exy_mean,7.056440600156613,0.34886077488154943,3.2436437799196574,0.09159151550216457,0.1217038402509551,-0.03186374117337748,0.008389005711983253,1.3471880725075345,0.004700965884226,1.4758748822940586,9
data_2_sTR,2_sTR-267-122-280,cam2,exy_mean,6.787505546503723,0.3791761264562601,3.3352169793477877,0.1090326439165126,0.14377453487437375,-0.04122765468902149,0.011888117439425033,1.3471995635975482,0.0045767088862103,1.4758748822940586,9
data_2_sTR,2_sTR-267-122-292,cam1,exy_mean,6.98051616695308,0.43549528723202613,3.2082834330903807,0.11503700585424458,0.18965614520130494,-0.049955447775314105,0.0132335127159095,1.3471706971570705,0.005119165303446201,1.4806864716438566,9
data_2_sTR,2_sTR-267-122-292,cam2,exy_mean,5.87560223763985,0.5866006847820727,3.7504385988863578,0.2414773575408957,0.34410036338679667,-0.14127349811659673,0.05831131420493357,1.3471711609168688,0.0039843256929495,1.4806864716438566,7
data_2_sTR,2_sTR-267-122-303,cam1,exy_mean,2.110057888988766,0.08630249021685808,13.501155914529695,1.992418637722971,0.007448119817630885,-0.17101308315155905,3.969732027945859,1.6162938190134823,0.0277348911585612,1.6174517729690536,11
data_2_sTR,2_sTR-267-122-303,cam2,exy_mean,7.150235606108992,0.8487610432145326,3.473986975360898,0.2479834610031523,0.7203953084786218,-0.20990016075857482,0.06149579693110195,1.4839306342887038,0.0044100985197075195,1.6174517729690536,10
data_2_sTR,2_sTR-267-122-314,cam1,exy_mean,6.4578893722037,0.34515626227998736,3.3955986126344597,0.10336031484814999,0.11913284539109142,-0.03558534119019748,0.010683354685508696,1.2153959844905464,0.003433536836814433,1.430054602260008,8
data_2_sTR,2_sTR-267-122-314,cam2,exy_mean,7.065320112431306,0.4801273749142886,3.261752186370352,0.12672358197424521,0.23052229614208583,-0.060675146462912,0.016058866228383244,1.3503042602499535,0.004537885043073699,1.430054602260008,9
data_2_sTR,2_sTR-267-122-326,cam1,exy_mean,5.525569780817657,0.34191214627129013,3.674308079793408,0.1426732328473512,0.11690391576784008,-0.04865299387510237,0.020355651371114492,1.212776269488565,0.0038175585879818,1.3664010092063583,8
data_2_sTR,2_sTR-267-122-326,cam2,exy_mean,7.273253756404705,1.1248989860316654,3.130381472634065,0.2567356200263551,1.2653977287750688,-0.2880728296802875,0.06591317859031698,1.2127761768197938,0.0037221712860837997,1.3664010092063583,8
data_2_sTR,2_sTR-267-122-337,cam1,exy_mean,3.0787844846062633,0.2582323423731251,5.773987993124494,0.5633774933350186,0.0666839426475109,-0.14493076478012887,0.31739419999644897,1.3601903153997843,0.0092622642535237,1.4212083793537487,9
data_2_sTR,2_sTR-267-122-337,cam2,exy_mean,5.150032051871187,0.49228476692301054,3.774254231768962,0.2558954498577207,0.2423442917444428,-0.12556008233151092,0.06548248125788525,1.3601845225655969,0.006804037801904399,1.4212083793537487,9
data_2_sTR,2_sTR-267-122-348,cam1,exy_mean,5.13596919703656,0.19907694251077396,3.7146465967433326,0.10194935351923134,0.039631629039437996,-0.02022621977021147,0.01039367068298921,1.3572969055762167,0.0071676310525589995,1.3887478075853483,9
data_2_sTR,2_sTR-267-122-348,cam2,exy_mean,6.5143612521314,0.5542231285106891,3.3498082012123813,0.17156828469542515,0.3071632761761758,-0.09480321804177722,0.029435676313330453,1.357320772336629,0.005233793645972901,1.3887478075853483,9
data_2_sTR,2_sTR-267-122-360,cam1,exy_mean,6.451720932161659,0.28397443849790793,3.3443026045796453,0.0887901864652573,0.08064148172020208,-0.025139975682127613,0.00788369721253516,1.3472693810187368,0.0053691541850799,1.37546760338427,9
data_2_sTR,2_sTR-267-122-360,cam2,exy_mean,6.205480046221961,0.26989868817681323,3.459982130708857,0.09317366723778038,0.07284530187956466,-0.02507417999671361,0.00868133226653663,1.3472693001228553,0.005104564300462589,1.37546760338427,9
data_2_sTR,2_sTR-267-122-371,cam1,exy_mean,8.032743994128431,0.7404272149030614,2.941639098152889,0.136368141735317,0.5482324605691044,-0.10071470879381594,0.018596270080343504,1.2181095627112066,0.0039034964146307,1.3404823934327916,8
data_2_sTR,2_sTR-267-122-371,cam2,exy_mean,10.837609683199899,1.8650684282822856,2.5557282819484617,0.19075291052120655,3.478480242175355,-0.3549172810311145,0.03638667287231143,1.2181079335215566,0.0037819942490891,1.3404823934327916,8
data_2_sTR,2_sTR-267-122-382,cam1,exy_mean,7.803227970587194,0.45811085360807347,2.974978317497567,0.09358757278204113,0.20986555419351774,-0.04275064164825927,0.008758633779233846,1.3414963101255866,0.0053640918924541,1.473971953232477,9
data_2_sTR,2_sTR-267-122-382,cam2,exy_mean,7.287404011159164,0.57509303195364,3.110157127843663,0.13693074869229072,0.33073199540163045,-0.07852169663148686,0.018750029937431273,1.3414916572619888,0.005247551461634912,1.473971953232477,9
data_2_sTR,2_sTR-267-122-427,cam1,exy_mean,7.389217076319582,0.6899780639120232,3.0507432769456777,0.1499237462573891,0.4760697286797839,-0.10317329953025328,0.022477129691849996,1.2192659929139762,0.004098051701523799,1.3378733280466961,8
data_2_sTR,2_sTR-267-122-427,cam2,exy_mean,8.25948959777896,1.2612119156498887,2.878235425446423,0.2177417008903434,1.5906554961772617,-0.2739139675557707,0.04741144830661977,1.2192662016549567,0.0040640411402783,1.3378733280466961,8
data_2_sTR,2_sTR-267-122-439,cam1,exy_mean,4.654403841944291,0.09840191148777856,3.925018074498913,0.06790858040508216,0.009682936184448605,-0.006655876397282683,0.004611575292633509,1.4824500655205342,0.0112462207814198,1.6175226151627016,10
data_2_sTR,2_sTR-267-122-439,cam2,exy_mean,4.568427047939732,0.18302135571027847,4.020003418534105,0.13409495643539163,0.03349681664602828,-0.02444605870805416,0.017981457341409577,1.4824501219465938,0.010894883420744291,1.6175226151627016,10
data_2_sTR,2_sTR-267-122-450,cam1,exy_mean,6.799666773827324,0.5337197482551563,3.242869559885784,0.14023795582745946,0.28485676967754747,-0.07465646615997033,0.01966668425466447,1.2121521278892249,0.0037643102802189,1.3478427592984048,8
data_2_sTR,2_sTR-267-122-450,cam2,exy_mean,6.173192047021522,0.8127893892432853,3.4388771551937984,0.26449047070839793,0.6606265912664726,-0.2144197686940119,0.06995520909554989,1.2121527229548363,0.0037520013652739,1.3478427592984048,8
data_3_CL,3_CL-012-119-025,cam1,eyy_mean,75.24679184851773,3.0660556647193116,15.884942193656194,1.285382104835001,9.40069733915738,-3.934296610706922,1.652207155430057,46.385977016198176,0.00047900456516935446,55.0677890663863,15
data_3_CL,3_CL-012-119-123,cam1,eyy_mean,272.8428443923652,59.30891156311898,5.319148250361726,0.6663703131735741,3517.5469908018686,-39.47864193682037,0.44404939427904727,51.82067700607228,0.00017017135650359498,53.10433964656357,17
data_3_CL,3_CL-012-119-910,cam1,eyy_mean,306.7129539650323,35.804502301111704,4.30645263082593,0.2637986134250303,1281.9623850303133,-9.431826259603351,0.06958970844496858,50.08968026777109,0.0004123132291816,51.328619875890865,22
data_3_CL,3_CL-012-150-322,cam1,eyy_mean,185.12846761892655,19.077518833521932,6.505888113339645,0.5191181802747385,363.95172484338406,-9.888739416999208,0.2694836850917559,54.13620260001412,0.0003971794888199717,55.33210803248669,22
data_3_CL,3_CL-012-150-617,cam1,eyy_mean,174.81288569360785,7.993615905404151,6.18150148781379,0.2274257729670737,63.89789524313023,-1.814736845851568,0.05172248220967095,53.89042256129706,0.0007432446515725699,57.028463406989495,21
data_3_CL,3_CL-012-150-715,cam1,eyy_mean,57.80684193279186,1.7109267801420405,133.45850568285965,79.18526069135851,2.92727044700721,-135.44629311609114,6270.305510758408,54.99945837172222,0.0013020392208956,55.004557698353025,22
data_3_CL,3_CL-012-150-912,cam1,eyy_mean,2530.974823038333,890.789555643317,2.187181201945411,0.1905238164218089,793506.0324432182,-169.62910376848137,0.036299324623931144,51.4903498481371,0.0001691167958882,55.64439181974113,18
data_3_CL,3_CL-012-182-028,cam1,eyy_mean,327.9747024843275,79.83932275939443,5.062222548083817,0.6575473549469056,6374.317458678759,-52.442012049725044,0.43236852399767195,54.51952907370945,0.0001184767316881,55.7420964124941,20
data_3_CL,3_CL-012-182-225,cam1,eyy_mean,71.35293982582563,2.7314223650541556,33.14237640928151,5.086504280763016,7.460668136318036,-13.873030341149802,25.872525798220487,55.98975859217961,0.0003308797781838,56.034684367768406,22
data_3_CL,3_CL-012-182-520,cam1,eyy_mean,86.29037209037268,2.177305127147959,17.304888959259966,0.989829275153064,4.740657616704789,-2.1510365206559054,0.97976199395004,56.59524978791697,0.0007033518175923124,59.07086100204548,22
data_3_CL,3_CL-012-182-618,cam1,eyy_mean,209.3522371582829,12.330894829786057,6.208866854793214,0.27152909908043654,152.05096730324453,-3.3432277775820625,0.07372805164743351,58.13844968538334,0.0003583653560929935,59.4033897218306,22
data_3_CL,3_CL-012-182-716,cam1,eyy_mean,879.4891496049349,299.27876023066375,3.1520485870896007,0.36850112665609186,89567.77632520313,-110.19118732635899,0.13579308034680906,54.01593810623733,0.0001072489141286,56.48361237980471,21
data_3_CL,3_CL-012-182-815,cam1,eyy_mean,119.44257394230453,4.232613981489362,9.695168119454973,0.4127331371659679,17.915021116299236,-1.7439990818505418,0.17034864251486165,54.04596280606691,0.00046368354713150406,55.32254197438223,20
data_3_CL,3_CL-012-182-913,cam1,eyy_mean,435.04270761827286,49.860654801476784,3.670687908519594,0.19732252680995715,2486.08489723203,-9.825296645512106,0.03893617958666626,57.48143648871825,0.0006552349378217,60.426202562243176,22
data_3_CR,3_CR-161-132-008,cam2,eyy_mean,5.64714317163582,0.1318247900952268,43.684973848232254,11.107328888854127,0.017377775283650608,-1.458484152661385,123.37275504517345,5.170303383341011,0.014556636317163,5.082138143861586,18
data_3_CR,3_CR-161-132-039,cam2,eyy_mean,7.460703502236973,0.42848236209283547,10.28281623178916,1.4777784329110346,0.18359713462465577,-0.6293376098026313,2.1838290967769933,5.219538023011995,0.02223896533322305,4.767388398648341,17
data_3_CR,3_CR-161-132-102,cam2,eyy_mean,5.118965307018171,0.005051732447682047,504.5652487293743,56.56356624786053,2.552000072296365e-05,-0.2851072857126059,3199.437026676107,5.074825620622999,0.012656085553054015,5.072457042059333,17
data_3_CR,3_CR-161-132-165,cam2,eyy_mean,5.982351465631941,0.04511421131903733,35.53753592516553,2.5931575108817873,0.0020352920629387564,-0.11633016048592941,6.724465876242626,5.429398382120211,0.0342386803672107,5.255250259767491,22
data_3_CR,3_CR-161-132-196,cam2,eyy_mean,5.396581615949907,0.015335372394512893,65.53683136741523,3.2227477602363996,0.00023517364647838808,-0.04904027793368241,10.38610312610873,5.117659604660934,0.03175114631282938,5.030388863511607,26
data_3_CR,3_CR-161-132-259,cam2,eyy_mean,5.540649865015006,0.012638759244904683,221.14295891914853,27.17356612678479,0.00015973823525066358,-0.34311404423288006,738.4026960467457,5.439234320211988,0.016819507296753203,5.426462208510959,21
data_3_CR,3_CR-161-132-290,cam2,eyy_mean,6.357078239949675,0.1823719783329905,22.29837480306623,3.1959021116987,0.03325953848108875,-0.578965643717236,10.213790307560208,5.298279014850194,0.014667243706013636,5.170885500082749,21
data_3_CR,3_CR-161-132-353,cam2,eyy_mean,6.0623017920439795,0.025941050567815857,40.324049802735125,1.6695704672640777,0.0006729381045619794,-0.043068909585117186,2.7874655451603902,5.501731502799159,0.019833269158435505,5.408033331322984,21
data_3_CR,3_CR-161-132-415,cam2,eyy_mean,6.159208681433627,0.02620260047063093,37.19504957642816,1.3385337305771137,0.0006865762714235082,-0.03492316750544388,1.7916725478926854,5.509294124211249,0.0153298254148807,5.441947182072274,22
data_3_CR,3_CR-161-132-509,cam2,eyy_mean,5.182513779593164,0.03532937767209351,161.06019247234715,32.86905598824777,0.001248164926697419,-1.1591578298170722,1080.374841558567,5.014932810391509,0.0050329101426454,,12
data_3_CR,3_CR-161-132-572,cam2,eyy_mean,4.936177805763071,0.00734402768079956,382.07496857792114,52.3080304431692,5.393474257635017e-05,-0.38293947677688334,2736.130048843516,4.884525254804086,0.0180100380327514,4.8770389067856685,17
data_3_CR,3_CR-161-132-728,cam2,eyy_mean,5.151083881146628,0.006709625906883763,262.0509639298102,22.36334310605847,4.501907981032576e-05,-0.1500375258254693,500.11911487929285,5.073172072127772,0.018427955030722983,5.061351729478245,17
data_3_CR,3_CR-161-132-760,cam2,eyy_mean,5.609610618362336,0.12754124361406385,65.31282510925242,14.304776920028115,0.016266768822621985,-1.8215998985596125,204.62664273176904,5.065420021446863,0.0012894889291552,,12
data_3_CR,3_CR-161-132-791,cam2,eyy_mean,7.005027504025542,0.48130278649907654,12.54653547847138,2.453071603305163,0.23165237229177565,-1.1740478090308382,6.017560290942164,4.976948366595012,0.013626395355697752,4.852921760707431,10
data_3_CR,3_CR-161-132-854,cam2,eyy_mean,5.1698895861423795,0.019328470961856345,81.32054722737472,5.6219321966135105,0.00037358978972332397,-0.1083646436061562,31.60612162331961,4.901429376208079,0.0130685476459276,4.88525499719706,16
data_3_CR,3_CR-161-132-885,cam2,eyy_mean,6.003148007856643,0.23256230691608268,21.442379180881694,3.921081503852536,0.05408522659813024,-0.906829190444263,15.374880159854467,4.935945310670747,0.012951447873675151,4.842903545207045,16
data_3_CR,3_CR-161-132-916,cam2,eyy_mean,5.115594052208959,0.001495597934989155,165.20637030518807,1.90367527588042,2.236813183143825e-06,-0.002840215824244631,3.6239795559983934,4.989254688224305,0.0160626212566678,4.974964694272932,17
data_3_CR,3_CR-161-132-979,cam2,eyy_mean,6.1876693087926755,0.12141024463595218,17.609329098721147,1.6475586787896495,0.014740447502561755,-0.1981004253062408,2.714449600055095,5.141899441090554,0.0361302475274148,4.76377163556103,17
data_3_CT,3_CT-239-166-043,cam2,eyy_mean,12.85502363904156,0.351906544074176,9.040704995823736,0.4068054721499562,0.12383821576222995,-0.14265711929289746,0.16549069217114878,7.273546686384793,0.006066967572725158,7.471851154058146,16
data_3_CT,3_CT-239-166-075,cam2,eyy_mean,12.551403957158092,0.6182849940947286,8.723525268553423,0.6922748539205532,0.3822763339227186,-0.42647222451487043,0.47924447337072335,7.024912174002897,0.0068982173464634,7.242451533366592,15
data_3_CT,3_CT-239-166-106,cam2,eyy_mean,18.476934018718453,0.5054333272778467,5.673061207889786,0.14008430648133494,0.25546284832315497,-0.07062297961441236,0.019623612922356575,6.515741981559891,0.0027405697644804997,6.87899858256734,13
data_3_CT,3_CT-239-166-231,cam2,eyy_mean,14.844897152433157,0.3674556308069175,7.317986306041659,0.21952801163037414,0.13502364061170968,-0.08043329135718293,0.04819254789038568,6.835988053627284,0.0035384956963143,7.043035373636272,14
data_3_CT,3_CT-239-166-263,cam2,eyy_mean,9.865526980865164,0.4620337340150558,11.21288083804348,1.0901452234293005,0.21347517136789537,-0.5020513988262344,1.1884166081657197,6.257805141921711,0.0066953071405724,6.401145907313986,18
data_3_CT,3_CT-239-166-294,cam2,eyy_mean,17.48195547353838,0.5683549200448113,5.693424544768613,0.16948995659471944,0.32302731513914373,-0.09608229275629393,0.028726845386479877,6.255636177436672,0.0029346246570057,6.456941660427786,12
data_3_CT,3_CT-239-166-325,cam2,eyy_mean,15.165801694332396,0.8435159272718681,6.454763949377356,0.3821518747339242,0.7115191195613194,-0.3214816479200996,0.1460400553626529,6.261483030766612,0.0035391154191222003,6.277547397947097,12
data_3_CT,3_CT-239-166-357,cam2,eyy_mean,20.874608850810155,0.8115637616768994,5.201239706160534,0.1606221763345743,0.6586357392671591,-0.1300503925152586,0.025799483530455074,6.366542924935546,0.0020641249324307,6.586084068702075,14
data_3_CT,3_CT-239-166-388,cam2,eyy_mean,14.91085352257909,0.6253189210025711,6.3513035990412465,0.31415771510640994,0.39102375296381975,-0.19574205127670108,0.09869506996088025,6.772542512894906,0.007164171137335112,7.220343226144423,20
data_3_CT,3_CT-239-166-419,cam2,eyy_mean,18.300305915463202,0.6745826594155973,5.7103840431046775,0.1982403464736889,0.45506176438421964,-0.13336700281404446,0.03929923497000822,6.748363385498965,0.0034937483056051996,6.754820571917145,16
data_3_CT,3_CT-239-166-451,cam2,eyy_mean,19.313580123125995,0.45044377962502785,5.515669804110359,0.11580660947272534,0.20289959860288068,-0.05202283198229159,0.013411170797568319,6.807952446796971,0.0032487340926803,7.021045810867406,16
data_3_CT,3_CT-239-166-482,cam2,eyy_mean,16.514901434842038,0.8123631838635283,6.328880102443719,0.3444627335234028,0.6599339424968887,-0.2789595114798011,0.11865457478641478,7.087731827795456,0.005174901011708,7.097815779945042,17
data_3_CT,3_CT-239-166-513,cam2,eyy_mean,14.538015992548567,0.9048584603792863,7.112475355313405,0.5682264105078019,0.8187688333199725,-0.5124338606095944,0.32288125359858094,7.0193880890529385,0.0064083773055885005,7.2054789490744025,19
data_3_CT,3_CT-239-166-576,cam2,eyy_mean,11.115010332930524,0.5128861284516073,10.417944756894105,0.96401572632135,0.2630521807580787,-0.49247465860905726,0.9293263205948801,6.972317431582361,0.0085001069387082,7.190661568797912,15
data_3_CT,3_CT-239-166-607,cam2,eyy_mean,12.723991218637178,0.7843980244637503,8.52375099763167,0.8265875009810285,0.6152802607826342,-0.6461021259212948,0.6832468967780618,7.017992676210759,0.0070540394019437,7.023150670547636,15
data_3_CT,3_CT-239-166-670,cam2,eyy_mean,11.989737691798682,0.7084981548841844,9.607893147771827,1.0158505866400107,0.5019696354742939,-0.7170944268907663,1.0319524143768537,7.104517138299736,0.0073640388017022,7.32756631574066,17
data_3_CT,3_CT-239-166-701,cam2,eyy_mean,9.660264573111554,0.39054179010901563,13.135833165959642,1.4146823614410207,0.15252288982155443,-0.5500952160123812,2.0013261837723424,6.791834381600134,0.010510356386640099,6.98423150081885,14
data_3_CT,3_CT-239-166-732,cam2,eyy_mean,15.38821306611038,0.5764832976903668,6.770782279568224,0.3177651932687033,0.33233299251596005,-0.18253640526707546,0.10097471805309637,7.318357499998025,0.0069853190740197,7.426153965336084,16
data_3_CT,3_CT-239-166-764,cam2,eyy_mean,11.453861689652584,0.4838267259263329,10.003778424010934,0.8127645768377525,0.2340883007205949,-0.3916909183726296,0.660586257362251,7.044361316108605,0.0083448660477846,7.266355575011391,13
data_3_CT,3_CT-239-166-795,cam2,eyy_mean,11.572240012192577,0.7383068000114388,9.220442697242449,1.036909430670822,0.5450969309431306,-0.7625724851392411,1.075181167414088,6.811522814323367,0.0084592799487466,7.005227207793023,14
data_3_CT,3_CT-239-166-858,cam2,eyy_mean,12.452602328382909,0.6208990340868497,8.551352098652398,0.7016438299263187,0.38551561052998295,-0.43400937964041214,0.49230406407367283,7.062162888464328,0.0086014894450094,7.075703151007574,15
data_3_CT,3_CT-239-166-889,cam2,eyy_mean,15.140919355959815,0.5529164868598248,6.49804700896096,0.2782706850462327,0.3057166414414107,-0.15334007028252186,0.07743457415609963,6.833190195168646,0.0060102754045394,7.051154759664532,14
data_3_CT,3_CT-239-166-920,cam2,eyy_mean,10.096979295099489,0.3687060587103455,14.885810127844477,1.775909471858982,0.13594415772971674,-0.6515210998075709,3.1538544522384484,7.58840712456036,0.015479078594005399,7.729059549629317,17
data_3_CT,3_CT-239-166-952,cam2,eyy_mean,16.40931648314932,0.6974185417471018,5.997405585212837,0.2739836806246147,0.486392622372654,-0.19044439761055862,0.07506705724861087,6.890968255201727,0.0058933344952562,7.124643342318214,16
data_3_TL,3_TL-037-131-504,cam1,eyy_mean,3266.473224896081,1310.77831339828,2.4589722530674805,0.30126087127178014,1718139.7868752393,-394.38290351956783,0.09075811255943207,139.04690661710046,0.0004099535121913,172.4186764271183,8
data_3_TL,3_TL-038-098-030,cam1,eyy_mean,1417.3280742281704,685.8514747325937,3.100994355346554,0.6057573574531608,470392.24539287365,-414.8459416365766,0.3669419761086365,130.1822521202595,0.0006343809256539,145.07665369364736,8
data_3_TL,3_TL-040-122-030,cam2,eyy_mean,561.8233446962664,133.9316326986909,5.646070609944841,0.9753771250999957,17937.682237337045,-130.43736977247107,0.9513605361683328,147.14692785434784,0.0005246964992414397,160.6241780889136,8
data_3_TL,3_TL-042-189-031,cam1,eyy_mean,261.97660867503146,17.859412771645705,10.669370842106606,0.9405206021848616,318.9586245480217,-16.78444007499294,0.8845790031341746,121.66701548004256,0.0002795687141435,156.32609413851264,5
data_3_TL,3_TL-042-189-504,cam1,eyy_mean,931.1809686785266,635.6677791979032,3.9834656233102335,1.2830275160390554,404073.52551039425,-814.5821058463246,1.6461596069133488,118.47028325055454,0.00026583354359144675,186.16363759479955,7
data_3_TL,3_TL-042-189-504,cam2,eyy_mean,16554.10165418003,3793.91478073228,1.5096639494038255,0.06762510255375268,14393789.363458866,-256.3402943606573,0.004573154495405567,118.47027866979457,0.0005704428589875,186.16363759479955,6
data_3_TL,3_TL-049-095-504,cam1,eyy_mean,844.7458880633203,481.2125463008962,3.5247114400567994,0.8946053255762096,231565.51471739213,-430.0285562009838,0.8003186885493161,94.8569734713233,0.0004397281512773,105.98921923585863,3
data_3_TL,3_TL-050-120-504,cam1,eyy_mean,154.40768678732843,42.27407567958112,31.44451871546,42.660223866589696,1787.097474562952,-1803.333027017439,1819.8947003475491,126.1989867260207,0.0017581597479023,164.1471824755241,8
data_3_TL,3_TL-050-120-504,cam2,eyy_mean,188666.56514583636,624952.8203221698,1.2321283961586298,0.533747901496457,390566027628.6342,-333413.88457498944,0.2848868223518716,110.41157705581765,8.782444803227471e-05,164.1471824755241,6
data_3_TL,3_TL-059-162-504,cam1,eyy_mean,850.4849756590152,216.68031607200697,3.7329418118964286,0.4302283768855524,46950.35937306484,-93.10961377000326,0.1850964562775769,98.64136399489922,0.0003175759521718358,117.02130402298246,5
data_3_TL,3_TL-060-186-031,cam2,eyy_mean,21882.420679928488,21259.87284031013,1.4341222928817858,0.25695488014461776,451982193.18615633,-5457.457198161064,0.06602581043013488,116.3917543425542,0.0005143107263279,146.68426499428222,6
data_3_TL,3_TL-070-115-504,cam1,eyy_mean,158.83294151907654,0.6464514885975676,16.465538207894678,0.13956615179764711,0.41789952711001105,-0.09020663181640629,0.019478710727603876,98.32208024722178,0.0003718776612929,113.99149512189362,3
data_3_TL,3_TL-074-156-031,cam1,eyy_mean,244472.99579194197,531580.1580156484,1.190153343494715,0.3247219066880578,282577464395.9417,-172553.0656685443,0.10544431668312769,101.80260747503212,8.703120988158932e-05,149.98748811625697,5
data_3_TL,3_TL-075-180-504,cam1,eyy_mean,1450.6376802344193,55.23948788755855,2.7017433268095004,0.03558359375324548,3051.401022079728,-1.9635294325714292,0.0012661921443960107,86.86114872009982,0.0004963026606522,127.11772462282903,4
data_3_TL,3_TL-075-180-504,cam2,eyy_mean,1066.022834965716,159.49641638070392,3.5029906857248703,0.2338937146883841,25439.10683828688,-37.25268731812986,0.05470626977073123,121.64044343296098,0.0005042337957050908,127.11772462282903,7
data_3_TL,3_TL-081-155-031,cam2,eyy_mean,211.403846959821,23.45949517513839,13.720254066624314,3.13513946452322,550.3479138723415,-73.4764349815964,9.829099462010943,130.59082775756326,0.0013492632189834,141.72083061251143,7
data_3_TL,3_TL-081-155-504,cam1,eyy_mean,181.37108729990476,20.613747873653544,19.295872009397197,6.758741303153515,424.92660139855604,-139.25461098437773,45.680584002953275,131.23911615476382,0.0019447939105456,138.7558785300721,7
data_3_TL,3_TL-081-155-504,cam2,eyy_mean,163.28413369589822,6.422990321174959,25.589855425942854,4.603081956471024,41.2548046659072,-29.55960173587255,21.18836349798911,131.23908860213692,0.0037326578405638003,138.7558785300721,7
data_3_TL,3_TL-081-179-031,cam1,eyy_mean,170.2707136985107,4.9138579985922775,21.121494136113387,2.3273498756755746,24.1460004303293,-11.430943639329099,5.416557443807113,131.11928053119456,0.0040113353900505,146.0769165174384,8
data_3_TL,3_TL-130-132-504,cam1,eyy_mean,4917.497318959528,6465.589840345702,2.0466607657126348,0.7135082666857941,41803851.983581565,-4607.642556183913,0.5090940466289663,130.63817165092854,0.0004648403463086,143.57284532336487,7
data_3_TL,3_TL-130-132-504,cam2,eyy_mean,413.9719963219586,119.81802085316872,6.2287497797756455,1.5230056867755348,14356.358121170373,-182.1946592732832,2.3195463219506185,130.63817165092854,0.0007316405290229943,143.57284532336487,7
data_3_TL,3_TL-131-106-504,cam1,eyy_mean,195.75118328089223,25.77470663112505,19.950416514076306,8.148599345403309,664.3355019205616,-209.8997660771001,66.39967129190724,141.99096990933694,0.0016542109183403,156.72688532536256,8
data_3_TL,3_TL-138-133-030,cam1,eyy_mean,656.9598112133021,89.80659917629266,4.474744270550426,0.36791355579967455,8065.225255611291,-32.987447906132324,0.13536038454116023,131.4284230266655,0.0007592376985499,145.33221633134693,7
data_3_TL,3_TL-138-133-030,cam2,eyy_mean,285.196917451928,151.70696538360363,10.102168188046724,5.867658564609752,23015.003345901914,-889.5886972505556,34.42941703083818,114.99211440124282,0.00010257234845132965,145.33221633134693,6
data_3_TL,3_TL-141-109-031,cam1,eyy_mean,678.7793814328704,238.02580824864992,4.760603050030228,0.9205487831890597,56656.28539242306,-218.86664620974685,0.8474100622308585,115.52925574206648,0.0002117309204128,131.97756437775325,5
data_3_TR,3_TR-197-136-041,cam2,eyy_mean,5.120761507316071,0.8825638726968128,123.87925991864324,421.3863500967295,0.7789189893895959,-371.8992340429042,177566.45604784347,4.8679104913914335,0.0018864773004191998,4.879571287500982,8
data_3_TR,3_TR-197-136-104,cam2,eyy_mean,42.92369075264402,20.277720100454655,3.8151907050159855,0.8652822641377516,411.1859324723828,-17.52246055931343,0.7487133966313536,5.884584001124773,0.00035892775428883846,6.643954175179824,11
data_3_TR,3_TR-197-136-198,cam2,eyy_mean,56.21207439024233,9.907520252019216,3.4714396072969698,0.2624673857422856,98.15895754417092,-2.5966833850269224,0.06888912857838976,6.096150476599111,0.00043104715191904483,6.341981393091502,17
