Repository: chesali/wood-rheology

# Rheology data for Norway spruce

This repository enables exploration of rheological data on wood. It is based on the following research works:
- Maas, J.M. and Wittel, F.K. (2026) “From elasticity to creep: orthotropic moisture-dependent rheology of Norway spruce.” *Holzforschung*, 80(7), pp. 514–542. Available at: https://doi.org/10.1515/hf-2026-0009.
- Maas, J.M. and Wittel, F.K. (2026) “Orthotropy of wood mechanosorption in Norway spruce.” Manuscript submitted to *Mechanics of Materials*.

**Please cite the respective source when using data from this repository.** See the acknowledgement section for more information.

File: data/03_plasticity/sample_plasticity_curves.csv (part 4 of 9)
sheet,sample,camera,component,K,K_std,n,n_std,Var_KK,Var_Kn,Var_nn,max_stress,max_strain,strength,count
data_3_TR,3_TR-197-136-260,cam2,eyy_mean,161.4431048485402,80.11140032694267,2.550171538052659,0.3574914292983321,6417.836462343671,-28.612034344325103,0.12780012202176438,5.397520234708763,0.0001514083583656,5.648255204479304,14
data_3_TR,3_TR-197-136-480,cam2,eyy_mean,44.518127738730456,5.870916836275047,4.293162961154604,0.300918040972396,34.4676644984578,-1.7639790536989246,0.09055166738266461,7.428397948729486,0.0004977979187324,7.682025898802485,22
data_3_TR,3_TR-197-136-542,cam2,eyy_mean,164.01158540714113,18.411987088863384,2.3836800004182326,0.08214315145025729,339.00126856047194,-1.510367644443833,0.006747497330179907,7.405365943538637,0.0005906067377962,7.406853782296313,22
data_3_TR,3_TR-197-136-605,cam2,eyy_mean,119.32094929479472,23.704079400086858,2.6604205865049284,0.17906891213944878,561.8833802056222,-4.2395072503640305,0.032065675294805626,7.17138961888694,0.0005228481674167,7.420267337780075,17
data_3_TR,3_TR-197-136-636,cam2,eyy_mean,129.33419933306266,27.39788877876824,2.590448998163393,0.17582109468268706,750.6443095337546,-4.8109574832539055,0.03091305733541841,6.6053181587096175,0.00044639905630575936,6.608443314692424,19
data_3_TR,3_TR-197-136-668,cam2,eyy_mean,90.47281302098804,7.369280667457037,2.9361518744257653,0.09315089488438291,54.30629755575604,-0.6853690708137207,0.008677089217761355,7.9339669786518225,0.0007526874669411623,8.190106824731195,24
data_3_TR,3_TR-197-136-699,cam2,eyy_mean,54.72241095973016,4.253969722877893,3.7161166415313334,0.1377980087854803,18.096258403161823,-0.5852574476040615,0.0189882912252433,7.471287278833397,0.0006063050323659859,7.72836553833967,22
data_3_TR,3_TR-197-136-730,cam2,eyy_mean,102.01075682978967,30.382176101860388,3.014139444672828,0.32233520836017304,923.0766246844564,-9.780742523785968,0.10389998654859617,7.158225819133582,0.00029880342066769143,7.1618665399558825,21
data_3_TR,3_TR-197-136-793,cam2,eyy_mean,192.87134816626497,99.33416415340416,2.4367145486301114,0.35270583018410834,9867.276168055445,-34.99850850424986,0.12440140264586107,6.405547625014605,0.00023143762089606354,6.657911199306741,18
data_3_TR,3_TR-197-136-918,cam2,eyy_mean,44.90724335750963,21.747927814378848,3.6491636150409352,0.8813780929096711,472.97236421943313,-19.138976775493667,0.7768273426610888,6.637701510417584,0.0007134372002363,6.860519917003756,17
data_3_TR,3_TR-197-136-950,cam2,eyy_mean,48.55791995635924,3.8722894826894576,3.7172575215818977,0.14497578500342936,14.994625837747387,-0.5604854277396409,0.021017978237360575,6.9707171690545575,0.0007251193108774999,6.9709767619756455,16
data_3_TT,3_TT-277-172-042,cam1,eyy_mean,75.6472522779576,28.004697691086733,2.5276467086534344,0.31042365368603314,784.2630927691587,-8.681501730298738,0.09636284476778624,4.3209314912963,0.0007089647078495,4.453257095688082,22
data_3_TT,3_TT-277-172-073,cam1,eyy_mean,105.6513898441254,22.06674005543011,2.400348016988188,0.15545250322208073,486.9410166739237,-3.425627503373375,0.024165480758011018,4.885424237273162,0.0006097298074895,5.1431189781202455,15
data_3_TT,3_TT-277-172-104,cam1,eyy_mean,69.11540151654921,20.657522400957536,2.7389811663297694,0.2822955153641935,426.73323174606236,-5.82360666674896,0.07969075799473561,4.331750063870692,0.0005048003116174,4.587851580422102,13
data_3_TT,3_TT-277-172-135,cam1,eyy_mean,76.9909095832081,22.95660687012095,2.488950990349893,0.23182388567227477,527.0057989892845,-5.315425794290294,0.05374231396819193,3.590986598904746,0.00048001446429065856,3.7285555378174196,10
data_3_TT,3_TT-277-172-167,cam1,eyy_mean,330.7811808349072,227.11984418445292,1.806772980834645,0.2841424403113279,51583.423622370174,-64.46189217186804,0.08073692638607655,5.104542596396221,0.0005750441808189,5.366955048838586,16
data_3_TT,3_TT-277-172-261,cam1,eyy_mean,10.60550111195278,3.0968713120028637,6.456206538015604,1.480226693085875,9.590611923106339,-4.5799031144332165,2.191071062923945,3.067960950836901,0.0003230746313007,3.29351447964545,4
data_3_TT,3_TT-277-172-292,cam1,eyy_mean,391.3145927272931,158.62284171086068,1.6132489801025356,0.1452076761590044,25161.205912428766,-23.004753122514376,0.021085269215498293,5.372410461331149,0.0009924680934697023,5.510433001371089,17
data_3_TT,3_TT-277-172-323,cam1,eyy_mean,92.67511401568372,57.35720314306891,2.5804712129806404,0.49854926626463325,3289.8487523952736,-28.56058130116768,0.24855137089300416,4.318621299270115,0.00039018066310880003,4.528112629088603,13
data_3_TT,3_TT-277-172-417,cam2,eyy_mean,16.629027112889535,5.940944013153366,6.584537092157952,1.6985047756272615,35.294815767422826,-10.080545179002177,2.884918472828614,4.379014679544282,0.00013889917106731922,4.380520526044353,14
data_3_TT,3_TT-277-172-636,cam2,eyy_mean,21.136994579754894,3.462242077813224,4.988312872122552,0.5006941920312028,11.987120205380432,-1.730909164459242,0.250694673933779,4.422618048198797,0.0003943834539441921,4.677776117716939,13
data_3_TT,3_TT-277-172-949,cam2,eyy_mean,13.403871027543596,1.3751735403362393,6.6095755843976125,0.585934469319159,1.8911022660409063,-0.8043715701696788,0.3433192023363245,4.4170826152310445,0.0006712715971052266,4.662970186260281,8
data_3_sLR,3_sLR-337-119-038,cam1,exy_mean,16.74909466620857,1.8719209389390843,8.851921657400435,1.1640709930615205,3.504088001638583,-2.1753512960048433,1.3550612768872348,7.344020525805871,0.0006981332957695914,7.907430566146442,8
data_3_sLR,3_sLR-337-119-038,cam2,exy_mean,17.35714725862225,1.629501880864826,8.088051651705625,0.853270460964542,2.6552763797420056,-1.3877884658623119,0.7280704795546419,7.344020525805871,0.0009841616786471397,7.907430566146442,8
data_3_sLR,3_sLR-337-119-171,cam2,exy_mean,14.896815621801274,1.3399578469884186,9.220934137954869,1.0222585301646838,1.7954870317058385,-1.367522374647121,1.0450125024944596,6.763654534047801,0.0007029875407549281,8.447101478658123,7
data_3_sLR,3_sLR-337-119-303,cam1,exy_mean,31.122563184716512,1.6913558459642297,5.255325749828258,0.19945437341436162,2.860684597677375,-0.33675896386686843,0.039782047074115603,7.88192926106527,0.000726367435696338,8.44559538821834,9
data_3_sLR,3_sLR-337-119-303,cam2,exy_mean,36.5532227435328,0.9300140339943707,4.670103388550092,0.07415147209419139,0.8649261034264824,-0.06884174619648425,0.005498440813735643,7.881929486290871,0.000776168643150137,8.44559538821834,9
data_3_sLR,3_sLR-337-119-435,cam1,exy_mean,36.25443395413961,3.3388967737069577,4.805009962479441,0.2659263279564089,11.148231665470732,-0.886557841456395,0.07071681190037954,7.316432137210486,0.00045881285733996075,7.878224880552673,8
data_3_sLR,3_sLR-337-119-435,cam2,exy_mean,35.591979272969596,2.7512435366052497,4.858212203937193,0.22832970498558913,7.569340997712161,-0.6272379059414476,0.05213445417880617,7.316431975777946,0.0004499619499880416,7.878224880552673,8
data_3_sLR,3_sLR-337-119-568,cam1,exy_mean,29.739970955828856,1.6501910194955831,5.4884885822799,0.219749260876854,2.7231304008238717,-0.36200609565885405,0.048289737655923634,7.86059321075592,0.0006793410659465885,8.164470404354798,9
data_3_sLR,3_sLR-337-119-568,cam2,exy_mean,31.425563402174028,2.4209907617005886,5.037649180621231,0.2680658650561132,5.8611962682395955,-0.647782945129255,0.07185930800828227,7.860594198355593,0.0009559676256712164,8.164470404354798,9
data_3_sLR,3_sLR-337-119-780,cam1,exy_mean,25.25961129229339,2.5118924591788097,6.334570706136596,0.4910620527061178,6.309603726479367,-1.2316542549592022,0.241141939607946,7.312546370257359,0.0003912220675319312,7.842532788913635,8
data_3_sLR,3_sLR-337-119-780,cam2,exy_mean,36.76705422788121,2.3235395208728797,4.919101774448414,0.1854296445909626,5.398835905058172,-0.4302359472849081,0.0343841530931307,7.312548383053762,0.0003469800143249867,7.842532788913635,8
data_3_sLR,3_sLR-339-173-038,cam1,exy_mean,33.026929179606235,1.7585484004102345,5.375383780043093,0.1922920501946535,3.0924924765853943,-0.33762871883280615,0.03697623256806314,7.891710094821239,0.0004642017234916371,8.440980113636364,9
data_3_sLR,3_sLR-339-173-038,cam2,exy_mean,35.69058373496814,2.031190161053357,4.901903137843532,0.17729822930065967,4.125733470359963,-0.35952936086833986,0.0314346621131493,7.89170898131825,0.0006249531856296787,8.440980113636364,9
data_3_sLR,3_sLR-339-173-171,cam1,exy_mean,29.525254656576358,0.7403551084300932,5.892150672562296,0.11300391939802999,0.5481256865785351,-0.0835212236775652,0.012769885799316458,8.410851106746318,0.0006150939079132903,8.946385026384151,10
data_3_sLR,3_sLR-339-173-171,cam2,exy_mean,37.885437222898254,1.6938274758061014,4.830259800148331,0.1373643012820002,2.8690515177956692,-0.23227225668082938,0.018868951266692118,8.410849038508037,0.0006854503209853005,8.946385026384151,10
data_3_sLR,3_sLR-342-174-038,cam1,exy_mean,41.88258188450033,2.596620885355923,4.602124561667841,0.17046057631923014,6.742440022266576,-0.4418932580690494,0.029056808079084083,8.431926909994258,0.000608952571344435,9.00699495134265,10
data_3_sLR,3_sLR-342-174-038,cam2,exy_mean,27.598469860573232,0.5773542684817513,6.308079870237293,0.10705222366509645,0.3333379513340982,-0.061704806399383826,0.011460178591641838,8.432144311325139,0.0005666499610440516,9.00699495134265,10
data_3_sLR,3_sLR-342-174-170,cam1,exy_mean,30.817509958795576,1.134589485350916,5.487327025645098,0.14225084540296867,1.2872933002688562,-0.1611313847026874,0.020235303017859297,7.871906806447409,0.0005639416635894253,8.445369617511412,9
data_3_sLR,3_sLR-342-174-170,cam2,exy_mean,39.66258924985802,2.6839125575965057,4.76701360268633,0.19159280157634062,7.203386616824217,-0.5134346821620807,0.03670780161587103,7.871906806447409,0.0004368965245013985,8.445369617511412,9
data_3_sLR,3_sLR-342-174-302,cam1,exy_mean,34.28427877718088,2.4111111054362317,5.032612313626293,0.220101360861686,5.813456762757927,-0.52990139057718,0.04844460905316612,7.290596463307837,0.00041085520525102463,7.849107693136697,8
data_3_sLR,3_sLR-342-174-302,cam2,exy_mean,36.0385697847845,3.917698379814063,5.173196696447818,0.3396697130749671,15.348360595197734,-1.3289556439154067,0.11537551398043046,7.290594675295663,0.0002513065067685886,7.849107693136697,8
data_3_sLR,3_sLR-342-174-832,cam1,exy_mean,43.17926212795969,2.8490250287103644,4.475163184501328,0.18603049656604834,8.116943614218092,-0.5289752322456281,0.03460734565261052,9.534417435941196,0.0011326336998032512,10.083135541269119,12
data_3_sLR,3_sLR-342-174-832,cam2,exy_mean,36.802172104494716,1.376694508123374,5.037089305996509,0.13295251023659352,1.8952877686970584,-0.18267720247280186,0.017676369978211502,9.53442117471645,0.0010828568030242915,10.083135541269119,12
data_3_sLR,3_sLR-343-118-038,cam1,exy_mean,33.40725526168024,4.5930327587914705,4.721822842116639,0.37391717698754867,21.095949923331585,-1.7150041290495641,0.1398140552463378,6.2502651348841045,0.0003625784023284917,6.531287640130551,6
data_3_sLR,3_sLR-343-118-170,cam1,exy_mean,40.52717804807305,1.5086418477353312,4.611908702823134,0.10506914305570522,2.2760002247382745,-0.1582391827399887,0.011039524822460248,8.490212456365182,0.0007276981999096351,9.067814732089737,10
data_3_sLR,3_sLR-343-118-170,cam2,exy_mean,27.479585525820056,0.44865586377220346,6.5403296068397685,0.08758390811519123,0.20129208409718197,-0.03923320184420895,0.00767094096073026,8.490210810021665,0.0004598723922394839,9.067814732089737,10
data_3_sLR,3_sLR-343-118-303,cam1,exy_mean,34.920793845212785,1.2096507136126255,4.772391932167235,0.10198561704634262,1.4632548489435342,-0.12316632759586194,0.010401066084323252,7.363299896424459,0.0005875033032995425,7.921415444039497,8
data_3_sLR,3_sLR-343-118-303,cam2,exy_mean,23.677575018130508,1.1607060485353458,6.920446363900279,0.28133402536646984,1.3472385311065362,-0.32608256289236387,0.07914883382890149,7.363299896424459,0.00031016803113536587,7.921415444039497,8
data_3_sLR,3_sLR-343-118-435,cam1,exy_mean,45.74378984508627,1.2391082142020553,4.153548910472167,0.06619622950844442,1.5353891665030064,-0.0818650174058777,0.004381940801134647,9.077824532459486,0.0011913379477077003,9.628148991165464,11
data_3_sLR,3_sLR-343-118-435,cam2,exy_mean,29.658383184542913,0.8237211590417663,5.826039280835503,0.13069301492504984,0.678516547853111,-0.10744611232438445,0.0170806641501993,9.077826120996605,0.0009981058918268658,9.628148991165464,11
data_3_sLR,3_sLR-343-118-567,cam1,exy_mean,45.37599600659944,3.353240267551614,4.2023493835145045,0.16418250639282536,11.244220291929622,-0.5497227668351555,0.026955895405430145,7.3791472211281,0.0004792096225657759,7.95224908932074,8
data_3_sLR,3_sLR-343-118-567,cam2,exy_mean,26.936145310300272,1.1457151420702827,5.947976173611981,0.188480989628729,1.3126631867691283,-0.21561337802848546,0.03552508345142505,7.379155178381732,0.0004558034346428002,7.95224908932074,8
data_3_sLR,3_sLR-343-118-699,cam1,exy_mean,42.17467413957483,2.040969908292107,4.561328575282465,0.1370916624718897,4.165558166553891,-0.2792913857134346,0.018794123919306533,9.075514095777104,0.0008826729290712851,9.655360095952895,11
data_3_sLR,3_sLR-343-118-699,cam2,exy_mean,37.94649470372158,1.0446553096771225,4.700075576534727,0.08614754422511453,1.0913047160366045,-0.08981662765102214,0.0074213993760180634,9.075518594172326,0.0011868945887510553,9.655360095952895,11
data_3_sLR,3_sLR-343-118-832,cam1,exy_mean,42.435639649250234,6.417640458967386,4.349155759396985,0.3612637125752471,41.18610906057512,-2.3149583650866266,0.13051147002365074,7.385007569210948,0.0004900342273990237,7.98562788569243,8
data_3_sLR,3_sLR-343-118-832,cam2,exy_mean,39.0164743980032,3.9348072464334645,4.885026560058294,0.2853331934445921,15.482708066585301,-1.1212074824968568,0.08141503128128905,7.385006797068927,0.0002966883922891585,7.98562788569243,8
data_3_sLR,3_sLR-347-174-038,cam1,exy_mean,45.101703432177445,3.832976685423774,4.319930524388282,0.20896201531838898,14.69171027100222,-0.7995950834031962,0.04366512384592264,8.408925696645388,0.0006804283616745966,8.959677206884354,10
data_3_sLR,3_sLR-347-174-038,cam2,exy_mean,24.468299010260456,0.8827204962630245,7.048668657501455,0.22940583297095238,0.7791954745228402,-0.20216569202329843,0.052627036201096496,8.408928158015257,0.000538149922942912,8.959677206884354,10
data_3_sLR,3_sLR-347-174-170,cam1,exy_mean,40.244926376515956,1.862158294656774,4.549044190848962,0.13411346090252785,3.467633514359025,-0.24926090995316671,0.017986420395253864,9.018585515980266,0.0010850627714202182,9.582124889354553,11
data_3_sLR,3_sLR-347-174-170,cam2,exy_mean,28.98296478885792,0.9181381248835139,6.089615398235755,0.15833585582333584,0.8429776163646149,-0.1451086641031069,0.025070243239308197,9.018585033486604,0.000816715355816,9.582124889354553,11
data_3_sLR,3_sLR-347-174-303,cam1,exy_mean,37.69273815970488,3.1687679035322054,4.733778357359072,0.25471271136495655,10.041090026455887,-0.805675032064289,0.06487856533088765,8.465975692591117,0.0008217927592800171,9.029702880794684,10
data_3_sLR,3_sLR-347-174-303,cam2,exy_mean,31.00335576915147,2.0648869232764104,5.82273756134547,0.28711426746677754,4.2637580059179205,-0.5918977743986885,0.08243460258298428,8.465975692591117,0.0005340861638984081,9.029702880794684,10
data_3_sLR,3_sLR-347-174-435,cam1,exy_mean,52.16751655246162,3.29227778112028,3.9157595992986893,0.13871829375309075,10.839092988058274,-0.4558030606211902,0.019242765021768776,9.609610359884876,0.0012899683416569595,10.170933006568315,12
data_3_sLR,3_sLR-347-174-435,cam2,exy_mean,32.5466338672725,0.9727814837063129,5.5253914758347396,0.12906239718593432,0.9463038150418555,-0.12529706351027756,0.01665710236737987,9.60960891377988,0.0011648949646280125,10.170933006568315,12
data_3_sLR,3_sLR-347-174-567,cam1,exy_mean,26.04611905911106,2.8946613983386813,5.988314306110962,0.47825386743531895,8.37906461103205,-1.3824661110179604,0.22872676171683962,6.773732544611512,0.00031517455267075583,9.046054186184028,7
data_3_sLR,3_sLR-347-174-567,cam2,exy_mean,15.958324632179915,2.1900107430833327,9.591365335224342,1.64796729136602,4.796147054820412,-3.603295276412752,2.715796193412256,7.340094797896283,0.0006042757399477328,9.046054186184028,8
data_3_sLR,3_sLR-347-174-700,cam1,exy_mean,16.263197839983967,1.351101010323362,8.905042197428452,0.9019283671287013,1.8254739400968094,-1.216431505614784,0.8134747794314454,7.343202051682712,0.0008633355699706219,8.465519169383207,8
data_3_sLR,3_sLR-347-174-700,cam2,exy_mean,16.75095700880706,2.2783683723419434,9.130519623823169,1.4632155324507765,5.190962440088076,-3.328513162594148,2.1409996944052097,7.342756686434422,0.0005589415624642401,8.465519169383207,8
data_3_sLR,3_sLR-347-174-832,cam1,exy_mean,25.700273605796905,1.6644068021548246,5.969005791820471,0.2794674130017412,2.770250003059249,-0.46448619882355774,0.0781020349298858,6.742035873726259,0.00034244568030629885,7.425000619080745,7
data_3_sLR,3_sLR-347-174-832,cam2,exy_mean,63.2058082766889,17.475393164165144,3.829224401304932,0.4565139947509568,305.3893662421499,-7.968662904549947,0.20840502740347658,6.742036190987209,0.00017990912213922166,7.425000619080745,7
data_3_sLR,3_sLR-349-120-031,cam1,exy_mean,14.718921277516493,1.5318472933192506,9.528058021777793,1.2395800530517849,2.3465561300495144,-1.89589074095054,1.536558707923866,6.752832536999447,0.0006115611855194078,9.033424647636487,7
data_3_sLT,3_sLT-105-138-036,cam2,exy_mean,40.79168548878989,2.3422978644342902,4.774720760578502,0.1668369587624011,5.486359285733437,-0.3901552258441083,0.027834570809087123,8.443894774755108,0.0005550072751392229,8.994294112415611,10
data_3_sLT,3_sLT-105-138-168,cam2,exy_mean,33.484317836433085,2.377135163282461,5.432178589817233,0.26675404921188056,5.650771584513933,-0.633093212729564,0.0711577227709344,8.355055052100054,0.0005408719444915296,8.743371769818324,10
data_3_sLT,3_sLT-105-138-301,cam2,exy_mean,97.41126229894307,19.168383009504637,3.400078201260611,0.24882943640007832,367.4269071990661,-4.764592048808279,0.06191608841918062,7.288455125923874,0.00014253939375505448,7.35742359204837,8
data_3_sLT,3_sLT-105-138-433,cam1,exy_mean,30.141392694988053,3.305186250279371,6.130594566699839,0.48351602485747164,10.92425614903581,-1.595916956875273,0.23378774629397114,7.866416910086527,0.0002546196138067541,7.899992133726647,9
data_3_sLT,3_sLT-105-138-433,cam2,exy_mean,39.9617884242009,9.3408417006218,5.197122489514084,0.721233488612243,87.25132367607516,-6.728215967857982,0.5201777450957864,7.866417777577508,0.00022813049058510086,7.899992133726647,14
data_3_sLT,3_sLT-105-138-698,cam2,exy_mean,7735.445539485616,14435.880127908054,1.3597437802214989,0.3500165823210043,208394635.06733066,-5051.030870545572,0.12251160789967638,6.658831138961546,7.262074830059807e-05,7.214472344522031,7
data_3_sLT,3_sLT-105-150-036,cam1,exy_mean,38.57529743062012,5.749297551500205,5.114859792899652,0.4615209225324326,33.05442233568625,-2.6497973826875976,0.21300156193518763,7.852880952565234,0.00027614735755077943,7.853184311981021,9
data_3_sLT,3_sLT-105-150-036,cam2,exy_mean,27.58810007047463,1.9901478334151461,6.080932954426203,0.3363187764406676,3.960688398847,-0.668276095628596,0.11311031938654774,7.852883108502169,0.0004867155211858301,7.853184311981021,9
data_3_sLT,3_sLT-105-150-168,cam1,exy_mean,40.008949917071,5.59301479705868,5.3136143806821305,0.47661572001377606,31.281814520117347,-2.661834036864883,0.22716254456425017,8.947056003712134,0.0003346793371194751,8.947326453194478,11
data_3_sLT,3_sLT-105-150-168,cam2,exy_mean,35.23893396295678,3.898770278910188,5.315336766260272,0.3934644173426392,15.200409687713424,-1.5316095103077856,0.15481424771478255,8.388283425079363,0.0005124937412997514,8.947326453194478,10
data_3_sLT,3_sLT-105-150-301,cam2,exy_mean,51.92695297768161,5.875018529918957,4.117962134560609,0.219566383788407,34.5158427268911,-1.2884095263024946,0.04820939688991804,6.697593579395636,0.0002169833339510441,7.256814155729124,7
data_3_sLT,3_sLT-106-161-035,cam1,exy_mean,42.730028764969056,3.584676738518075,4.693231835184633,0.23304946551848083,12.849907319672583,-0.834105214251093,0.05431205337844958,8.45669229541711,0.0005054145339079666,9.021236165460918,10
data_3_sLT,3_sLT-106-161-035,cam2,exy_mean,25.404376326303954,1.0813636288081223,6.359643424597243,0.23605123187498872,1.1693472977090706,-0.25477493994349454,0.055720184069699696,8.456670964601761,0.0009154976780012636,9.021236165460918,10
data_3_sLT,3_sLT-106-161-168,cam1,exy_mean,36.65476826168284,4.372367929091212,5.352597710399999,0.4182241077635493,19.117601307345367,-1.8259310859978268,0.1749114043146169,8.442912795455337,0.00037137842742663825,8.462847641057438,10
data_3_sLT,3_sLT-106-161-168,cam2,exy_mean,28.005018546270296,3.218867439473122,6.344957002231271,0.585365441549558,10.361107592900252,-1.881214124036817,0.3426527001605091,8.442913162384071,0.0005128944114302648,8.462847641057438,10
data_3_sLT,3_sLT-106-161-300,cam2,exy_mean,53.315516340609406,14.042948741236223,4.208918186952676,0.5191667002281213,197.20440934898804,-7.282173202558982,0.2695340626257559,6.7771881381776895,0.00017975235498909973,7.332297736820709,7
data_3_sLT,3_sLT-106-161-432,cam2,exy_mean,57.58965131970283,10.100237133149536,4.038742012727298,0.319799748114058,102.01479014585276,-3.2263441311338728,0.10227187889381492,6.782458305048548,0.0001699858114479468,7.347958844592334,7
data_3_sLT,3_sLT-106-161-697,cam1,exy_mean,34.30877265230632,2.8368307173661163,5.290886178874706,0.27393189073121005,8.047608518991954,-0.7760311039970157,0.0750386807595756,7.345285815987958,0.00028903111710554534,7.888745203584939,8
data_3_sLT,3_sLT-106-161-829,cam2,exy_mean,19.01542931074012,0.863668906954569,9.768267443637292,0.5357221618419732,0.7459239808400999,-0.4620033373573553,0.2869982346886373,8.509219616420475,0.0003821519380414094,9.08881429480189,10
data_3_sLT,3_sLT-106-173-301,cam1,exy_mean,29.599404156807463,3.6741662173720133,5.697220632339921,0.4859767815386415,13.499497392877768,-1.7830143461470909,0.23617343219465647,7.262828177339061,0.00032190783958376137,7.663538605154207,8
data_3_sLT,3_sLT-106-173-433,cam1,exy_mean,21.463813711988177,0.8163078444103716,7.296141369172435,0.24828002003044372,0.6663584968459075,-0.2023758093362382,0.06164296834631753,7.268626794558029,0.000369063944441955,7.827498859274767,8
data_3_sLT,3_sLT-106-173-698,cam1,exy_mean,26.15769926395417,3.5106757098682673,6.383646878657124,0.6136287322328287,12.324843939859061,-2.1515991551397757,0.3765402210216685,6.743242032614772,0.00017409122014797683,7.198714426183453,7
data_3_sRL,3_sRL-100-097-050,cam1,exy_mean,16.745205889198456,1.226524360598927,7.755103192067389,0.5414192777795603,1.5043620071426071,-0.6631355935433281,0.29313483435134075,6.028462038010895,0.000363219372340438,6.285177333943963,8
data_3_sRL,3_sRL-100-097-050,cam2,exy_mean,52.25096752059795,6.578014138563332,3.6689017054983664,0.2059308700205307,43.270270007139096,-1.3527620583955964,0.042407523227412716,6.028460631678503,0.00035300875552145663,6.285177333943963,9
data_3_sRL,3_sRL-100-097-103,cam1,exy_mean,85.80890928476865,42.17285333484012,3.2788400458130447,0.5865750273274586,1778.5495584019357,-24.709895567196863,0.34407026268420876,6.050455368324172,0.0001672986671698511,6.248882012542603,12
data_3_sRL,3_sRL-100-097-103,cam2,exy_mean,40.9530174271392,5.400164529085762,3.805449421666731,0.25187684145120726,29.161776941196052,-1.357974365695361,0.06344194325943658,6.050456962698056,0.000664126812470456,6.248882012542603,11
data_3_sRL,3_sRL-100-097-155,cam1,exy_mean,60.95577278705389,3.978840059462987,3.3651612082931743,0.09145348306905685,15.831168218787424,-0.3633711600882886,0.008363739565462268,6.055412808683516,0.0004156900792556301,6.087076704341932,12
data_3_sRL,3_sRL-100-097-155,cam2,exy_mean,20.341040176147043,3.4865453233483428,6.197214090246624,0.8485428105177604,12.1559982917622,-2.953834728294681,0.7200249012813797,6.055413879065862,0.0005267337666376749,6.087076704341932,6
data_3_sRL,3_sRL-100-097-207,cam1,exy_mean,56.87417558408095,2.2506583841925685,3.515510073921856,0.059661707485302515,5.065463162336303,-0.13409461023806396,0.0035595193400618018,6.031118858545934,0.0003775152851940947,6.451342226613966,12
data_3_sRL,3_sRL-100-097-207,cam2,exy_mean,20.959219981533522,2.0808812794356726,6.131183306691022,0.47314172187674786,4.330066899105842,-0.9830540687229249,0.22386308898049384,6.031119062163134,0.0004708577551848944,6.451342226613966,6
data_3_sRL,3_sRL-100-097-260,cam1,exy_mean,41.20992527107925,3.254325444759966,3.9152220576208228,0.15504465862669728,10.59063410041215,-0.5037892077258082,0.024038846168669095,6.0603324640021885,0.0005605697255635602,6.168482002197598,12
data_3_sRL,3_sRL-100-097-260,cam2,exy_mean,27.133541381398498,6.370910410681298,5.160785988140016,0.7808425394204475,40.588499460927345,-4.967349532339168,0.6097150713685731,6.060333429312787,0.0004152357415181272,6.168482002197598,6
data_3_sRL,3_sRL-100-097-312,cam1,exy_mean,65.34180193426846,7.175080711312034,3.2754325077550033,0.15023735199999552,51.48178321384199,-1.076362282566479,0.022571261935970557,6.58326942047228,0.0005333183104723929,6.650240740242623,13
data_3_sRL,3_sRL-100-097-312,cam2,exy_mean,21.210814689159257,2.5812622474166984,6.128763012093749,0.6146282249341375,6.6629147899387045,-1.5837339465976203,0.3777678548856887,6.58326885505796,0.0007399239746431613,6.650240740242623,7
data_3_sRL,3_sRL-100-097-364,cam1,exy_mean,67.76666116104144,8.39315685661317,3.2977839317236715,0.16815183643259637,70.44508201971266,-1.4093134191517016,0.028275040095654645,6.586851044509892,0.0004467319609304133,7.084926176473174,13
data_3_sRL,3_sRL-100-097-364,cam2,exy_mean,19.467808776732113,0.9204635742894679,6.987242460891162,0.2952196896958504,0.8472531915937428,-0.27131121222135923,0.0871546651841142,6.586850181644786,0.00050845221061208,7.084926176473174,7
data_3_sRL,3_sRL-100-097-417,cam1,exy_mean,79.02335264113157,12.440913390144088,2.975491313967169,0.18051781128234065,154.77632598106646,-2.242437427128967,0.03258668019016675,6.587428225022932,0.0005945319624007367,6.587590234665051,12
data_3_sRL,3_sRL-100-097-417,cam2,exy_mean,21.049657358947034,2.1511792098008202,6.4610651260206975,0.5494425552517743,4.6275719926792815,-1.1800463940042236,0.301887121521599,6.587428744866723,0.0005367161617775768,6.587590234665051,12
data_3_sRL,3_sRL-100-097-469,cam1,exy_mean,42.28381258749866,2.636821630895438,4.019120324005356,0.12399852505604415,6.952828313158078,-0.3264966835767553,0.015375634216074411,6.034779504483725,0.00039872335047970035,6.579761841995422,12
data_3_sRL,3_sRL-100-097-469,cam2,exy_mean,34.56932861916904,4.301256359814019,5.074778971941247,0.35091436420263433,18.500806272840546,-1.5076413350704565,0.12314089100373908,6.034778186387583,0.0001428694413563614,6.579761841995422,11
data_3_sRL,3_sRL-100-097-521,cam1,exy_mean,77.11026057399683,8.48173845204856,3.01299476515391,0.12564724365430138,71.9398871689591,-1.064224239141345,0.015787229837923376,6.129641440767915,0.0004853150293707804,6.684072639570918,8
data_3_sRL,3_sRL-100-097-521,cam2,exy_mean,18.687123112707216,3.358954343766425,7.400326010956834,1.2543601407619607,11.282574283507333,-4.206810929901577,1.5734193627323658,6.68299392659303,0.0005011937786779154,6.684072639570918,12
data_3_sRL,3_sRL-100-097-574,cam1,exy_mean,53.46579900176168,6.551998556233325,3.6579174417240297,0.20744333848293953,42.928685080883575,-1.3571405532711622,0.04303273868094742,6.718731793178578,0.0004865986564817538,7.266534640593198,9
data_3_sRL,3_sRL-100-097-574,cam2,exy_mean,12.127380885310366,1.1631912145652323,11.00985888235609,1.5269774341515019,1.3530138016417401,-1.7736801170268839,2.331660084407904,6.156606624503501,0.0005811446752133932,7.266534640593198,12
data_3_sRL,3_sRL-100-097-626,cam1,exy_mean,29.82685642375251,6.6909306535468325,4.942416914111224,0.6050782316163522,44.768553010572646,-4.043976989737244,0.366119666375972,5.015388974893149,0.00014285689147055475,5.570612178370799,10
data_3_sRL,3_sRL-100-097-626,cam2,exy_mean,18.310778445523848,6.781527236267412,7.203478983053524,2.0201697741082523,45.98911165623673,-13.686634691393193,4.081085916220587,5.015386159110067,8.725910703985076e-05,5.570612178370799,9
data_3_sRL,3_sRL-100-097-678,cam1,exy_mean,44.44315854607579,4.151619907344739,4.287671228065656,0.20432763077645183,17.23594785506114,-0.8471487365193443,0.04174978069871803,6.718762441602306,0.0003019496654242997,7.2807145612429816,13
data_3_sRL,3_sRL-100-097-678,cam2,exy_mean,23.018849670686127,1.9430626687849717,5.839302911251675,0.3856751633439185,3.7754925348257764,-0.7480890885565696,0.1487453316203582,6.718793924926924,0.0007313085966948417,7.2807145612429816,9
data_3_sRL,3_sRL-100-097-731,cam2,exy_mean,9.854141035169304,0.3716180839657884,12.673063779714415,0.8340094707041767,0.13810000033040373,-0.30954163689377445,0.6955717972242611,5.600891197082684,0.000779674233848717,5.7668654955757805,7
data_3_sRL,3_sRL-100-097-783,cam2,exy_mean,8.051971839438806,0.16039344646506717,18.460294416011966,1.008325701390327,0.02572605766894237,-0.16159354805346607,1.016720720084295,5.604661618403296,0.0012457640399523957,5.77645182405502,8
data_3_sRL,3_sRL-100-097-835,cam2,exy_mean,11.144854409917594,0.9386263837615286,11.096287459526152,1.3305555480026234,0.8810194882932445,-1.2473518575218223,1.7703780663205615,5.585876149470202,0.0004725685361571821,5.7721765527616595,11
data_3_sRL,3_sRL-100-097-888,cam1,exy_mean,41.20788859743254,4.1767519696394535,4.091582422552986,0.21012723919850243,17.44525701588705,-0.8763864550631827,0.04415345665318466,6.15723724385312,0.00041250519195666787,6.719933807640925,8
data_3_sRL,3_sRL-100-097-888,cam2,exy_mean,23.95606238801573,3.8821448529414653,6.208970329686321,0.7195154036751281,15.071048659219912,-2.789753352841963,0.5177024161257825,6.157237988863595,0.00021020715746261325,6.719933807640925,6
data_3_sRL,3_sRL-100-097-940,cam1,exy_mean,33.23725926169313,2.040031163217166,4.449644068574145,0.1561954442226305,4.161727146897183,-0.31814305260133724,0.024397016795904874,6.174519516288223,0.0005689649075933153,6.750396087481277,12
data_3_sRL,3_sRL-100-097-940,cam2,exy_mean,37.53821113882198,7.131514690431624,4.2084065713929295,0.4462924036450203,50.858501779842065,-3.177415049838782,0.19917690955124973,6.733661592545729,0.0006966269447107312,6.750396087481277,9
data_3_sRL,3_sRL-107-095-049,cam1,exy_mean,24.360325752883575,1.117517530513692,5.259300363620532,0.16791914636138608,1.2488454310054204,-0.18733736379299332,0.0281968397147366,6.097068407138516,0.0006891584273202953,6.643843209054594,12
data_3_sRL,3_sRL-107-095-049,cam2,exy_mean,33.37899446798844,9.954537591344824,4.7427353931435885,0.8037057974490486,99.09281865749722,-7.9895503573219635,0.6459430088532111,6.097070523076926,0.0002901944962010061,6.643843209054594,8
data_3_sRL,3_sRL-107-095-102,cam1,exy_mean,24.348575601385274,1.8799469288487234,5.670489714931966,0.2880525149899949,3.5342004552877473,-0.5408366556509443,0.08297425139206124,5.56033015596181,0.00023010279775780956,6.111794688674637,11
data_3_sRL,3_sRL-107-095-102,cam2,exy_mean,17.164040309436153,1.6893097477560057,7.6278830539408355,0.651187398608882,2.85376742386346,-1.0987776588170495,0.424045028107003,5.560328207469632,0.00018313866019570242,6.111794688674637,7
data_3_sRL,3_sRL-107-095-154,cam1,exy_mean,18.61761078961756,1.4588024193862086,6.700877454396077,0.45604326424703867,2.1281044988070557,-0.6642139412846325,0.20797545886509436,6.100005689181512,0.0005782578998505371,6.6499835787642345,8
data_3_sRL,3_sRL-107-095-154,cam2,exy_mean,46.20832500514232,14.317188652465068,3.9925761832959266,0.5891421929653176,204.98189091027453,-8.423586709777581,0.3470885235319835,6.100005597644219,0.00028236623230203626,6.6499835787642345,8
data_3_sRL,3_sRL-107-095-206,cam1,exy_mean,23.82421446409871,3.136679618559689,5.808493241782256,0.5433864056162756,9.838759029487754,-1.7019860047746567,0.2952687858085756,6.096784494232476,0.00037962380490559036,6.6485542369121555,11
data_3_sRL,3_sRL-107-095-259,cam1,exy_mean,30.099786565206813,2.8159085247644327,4.828261044207468,0.25813053025764915,7.929340819841004,-0.7259133786788717,0.06663137065109513,5.5268890638175385,0.0002834039063325049,6.072023303543924,7
data_3_sRL,3_sRL-107-095-259,cam2,exy_mean,33.79106415595033,7.723810330025916,4.445004491059972,0.5429559706658424,59.657246014215055,-4.1884028946270435,0.2948011860816872,5.5268890638175385,0.0003077687895811875,6.072023303543924,5
data_3_sRL,3_sRL-107-095-311,cam1,exy_mean,28.35143251398998,1.469089729911685,5.080003655257631,0.17453301109985248,2.1582246345319875,-0.2559801168856101,0.03046177196358123,6.642498486731913,0.0006261404380465078,6.643199490474081,12
data_3_sRL,3_sRL-107-095-311,cam2,exy_mean,40.840600184151405,4.950460346295473,4.163967199592849,0.2670793797784444,24.507057640243893,-1.3201863238414024,0.07133139510283855,6.642499061950777,0.0005036352735122375,6.643199490474081,7
data_3_sRL,3_sRL-107-095-520,cam1,exy_mean,22.917739955939375,2.141109662104473,5.927078531856086,0.3963059376873808,4.584350585157131,-0.8473503234828743,0.15705839624627416,5.91599374070159,0.00033092962649268357,6.259059539190353,11
data_3_sRL,3_sRL-107-095-520,cam2,exy_mean,30.462539253724113,2.782560448397109,4.881695353335609,0.2629536854762394,7.742642648983921,-0.7306867764232657,0.06914464070553701,5.915994416059824,0.0003329957509348796,6.259059539190353,6
data_3_sRL,3_sRL-107-095-573,cam1,exy_mean,40.95534066249293,4.1700842597958205,4.103220969004323,0.20814155019253264,17.389602733796856,-0.8667665130888673,0.04332290491655058,5.915717197816919,0.0003611287540202687,6.060324868451155,8
data_3_sRL,3_sRL-107-095-573,cam2,exy_mean,36.88974073187681,7.900003694648515,4.466260875964631,0.5049166137210258,62.410058375460174,-3.9837475258897452,0.25494078681150756,5.915720498619364,0.0002682247391883382,6.060324868451155,6
data_3_sRL,3_sRL-107-095-625,cam1,exy_mean,12.883254168665005,5.529498697841091,9.764912625937821,4.221109754436501,30.575355849426316,-23.321922332251162,17.817767558998977,4.836601857794831,6.902073854371537e-05,5.373973848471803,9
data_3_sRL,3_sRL-107-095-625,cam2,exy_mean,10.014430417928459,2.5479333049157353,12.580163999503261,4.357889426506185,6.491964126298822,-11.095879984883489,18.991200253654405,4.836601570105064,0.00010506019922805921,5.373973848471803,9
data_3_sRT,3_sRT-240-108-024,cam1,exy_mean,7.19182127221617,0.2680314995576408,3.495582841399399,0.08671493011832938,0.07184088475511757,-0.02316490056597077,0.007519479105426749,1.761053455561469,0.007424466680598874,1.919215113908775,12
data_3_sRT,3_sRT-240-108-024,cam2,exy_mean,7.4432067418415695,0.506761909977214,3.3818000391898893,0.1494696891719299,0.25680763340375395,-0.07549075655989074,0.02234118798115334,1.7610539585776386,0.007907229428261598,1.919215113908775,12
data_3_sRT,3_sRT-240-108-035,cam1,exy_mean,5.417244914356655,0.20153382774038067,4.335457740707664,0.14972916752714918,0.04061588372368943,-0.030041130170807784,0.022418823608373106,1.995774313330348,0.0135057681924012,2.0966823213115875,14
data_3_sRT,3_sRT-240-108-035,cam2,exy_mean,5.62093417061055,0.3924565058296022,4.197488580767538,0.26234064371041593,0.15402210896798055,-0.10250495153628945,0.0688226133423954,1.995774313330348,0.0136385379698088,2.0966823213115875,14
data_3_sRT,3_sRT-240-108-046,cam1,exy_mean,6.587470777131162,0.362784231173917,3.4799285948200063,0.1285838983591715,0.13161239838845007,-0.04648798672643885,0.01653381891724175,1.6301825717828804,0.0079766521260969,1.6771221199236592,11
data_3_sRT,3_sRT-240-108-046,cam2,exy_mean,7.436844237940124,0.564446502499484,3.2065993128923123,0.15013852255616075,0.3185998541839,-0.08446030192387793,0.022541575955346792,1.630182679111492,0.0079727530448748,1.6771221199236592,11
data_3_sRT,3_sRT-240-108-057,cam1,exy_mean,5.802701575827731,0.23815007393427778,3.6811099457242658,0.11021282323585732,0.056715457714901975,-0.02615124577841906,0.012146866405618332,1.6084151930166262,0.009021549084202649,1.8411271117960906,11
data_3_sRT,3_sRT-240-108-057,cam2,exy_mean,7.409721797670465,0.4737607095652712,3.0894827430214193,0.1208188002008336,0.22444920992778924,-0.05703740705155906,0.014597182481968951,1.608414962440474,0.009143167769039999,1.8411271117960906,11
data_3_sRT,3_sRT-240-108-068,cam1,exy_mean,4.807891769041665,0.11460083779270071,4.224936780397905,0.10637941925604506,0.0131333520227889,-0.012117256995602663,0.011316580841253412,2.024793091573041,0.0262763639391789,2.143113195588794,13
data_3_sRT,3_sRT-240-108-068,cam2,exy_mean,4.529658439483001,0.11633019585472897,4.568382909394599,0.13336204955122594,0.013532714467599601,-0.015419757672085718,0.01778543626050364,2.024789367954253,0.0256405337472042,2.143113195588794,13
data_3_sRT,3_sRT-240-108-079,cam1,exy_mean,5.601913216810559,0.24009106483826537,3.6305337943121265,0.12275100286596968,0.05764371941517214,-0.02934339721437385,0.015067808704601298,1.7294873952794712,0.0144427128167621,1.9765778173517738,12
data_3_sRT,3_sRT-240-108-079,cam2,exy_mean,5.936306218595447,0.3527785761352371,3.4570583230143965,0.15437177020600848,0.12445272378000527,-0.05422471561114498,0.02383064343653669,1.729487395279471,0.0146220169519336,1.9765778173517738,12
data_3_sRT,3_sRT-240-108-090,cam1,exy_mean,5.6658933077803,0.25174362135024325,3.581257983922204,0.12500796674664644,0.06337485089053464,-0.031328739913586236,0.01562699175013066,1.7427381864158753,0.015087555977262001,1.845006771096297,12
data_3_sRT,3_sRT-240-108-090,cam2,exy_mean,5.517158048794663,0.25039276394084176,3.692789709743894,0.13483885069871396,0.0626965362339341,-0.033612373640315246,0.018181515657750075,1.74273898867847,0.0145356170325278,1.845006771096297,12
data_3_sRT,3_sRT-240-108-101,cam1,exy_mean,6.528577971555034,0.28157289925437723,3.26873188442478,0.09358636708491266,0.07928329759451566,-0.026252724363953164,0.008758408104152024,1.6014136587715142,0.0102925409388703,1.7371509428729304,11
data_3_sRT,3_sRT-240-108-101,cam2,exy_mean,7.251548929596265,0.5265417160739049,3.0700067121476997,0.13771142829650046,0.2772461787660526,-0.07224813955661659,0.01896443748346219,1.6014143512522698,0.0099910288131274,1.7371509428729304,11
data_3_sRT,3_sRT-240-108-112,cam1,exy_mean,6.089116490342987,0.22673692377675386,3.44587330474017,0.08993512485001501,0.05140963260374549,-0.020313972000805758,0.008088326681787786,1.6076823219535037,0.010317799260759899,1.7435841054686056,11
data_3_sRT,3_sRT-240-108-112,cam2,exy_mean,6.387188435307313,0.3818140445432749,3.372323341318472,0.13650433204828455,0.14578196461049392,-0.051926752258377916,0.018633432667948327,1.607675954720153,0.0097552847568929,1.7435841054686056,11
data_3_sRT,3_sRT-240-108-123,cam1,exy_mean,6.021816682083628,0.19908197170903658,3.4461935220427264,0.08050947355156196,0.039633631459557644,-0.01596616930267519,0.006481775331549655,1.6086883608559184,0.0107320064660884,1.7104448064514575,11
data_3_sRT,3_sRT-240-108-123,cam2,exy_mean,6.241694651581374,0.48620373018934426,3.4164737795661426,0.1833038300621421,0.23639406725003267,-0.08879138310263557,0.033600294115450666,1.608682991422289,0.010006448890482321,1.7104448064514575,11
data_3_sRT,3_sRT-240-108-134,cam1,exy_mean,6.1537941828969345,0.18834118264857708,3.432267798553766,0.07289491586891703,0.03547240108146467,-0.013677429993828004,0.0053136687595364916,1.6031320686633554,0.010001979968397901,1.737819018961341,11
data_3_sRT,3_sRT-240-108-134,cam2,exy_mean,6.401657200246889,0.3653979470202499,3.324003800939443,0.12783242337299497,0.13351565968661336,-0.04653420608906794,0.01634112846541263,1.6031196548108344,0.010210297693470406,1.737819018961341,11
data_3_sRT,3_sRT-240-108-145,cam1,exy_mean,7.437655647095909,0.3979590157075951,3.012625210158272,0.0932018020657822,0.15837137818295793,-0.03696982958090194,0.008686575908309244,1.4689208521501391,0.0076438468840794,1.6482084360361513,10
data_3_sRT,3_sRT-240-108-145,cam2,exy_mean,6.9965594461516405,0.5469401309436307,3.173127389187598,0.1492372118300537,0.2991435068366359,-0.08136138916432117,0.02227174539480832,1.4689174574830828,0.007168038721188967,1.6482084360361513,10
