Repository: chesali/wood-rheology

# Rheology data for Norway spruce

This repository enables exploration of rheological data on wood. It is based on the following research works:
- Maas, J.M. and Wittel, F.K. (2026) “From elasticity to creep: orthotropic moisture-dependent rheology of Norway spruce.” *Holzforschung*, 80(7), pp. 514–542. Available at: https://doi.org/10.1515/hf-2026-0009.
- Maas, J.M. and Wittel, F.K. (2026) “Orthotropy of wood mechanosorption in Norway spruce.” Manuscript submitted to *Mechanics of Materials*.

**Please cite the respective source when using data from this repository.** See the acknowledgement section for more information.

File: data/03_plasticity/sample_plasticity_curves.csv (part 5 of 9)
sheet,sample,camera,component,K,K_std,n,n_std,Var_KK,Var_Kn,Var_nn,max_stress,max_strain,strength,count
data_3_sRT,3_sRT-240-108-156,cam1,exy_mean,6.455570318619463,0.3278942862906618,3.2987966496465035,0.11236313695342658,0.10751466298206247,-0.03670464852595971,0.012625474546014497,1.605557061583589,0.0104334152153935,1.7403118739683,11
data_3_sRT,3_sRT-240-108-156,cam2,exy_mean,8.179746567934023,0.5809479185149541,2.874806578590419,0.11170780700463195,0.33750048402685767,-0.06468967471127066,0.012478634145784099,1.472797994595909,0.0073687760622966,1.7403118739683,10
data_3_sRT,3_sRT-240-108-167,cam1,exy_mean,6.360523256340953,0.17824342022091047,3.418950404573393,0.06527759281687898,0.031770716852048075,-0.011593093449677249,0.00426116412396625,1.6125367012158185,0.009277200671845938,1.749866531318144,11
data_3_sRT,3_sRT-240-108-167,cam2,exy_mean,7.012596612380811,0.3476992693483024,3.1942224294504573,0.10067766197847615,0.12089478190534335,-0.034880584585185455,0.010135991621452303,1.6125338451609454,0.0093437080022042,1.749866531318144,11
data_3_sRT,3_sRT-240-108-178,cam1,exy_mean,6.189366720954735,0.22541383095636716,3.4130578919405226,0.08643985696926905,0.050811395186425676,-0.019410420032386785,0.007471848872867691,1.6168912283203551,0.0103986574605719,1.751437494456703,11
data_3_sRT,3_sRT-240-108-178,cam2,exy_mean,7.683904588505856,0.47615095749685954,2.9194389426187595,0.108136928850742,0.22671973432517614,-0.051297735628232616,0.011693595381270436,1.6168503409107873,0.010873563036219499,1.751437494456703,11
data_3_sRT,3_sRT-240-108-189,cam1,exy_mean,5.476670369511992,0.21428376890285655,3.711145300676098,0.11839260536296427,0.045917533615212835,-0.025255011722245483,0.014016809004630594,1.757483537944768,0.0150217046171984,1.8752494046382921,12
data_3_sRT,3_sRT-240-108-189,cam2,exy_mean,5.487347207660564,0.2996563730616041,3.7034033330632186,0.1645968532080163,0.08979394191643525,-0.04909963412954721,0.027092124085981266,1.7574797795049408,0.0151513555415232,1.8752494046382921,12
data_3_sRT,3_sRT-240-108-200,cam1,exy_mean,4.556036774324266,0.03716335294235947,4.44261629778718,0.0441078887843801,0.0013811148019183784,-0.0016270448952199514,0.0019455058530152437,2.168968064497118,0.0369136426278449,2.2864478085805477,13
data_3_sRT,3_sRT-240-108-200,cam2,exy_mean,4.825078153712837,0.1335713087650742,4.105315176799139,0.128180600209806,0.017841294525214785,-0.016995286890133153,0.01643026627014612,2.168968239678747,0.0380997894429756,2.2864478085805477,13
data_3_sRT,3_sRT-240-108-211,cam1,exy_mean,4.699691047851053,0.04805431846711829,4.296560925868557,0.051181273565613604,0.002309217523339226,-0.0024417828515428093,0.002619522763798178,2.162847073631297,0.0353188819859697,2.282235073178658,13
data_3_sRT,3_sRT-240-108-211,cam2,exy_mean,4.940761780528779,0.09034614419078735,4.020562130212995,0.08035322587389278,0.00816242577014254,-0.007207679281486123,0.006456640908340832,2.16285409535836,0.036133680625094,2.282235073178658,13
data_3_sRT,3_sRT-240-108-222,cam1,exy_mean,5.10851681695059,0.06975487915849223,3.9951572793453125,0.06165050587365546,0.004865743166415853,-0.00426719731165938,0.003800784874477627,2.309707813823466,0.0413062985469993,2.44726589660687,14
data_3_sRT,3_sRT-240-108-222,cam2,exy_mean,5.050092454906529,0.061915280565775235,4.042163840925084,0.056819766887371205,0.0038335019675386646,-0.0034906222182065965,0.003228485909135205,2.3097091791665085,0.041705068093182196,2.44726589660687,14
data_3_sRT,3_sRT-240-108-255,cam1,exy_mean,4.986603782478673,0.05379716804687095,4.150640581703578,0.04573047271036425,0.0028941352898632726,-0.002445956583209306,0.0020912761343133694,2.034450837852729,0.024172431648000398,2.177669930855244,12
data_3_sRT,3_sRT-240-108-255,cam2,exy_mean,4.961442600460614,0.07305412201000207,4.192186353485126,0.06343091079676957,0.005336904742652269,-0.004607278593338132,0.004023480444507739,2.0344516684484217,0.0240075694993534,2.177669930855244,12
data_3_sRT,3_sRT-240-108-266,cam1,exy_mean,5.034899906236338,0.11825740644068602,3.974139564583997,0.0881598424876333,0.01398481417807761,-0.010369378438079186,0.007772157827444312,1.902226618109809,0.02114573024515305,2.028570203993056,12
data_3_sRT,3_sRT-240-108-266,cam2,exy_mean,5.149428276296592,0.15866542972219252,3.9186171646430195,0.11152221018202543,0.025174718588928013,-0.017601156672044118,0.012437203363883856,1.9022154715983068,0.0203506071626934,2.028570203993056,12
data_3_sRT,3_sRT-240-108-277,cam1,exy_mean,5.417635028502386,0.15748543268991505,3.658790329434289,0.08749017890075085,0.024801661509529768,-0.01371354899637426,0.00765453140408539,1.760439458157912,0.016649243941177002,1.8973976336422265,12
data_3_sRT,3_sRT-240-108-277,cam2,exy_mean,5.431767967115217,0.26362326101585043,3.7101305604574515,0.14799545633291364,0.06949722374863121,-0.038836226505845894,0.02190265509518735,1.760441199160524,0.015550309747116799,1.8973976336422265,12
data_3_sRT,3_sRT-240-108-288,cam1,exy_mean,4.439836652467187,0.055757008813145166,4.4777099517708,0.06538037057437035,0.003108844031789148,-0.0036213112101969214,0.004274592856441992,2.029841565387847,0.0299079087309769,2.169817730007629,13
data_3_sRT,3_sRT-240-108-288,cam2,exy_mean,4.6700451499594795,0.09012463706521215,4.251280354212567,0.08962093804011446,0.00812245020613621,-0.008025215985219415,0.008031912535190035,2.02984130167767,0.0289763661108896,2.169817730007629,13
data_3_sRT,3_sRT-240-108-299,cam1,exy_mean,4.53693056238354,0.11247370849537666,4.411240933005738,0.12346254636314553,0.012650335102702963,-0.013797972478192585,0.01524300035447186,2.0203189669741017,0.028702942608303597,2.132603239457172,13
data_3_sRT,3_sRT-240-108-299,cam2,exy_mean,4.536662216503748,0.12148481649368917,4.454211234674712,0.13481752509959913,0.014758560638505332,-0.016275772390523174,0.01817576507398104,2.0203180242631755,0.0276248243316802,2.132603239457172,13
data_3_sRT,3_sRT-240-108-343,cam1,exy_mean,4.625497632783505,0.06674457881445826,4.289709195023677,0.06842741904964368,0.00445483880111943,-0.0045376179347694995,0.004682311677795539,2.028899780038196,0.0294039510616376,2.1476258399967127,13
data_3_sRT,3_sRT-240-108-343,cam2,exy_mean,4.8617481522168955,0.06901992973553923,4.090089825900454,0.06054942727262923,0.004763750700698773,-0.0041528678383835164,0.003666233143043416,2.028897184618679,0.02795192181133,2.1476258399967127,13
data_3_sRT,3_sRT-240-108-354,cam1,exy_mean,4.762464688839328,0.16593907584527845,4.113515371660293,0.14289269633000634,0.027535776892385073,-0.023576346355493962,0.02041832266445941,1.8971966576790655,0.0233135634962316,2.026489959474401,12
data_3_sRT,3_sRT-240-108-354,cam2,exy_mean,4.76634813427616,0.2286687850978227,4.247128453188487,0.2036417463271576,0.052289413278114226,-0.04631507520551112,0.0414699608471744,1.8971948824461764,0.0202317205590977,2.026489959474401,12
data_3_sRT,3_sRT-240-108-365,cam1,exy_mean,4.873773097277678,0.08314450771686435,3.9970939510221677,0.0662129488142218,0.006913009163479715,-0.005473993554054489,0.004384154590674756,1.8964455800358544,0.023229439969985298,1.9714890615500125,12
data_3_sRT,3_sRT-240-108-365,cam2,exy_mean,4.872714021433653,0.16081043311440701,3.997234721860015,0.12811783886517736,0.02585999539844317,-0.020485715935415184,0.01641418063548355,1.896437333762777,0.0233343063395294,1.9714890615500125,12
data_3_sTL,3_sTL-134-158-050,cam1,exy_mean,15.690295954190018,0.9829792026263068,10.953372426137392,0.9237449317287688,0.9662481127958499,-0.9067601230458129,0.8533046988945878,7.603154503266941,0.0003638357119147115,7.765242558932816,7
data_3_sTL,3_sTL-134-158-050,cam2,exy_mean,39.7055957082919,1.7245856190357916,4.3510830152943765,0.10507933953237834,2.9741955573850647,-0.18093289852616623,0.01104166759656085,7.066939480783772,0.0005540565532394099,7.765242558932816,10
data_3_sTL,3_sTL-134-158-102,cam1,exy_mean,23.060829387978437,1.7476140539536351,6.527353058844626,0.33489132961745677,3.0541548815762587,-0.5846824159708048,0.11215220265294808,5.446439940993436,8.146740210511964e-05,6.012595003181299,5
data_3_sTL,3_sTL-134-158-102,cam2,exy_mean,30.57459208087945,1.7039572266457095,5.060344252967914,0.15875217622942403,2.9034702302381374,-0.2701912357459959,0.025202253457578108,5.446439940993436,0.0001632062765072407,6.012595003181299,7
data_3_sTL,3_sTL-134-158-154,cam1,exy_mean,25.50046950342868,2.4828459332895885,6.788030702854314,0.49932846611629084,6.164523928452648,-1.2382522496205912,0.2493289170740478,7.056595326211236,0.00016683866452100858,7.5995429281491305,7
data_3_sTL,3_sTL-134-158-154,cam2,exy_mean,39.73864883622813,2.239059229056166,4.365763428392741,0.13663408715303513,5.013386231221593,-0.30545606386238006,0.018668873772143203,7.056593756162318,0.0005387802763585029,7.5995429281491305,9
data_3_sTL,3_sTL-134-158-207,cam1,exy_mean,15.476346359844108,0.5595239947950563,10.33392116568115,0.42385067344521105,0.31306710075141825,-0.23690437322485675,0.17964939337995894,6.52199334048342,0.00013236783169611507,6.889216661695647,5
data_3_sTL,3_sTL-134-158-207,cam2,exy_mean,36.86045307115735,3.049396357761028,4.513115475854854,0.20759747914416896,9.298818146726225,-0.6321270214258118,0.04309671334701367,6.52199278235703,0.0004102331655400379,6.889216661695647,10
data_3_sTL,3_sTL-134-158-259,cam1,exy_mean,18.293002844419224,3.578308166754267,7.983339576774496,1.263019114568647,12.804289336260284,-4.515357152544116,1.5952172837657688,5.4389285762720565,6.274303974128477e-05,5.978800598379416,11
data_3_sTL,3_sTL-134-158-259,cam2,exy_mean,23.4189866191509,3.163677733594311,5.7452426868180355,0.5166727721510003,10.008856802040436,-1.6325223757324405,0.2669507534821995,5.438930187152943,0.00022753489474471934,5.978800598379416,7
data_3_sTL,3_sTL-134-158-311,cam1,exy_mean,16.239328249707274,1.1100597760482134,9.52182757568146,0.6415543222154682,1.2322327064002094,-0.7115043659602446,0.4115919483533487,5.997698454371388,7.560116426220237e-05,6.439718916547485,5
data_3_sTL,3_sTL-134-158-311,cam2,exy_mean,32.8609811791773,1.956424201895444,4.754756249548055,0.16082320243847117,3.8275956577622257,-0.3142116128673284,0.025864102442565477,5.997701264055054,0.00031078237418007983,6.439718916547485,9
data_3_sTL,3_sTL-134-158-364,cam1,exy_mean,36.2001043846533,1.7401701198063106,5.117281203731897,0.1456405266101433,3.0281920458667098,-0.253113088645738,0.021211162991279852,7.086729338347147,0.00023969637022795514,7.206615834369615,7
data_3_sTL,3_sTL-134-158-364,cam2,exy_mean,39.026611550031056,1.9062308780918045,4.3419490595927055,0.11923374077344719,3.6337161605906516,-0.22691992849408857,0.014216684938829603,7.086728874252044,0.0006173421600816087,7.206615834369615,10
data_3_sTL,3_sTL-134-158-416,cam1,exy_mean,16.79339183982171,2.1476461141295387,7.866022667181813,0.9503918190142515,4.612383831535707,-2.0383833693276543,0.9032446096492178,5.985399841054315,0.0003069120096898823,6.174765115580121,8
data_3_sTL,3_sTL-134-158-416,cam2,exy_mean,53.23866041422905,13.470906948688318,3.8050030870069738,0.4084658990831192,181.46533402021922,-5.496329570806398,0.1668443907137809,5.43748114208827,0.00016316516617724422,6.174765115580121,6
data_3_sTL,3_sTL-134-158-468,cam1,exy_mean,31.627930777839858,2.3174654363248024,5.482141612452987,0.25918467774728393,5.370646048560108,-0.5998441015813992,0.06717669717896342,7.0801554248853416,0.00026811812038276997,7.159267401343432,7
data_3_sTL,3_sTL-134-158-468,cam2,exy_mean,45.4201976387152,2.9963960681673174,3.9756069629684108,0.1300315291614237,8.97838939732856,-0.38905345499998206,0.01690819857605818,6.535914506310669,0.0004495186988538101,7.159267401343432,10
data_3_sTL,3_sTL-134-158-520,cam1,exy_mean,24.571959228932986,1.2905505190707316,6.496553624528226,0.26459850499543935,1.6655206422737345,-0.34100063036427314,0.07001236884582156,7.055058449267622,0.00030212116030853275,7.590000684304339,7
data_3_sTL,3_sTL-134-158-520,cam2,exy_mean,35.83686319290305,1.6289530693328105,4.516495131710646,0.12116862849795157,2.6534881020887844,-0.1970526217909952,0.014681836532074602,7.055065184185007,0.0006533188826555825,7.590000684304339,9
data_3_sTL,3_sTL-134-158-573,cam1,exy_mean,11.635095673723193,1.9582240770280657,10.353900745768025,1.9831299743268451,3.8346415358524197,-3.880029398229302,3.9328044950735936,4.887885355947,0.00012515329096165798,5.949787141556977,10
data_3_sTL,3_sTL-134-158-625,cam1,exy_mean,13.496277791727953,1.3059940197036393,10.130145233968271,1.3126933608344677,1.7056203795016698,-1.7117179964287703,1.72316385957889,6.513927010026225,0.0006141155587986057,6.619082098030581,13
data_3_sTL,3_sTL-134-158-677,cam1,exy_mean,19.475127074433317,1.1044214964071146,7.603372813089625,0.3562412593541606,1.2197468417261303,-0.39301415313277155,0.12690783486623833,5.972201191064919,0.000125935793730378,6.518342378016312,5
data_3_sTL,3_sTL-134-158-677,cam2,exy_mean,31.874993944216904,4.638221291814352,4.807741775653376,0.4036508358198755,21.513096751839992,-1.8696543429679418,0.16293399725808408,5.972201114010423,0.00032414979479141696,6.518342378016312,9
data_3_sTL,3_sTL-134-158-730,cam1,exy_mean,37.735823468954365,2.4143168139346325,4.616633794418741,0.16250091279723827,5.828925678047476,-0.39179339610820607,0.02640654665993564,6.536845680347901,0.0003068984727519029,7.032930675848457,13
data_3_sTL,3_sTL-134-158-730,cam2,exy_mean,28.337796056824253,1.5740340485311948,5.519791053195573,0.20208639244137788,2.4775831859355035,-0.3176510245671315,0.04083891000997059,6.536846346528315,0.00030696322632932664,7.032930675848457,8
data_3_sTL,3_sTL-134-158-782,cam1,exy_mean,21.58749592627668,0.5675627740520823,7.1608865080810675,0.15322932620807683,0.322127502489695,-0.08685948653333392,0.023479226410181218,6.535420809784886,0.0001913944598296663,6.967974869940825,7
data_3_sTL,3_sTL-134-158-782,cam2,exy_mean,36.53205494183447,1.1083246763013066,4.387562428276782,0.07436027316257711,1.2283835880983962,-0.08228753232142884,0.005529450224813085,6.535415290141226,0.0005271535788657722,6.967974869940825,11
data_3_sTL,3_sTL-134-158-834,cam1,exy_mean,48.771320556595285,1.4900373726094482,4.0736709263443425,0.05972539074714744,2.2202113717728675,-0.08887617043309855,0.0035671222998994445,6.547197387426911,0.0002816299312164,7.094330090597085,13
data_3_sTL,3_sTL-134-158-834,cam2,exy_mean,37.028582309808094,1.1561544299600455,4.541536170751246,0.07885100486037665,1.3366930659162377,-0.0910352298558446,0.006217480967491142,6.54720408335321,0.00038312550979493234,7.094330090597085,7
data_3_sTL,3_sTL-134-158-887,cam2,exy_mean,33.849650989666706,2.2718378107289703,4.430909433407992,0.1642528996960189,5.161247038257801,-0.37260705298208563,0.02697901505855044,5.911758479949029,0.0004469953538886648,6.250666844563615,8
data_3_sTL,3_sTL-134-158-939,cam1,exy_mean,16.754261687878028,2.347666252926464,8.514576139851556,1.040605512264559,5.5115368351297835,-2.4408096075685206,1.082859832155385,5.43411257912426,6.781732214350774e-05,5.998206770893918,4
data_3_sTL,3_sTL-134-158-939,cam2,exy_mean,49.474913342664806,6.282981507195247,3.8965120361824432,0.22581477369378125,39.47585661975746,-1.4169796013354965,0.05099231201837364,5.974185225460423,0.00025820786187408316,5.998206770893918,8
data_3_sTL,3_sTL-135-171-049,cam1,exy_mean,22.258120218160702,2.321342478843177,7.58216606557618,0.6322045479800241,5.388630904081787,-1.4660412367802955,0.3996825904866266,6.568817537260961,9.448625109785062e-05,7.119324481255067,5
data_3_sTL,3_sTL-135-171-049,cam2,exy_mean,40.09094842062296,1.995728077758907,4.30830715151463,0.11411096281323162,3.9829305603552623,-0.22740326319263654,0.013021311834162727,6.568817412256817,0.0004168934212773313,7.119324481255067,10
data_3_sTL,3_sTL-135-171-101,cam1,exy_mean,16.52921528523539,0.5301798453856637,9.597315913039523,0.32797878100785,0.28109066845316627,-0.17369533099126752,0.10757008079139524,6.596757491921674,0.0001484375235329438,7.148070024867411,5
data_3_sTL,3_sTL-135-171-101,cam2,exy_mean,42.28281850141714,3.2020655401741536,4.185443507800351,0.16413424067978186,10.253223723570795,-0.5248086558769671,0.026940048963528553,6.596757154937099,0.0004284379770808953,7.148070024867411,8
data_3_sTL,3_sTL-135-171-154,cam1,exy_mean,26.31733614889614,1.1471947623995307,6.6152416369394675,0.21423822803657458,1.3160558228769155,-0.24546769656023523,0.04589801835225133,7.132824262923634,0.00017929212876118575,7.572078294268917,10
data_3_sTL,3_sTL-135-171-154,cam2,exy_mean,36.271692544796586,1.8788907391408345,4.478606280349138,0.13677216846041584,3.530230409629191,-0.25654918753353284,0.018706626065364367,7.132826075010421,0.0006965302810763702,7.572078294268917,12
data_3_sTL,3_sTL-135-171-206,cam1,exy_mean,23.310926766889565,1.7063270066223941,6.738112441399583,0.3779656287616779,2.9115518535289397,-0.6441276876642326,0.1428580165252105,6.561865378047499,0.0001966785876671028,7.120679425879221,7
data_3_sTL,3_sTL-135-171-206,cam2,exy_mean,37.968017026273564,2.667011654124783,4.307257516933252,0.16567172786862266,7.112951163237409,-0.4411703091518889,0.027447121414974962,6.561865268582738,0.0005316662052530822,7.120679425879221,8
data_3_sTL,3_sTL-135-171-258,cam1,exy_mean,20.48401390408709,1.489689301706573,7.603555897550474,0.47364679142257143,2.219174215619017,-0.7047318791971179,0.22434128302489686,6.571631218501387,0.00017700175602192072,7.133381887450898,6
data_3_sTL,3_sTL-135-171-258,cam2,exy_mean,35.26238412226131,1.8986779325664158,4.563854174753837,0.14075595641333258,3.604977891614679,-0.2668449276450703,0.019812239265831984,6.571631330788292,0.0004756947158153394,7.133381887450898,11
data_3_sTL,3_sTL-135-171-311,cam1,exy_mean,26.839169625624773,2.4063470275607797,6.093901015803534,0.3758541826251913,5.790506017050601,-0.9033170876157492,0.14126636659685068,6.551629360503382,0.00018753948366181675,7.096452087055828,9
data_3_sTL,3_sTL-135-171-311,cam2,exy_mean,30.788143419828135,1.9667385768422214,4.908862303111779,0.19513500939704007,3.8680606296393667,-0.3831848662192602,0.03807767189238291,6.55162834465667,0.000511066002067429,7.096452087055828,8
data_3_sTL,3_sTL-135-171-572,cam2,exy_mean,47.06197504928374,11.801002318463219,3.937076157811584,0.44391413289549414,139.26365572037426,-5.2322891247483145,0.1970597573843584,5.47663261800454,0.00021726544853967867,6.015027663790685,9
data_3_sTL,3_sTL-135-171-624,cam1,exy_mean,36.02079148863765,4.504148324359426,4.904952791927569,0.3322800206223853,20.287352127829823,-1.4949028810848852,0.11041001210481283,6.018928737184505,0.00015437456538203962,6.599130129932733,7
data_3_sTL,3_sTL-135-171-624,cam2,exy_mean,44.32911113685795,4.017114659957631,3.8162921338824547,0.16658927121696818,16.137210191246513,-0.6682348354016647,0.02775198528460058,6.018928635098769,0.000497636122509921,6.599130129932733,7
data_3_sTL,3_sTL-135-171-677,cam1,exy_mean,15.919656361834951,3.580676729809618,9.613068672301013,2.1846107426450456,12.8212458434001,-7.814893787807238,4.772524096880138,6.025137255347389,8.974940672645045e-05,6.488626107427677,6
data_3_sTL,3_sTL-135-171-677,cam2,exy_mean,34.04024175838583,4.136933694390834,4.345162108709614,0.29354695072212084,17.114220391786194,-1.212502159309978,0.08616981227825525,6.02513965207453,0.0005573424926366092,6.488626107427677,10
data_3_sTR,3_sTR-240-108-524,cam1,exy_mean,7.9847119257953665,1.276746155046258,2.843716185553158,0.21543475947716859,1.6300807444254035,-0.27441082109959414,0.04641213559098548,1.069928539671686,0.0032368606116633,1.2299837246902874,7
data_3_sTR,3_sTR-240-108-524,cam2,exy_mean,8.26289657912882,1.9787188936653513,2.823535581722975,0.3151199411195349,3.915328460148231,-0.6221025031621381,0.09930057729117915,1.0699445886309848,0.0030542059751517,1.2299837246902874,7
data_3_sTR,3_sTR-240-108-535,cam1,exy_mean,9.989765421222785,1.1722663972119116,2.6250923033226248,0.1370848843672215,1.3742085060321954,-0.16031215741662425,0.01879226552197449,1.1864352523845418,0.003683542525418921,1.2730849478705661,8
data_3_sTR,3_sTR-240-108-535,cam2,exy_mean,14.055351374296096,3.367770546846109,2.272308760100669,0.20874272214830616,11.34187845620414,-0.7014124619558953,0.04357352404988495,1.1864353969397647,0.0035195582267492998,1.2730849478705661,8
data_3_sTR,3_sTR-240-108-546,cam2,exy_mean,7.886470503611139,3.6175579447246804,2.827531389643166,0.5839284440352995,13.086725483440652,-2.10794456191532,0.34097242775348596,0.940801662434839,0.0024821019491137,1.0877632069281402,6
data_3_sTR,3_sTR-240-108-557,cam1,exy_mean,7.298657502759187,0.915005620951489,3.0790845771249122,0.20024909207630628,0.83723528637282,-0.18276218537476596,0.040099698877384994,1.1787698148849108,0.0035747098651765,1.1793707221821612,10
data_3_sTR,3_sTR-240-108-557,cam2,exy_mean,7.269128398394055,1.2796368144952246,3.035754192643779,0.264921297782811,1.6374703770114858,-0.33820190855478227,0.07018329401892881,1.0712061731473728,0.0029191580424828,1.1793707221821612,9
data_3_sTR,3_sTR-240-108-568,cam1,exy_mean,7.832162450810612,1.3405002025922679,2.8753616316117943,0.24380047821667544,1.7969407931499115,-0.32595675145072694,0.05943867317867964,1.1648474511493383,0.0040496459057379,1.269145552160258,10
data_3_sTR,3_sTR-240-108-568,cam2,exy_mean,8.774482063913746,1.5875859410432955,2.7606675621047625,0.23369940422354493,2.5204291201983264,-0.37008616400739813,0.05461541153443985,1.164847874673959,0.0037711843851421997,1.269145552160258,10
data_3_sTR,3_sTR-240-108-579,cam1,exy_mean,5.888817913346523,1.57764098979365,3.1973748041272527,0.451269743721082,2.488951092677088,-0.7102239271931259,0.20364438159809098,0.9677266244373344,0.0029374412310685,1.1059087372321141,8
data_3_sTR,3_sTR-240-108-579,cam2,exy_mean,5.213373945714252,2.0656934059381746,3.4520835626772235,0.7269380300083053,4.267089247336457,-1.498496844295317,0.5284388994723557,0.8590665141274628,0.0018407561315764,1.1059087372321141,7
data_3_sTR,3_sTR-240-108-590,cam1,exy_mean,5.928766879506761,0.9966391827953468,3.2624686118998696,0.30345148631320484,0.9932896606829767,-0.30165128427701987,0.09208280454569316,1.068841673969921,0.003708408260228,1.1671216417293988,9
data_3_sTR,3_sTR-240-108-590,cam2,exy_mean,6.197401309109906,0.8105383366079218,3.1814538682102027,0.22436939348709367,0.6569723951111368,-0.18139391178922482,0.05034162473376627,1.068786166081752,0.003796009793148,1.1671216417293988,9
data_3_sTR,3_sTR-240-108-601,cam1,exy_mean,6.923027006117877,0.6994125105989405,2.9723426680954694,0.15973451028039393,0.48917785998231306,-0.1114046342195737,0.025515113774517272,1.1776958552525028,0.0050766038383787,1.2820296003543612,10
data_3_sTR,3_sTR-240-108-601,cam2,exy_mean,6.713253068995822,0.5177740378743007,3.0928462780344312,0.12934441104814426,0.2680899542966577,-0.06678782887367883,0.016729976669391303,1.1776993577432509,0.004502262547508,1.2820296003543612,10
data_3_sTR,3_sTR-240-108-612,cam1,exy_mean,7.186462827130659,0.54750292368588,2.98909113470987,0.12417767600667234,0.29975945144458654,-0.06778543990545056,0.015420095218418087,1.2836986844296725,0.0056744512822806,1.370947448442179,11
data_3_sTR,3_sTR-240-108-612,cam2,exy_mean,8.022664721021046,0.4982076916314128,2.820347354616064,0.08975961108514424,0.24821090400070095,-0.044589003724784616,0.00805678778215635,1.2836986844296725,0.0056143513577292,1.370947448442179,11
data_3_sTR,3_sTR-240-108-623,cam1,exy_mean,6.701306489818406,1.1779212794538412,3.0402422889774727,0.27703006297873767,1.3874985405901743,-0.32548228824240033,0.07674565579400336,1.0785714394253605,0.0037385384059453997,1.1836885749152954,9
data_3_sTR,3_sTR-240-108-623,cam2,exy_mean,6.004695576179543,0.7943207851052824,3.243973718933846,0.2368598440783628,0.6309455096502722,-0.1876548102958181,0.05610258573682633,1.0785715785328929,0.0036978225360399003,1.1836885749152954,9
data_3_sTR,3_sTR-240-108-634,cam1,exy_mean,6.976898536240067,0.8678104755067535,3.0204709854746277,0.19950967579129333,0.7530950213992577,-0.17265680245113696,0.03980411073434698,1.1813179977387165,0.0045227045419096,1.2886292109642432,10
data_3_sTR,3_sTR-240-108-634,cam2,exy_mean,7.417032410357599,0.7684583019155719,2.961161698722076,0.1575975149993768,0.5905281617829642,-0.12078202415368632,0.02483697673397879,1.181317801365317,0.004264200903872,1.2886292109642432,10
data_3_sTR,3_sTR-240-108-645,cam1,exy_mean,7.884967977752954,1.1182059659195667,2.841157049139292,0.20013071004188077,1.250384582218111,-0.2231854064596755,0.04005230110186735,1.181199818037011,0.0044174449797359,1.2486981669086945,10
data_3_sTR,3_sTR-240-108-645,cam2,exy_mean,8.52201879223899,1.411386291119096,2.749613762084123,0.21735048902489956,1.9920112627589177,-0.3059597058452032,0.04724123507936299,1.1811998177431546,0.0042405206780153,1.2486981669086945,10
data_3_sTR,3_sTR-240-108-656,cam1,exy_mean,6.786817368152269,0.8212331153504158,3.049058414408119,0.1986416157087684,0.6744238297481493,-0.16268104124728744,0.039458491491390024,1.1777164954897166,0.0046940916810884,1.2857391431527283,10
data_3_sTR,3_sTR-240-108-656,cam2,exy_mean,6.642507141979496,1.1676874459794016,3.0775017912602065,0.280865838758509,1.363493971497898,-0.32715290295863403,0.07888561938152078,1.0702816015625891,0.0035153855779852,1.2857391431527283,9
data_3_sTR,3_sTR-240-108-667,cam1,exy_mean,6.733914877941891,0.4447489801268311,3.127554289748313,0.11763484486390129,0.1978016553238564,-0.05216081764728321,0.013837956726154123,1.2928834005158256,0.005593421884085401,1.393789335093141,11
data_3_sTR,3_sTR-240-108-667,cam2,exy_mean,8.312655865705226,0.5408944683970398,2.78612013026727,0.09151291324259604,0.29256682594251626,-0.049355849558934184,0.008374613290146911,1.2928822864643927,0.0056068206788701,1.393789335093141,11
data_3_sTR,3_sTR-240-108-689,cam1,exy_mean,5.576365699542218,0.7698383874037749,3.4222269903776423,0.27200027627305023,0.5926511427204445,-0.20885747769976648,0.07398415029261567,1.0729031277125225,0.0034898375219864,1.1540180623107745,9
data_3_sTR,3_sTR-240-108-689,cam2,exy_mean,5.713876987214121,0.8419500632058475,3.386471707795319,0.2831214906206663,0.7088799089323307,-0.2377669961308233,0.08015777845126805,1.0729031277125225,0.0034236072127640997,1.1540180623107745,9
data_3_sTR,3_sTR-240-108-700,cam1,exy_mean,5.745849163544675,0.684074191275948,3.3231429749351498,0.22343831598728978,0.4679574991698423,-0.15245118598001434,0.04992468105123595,1.0723395529172226,0.0037299498233308,1.1796892117562172,9
data_3_sTR,3_sTR-240-108-700,cam2,exy_mean,6.065042278897143,0.8692111967046557,3.2600565266437376,0.25574924259687837,0.7555281044767397,-0.22173842848198932,0.06540767508887693,1.0723393371337868,0.0034329255846995,1.1796892117562172,9
data_3_sTR,3_sTR-240-108-711,cam1,exy_mean,5.162737127273944,0.6653076916179969,3.4624562200539684,0.268728845055904,0.44263432452606755,-0.17829621153854489,0.07221519216508006,1.0712715088146334,0.0041790688389555,1.1779905128039458,9
data_3_sTR,3_sTR-240-108-711,cam2,exy_mean,6.067365716393694,1.0892495032728258,3.1510765243715744,0.308711491112303,1.1864644803800974,-0.3353658199738114,0.09530278474478154,1.071249426694681,0.004046348267493,1.1779905128039458,9
data_3_sTR,3_sTR-240-108-722,cam1,exy_mean,5.891190892956397,0.943072636972124,3.2032052846523937,0.28470107668246303,0.8893859986055556,-0.26776575978685685,0.08105470306415369,1.0716232793053662,0.0041269855549044,1.1210878702036726,9
data_3_sTR,3_sTR-240-108-722,cam2,exy_mean,6.301350381636049,1.1868006510554214,3.1240863833862966,0.31443502181716315,1.4084957853455724,-0.3721918897462328,0.09886938294515987,1.0716278192771047,0.0038358246589169,1.1210878702036726,9
data_3_sTR,3_sTR-240-108-733,cam1,exy_mean,6.691397208345704,0.5403950344231305,3.0664000821727497,0.1411508453831522,0.2920267932291764,-0.07604013625422978,0.019923561152378536,1.289875847257842,0.0063488098204101,1.2976761030932618,11
data_3_sTR,3_sTR-240-108-733,cam2,exy_mean,6.653736593580505,0.8477231911575184,3.0945747734619626,0.2153178305313619,0.7186346088262865,-0.18201852643303995,0.04636176814473227,1.1833005940627437,0.0046175930761421,1.2976761030932618,10
data_3_sTR,3_sTR-240-108-744,cam1,exy_mean,5.941658619476315,0.580596334650745,3.1842249788168466,0.1812632023291899,0.33709210380987986,-0.10492379864821023,0.03285634851863284,1.1808025249863927,0.0057452737321534,1.2736203721651482,10
data_3_sTR,3_sTR-240-108-744,cam2,exy_mean,4.685772840863583,0.8734780927396151,3.644263913643993,0.41025785695859107,0.7629639784960356,-0.3574625245889013,0.16831150919625576,0.9670227571084676,0.0030948180167526,1.2736203721651482,8
data_3_sTR,3_sTR-240-108-832,cam1,exy_mean,5.358165001881813,0.3355161243065295,3.361747059376164,0.13875096417778982,0.11257106966967455,-0.046390243693432455,0.019251830060266314,1.2949830658037995,0.00838276241738,1.400992761495814,11
data_3_sTR,3_sTR-240-108-832,cam2,exy_mean,6.265384437048879,0.5190338768781484,3.0743724252656874,0.1512515858787334,0.26939616534716093,-0.07824274903282238,0.022877042230831868,1.2949828194775297,0.0077443997127857,1.400992761495814,11
data_3_sTR,3_sTR-240-108-843,cam1,exy_mean,5.436830090814885,0.2836838049415542,3.346746003227078,0.11380047677089158,0.08047650118611777,-0.03217152296390706,0.012950548513282234,1.2928836639960892,0.0080984089330975,1.3506408457596044,11
data_3_sTR,3_sTR-240-108-843,cam2,exy_mean,5.230205483425059,0.2640921404548652,3.4852482806341434,0.11801696146241765,0.06974465865003224,-0.031061079160351685,0.013928003192821772,1.2928683755227952,0.0076135117518532,1.3506408457596044,11
data_3_sTR,3_sTR-240-108-854,cam1,exy_mean,5.063312829638677,0.2928992419036411,3.431757541212784,0.13616810310139452,0.08578996590772767,-0.03973682040874398,0.01854175230223201,1.296478800711355,0.0091741578971811,1.3926957352954739,11
data_3_sTR,3_sTR-240-108-854,cam2,exy_mean,5.14792103423267,0.2948302563251424,3.428122104474133,0.13315126616070866,0.08692488004474919,-0.03911558858140699,0.017729259680199876,1.2964725592624593,0.0087544790755087,1.3926957352954739,11
data_3_sTR,3_sTR-240-108-865,cam1,exy_mean,5.600562461517558,0.5617446364524983,3.2556274793031283,0.19731884233180472,0.3155570365831495,-0.11049664352828266,0.03893472553916361,1.1811179938386795,0.006155361880133299,1.2316521271458998,10
data_3_sTR,3_sTR-240-108-865,cam2,exy_mean,5.5450432546560755,0.565530800498715,3.299171230107911,0.2047451712250175,0.3198250863127173,-0.11543161125048677,0.04192058513996173,1.181115215347501,0.0060490106804364,1.2316521271458998,10
data_3_sTR,3_sTR-240-108-876,cam1,exy_mean,4.73721924920491,0.38221665227737617,3.54347309749735,0.1946101587366629,0.14608956927812466,-0.07412333868306134,0.037873113883509134,1.193218401444893,0.0074103974129654,1.3025289424009423,10
data_3_sTR,3_sTR-240-108-876,cam2,exy_mean,4.788189900436012,0.335650796629837,3.580900765823035,0.16977649889787327,0.11266145727824418,-0.056792746023078586,0.028824059578019562,1.193216940514895,0.0068977149999352,1.3025289424009423,10
data_3_sTR,3_sTR-240-108-887,cam1,exy_mean,4.872008297840781,0.7015486382833406,3.580720682729967,0.32308538945810594,0.49217049187720946,-0.2260301783978667,0.10438416888129601,1.073920323707875,0.0043400434091399,1.2991468382814555,9
data_3_sTR,3_sTR-240-108-887,cam2,exy_mean,4.864279627234363,0.7873442388269216,3.569574120918755,0.36230655071254264,0.6199109504139445,-0.2844614269357314,0.13126603668922024,1.0738994639937551,0.0043405151775859,1.2991468382814555,9
data_3_sTR,3_sTR-240-108-898,cam1,exy_mean,3.7681662244811207,0.3416076082323524,4.159251481021042,0.2846727373569386,0.11669575800222838,-0.09694832798419463,0.08103856739429255,1.0739693656402445,0.0053063684280661005,1.3383844453262284,9
data_3_sTR,3_sTR-240-108-898,cam2,exy_mean,4.355858023265572,0.5400241519816672,3.7865922231602487,0.3175165029424319,0.29162608472351875,-0.17096352085495486,0.10081672964079134,1.0739210079842092,0.0048213465529793,1.3383844453262284,9
data_4_CL,4_CL-015-138-028,cam1,eyy_mean,65.84564916423832,4.5637565489790894,9.308975280552012,0.7769056067308412,20.82787383834953,-3.539302653414145,0.6035823217698165,29.68843739696966,0.0006318385028576527,30.678297798699155,13
data_4_CL,4_CL-015-138-225,cam1,eyy_mean,37.175056311721676,1.631393845919037,36.4206834303156,8.402716555295418,2.661445880502506,-13.688363075541062,70.60564550863569,30.85108955752657,0.0011473919814887,31.25299234891805,17
data_4_CL,4_CL-015-138-323,cam1,eyy_mean,39.49257975511953,1.1654887290502958,27.963255190779204,2.8568938398188446,1.3583639775432736,-3.3257356496337733,8.161842411994861,29.729551470172545,0.0003588110402213757,29.804834235637973,13
data_4_CL,4_CL-015-138-422,cam1,eyy_mean,87.35489906429736,9.94346824728665,8.385133568698262,0.8892340041542511,98.87256078479781,-8.830472599172113,0.7907371141442028,31.06769035872656,0.00017759709911894635,31.612913822516518,15
data_4_CL,4_CL-015-138-520,cam1,eyy_mean,148.0361769659031,25.743535061611396,5.028694534174866,0.5183176511989998,662.7295974684152,-13.324992220398432,0.268653187544448,29.44259846604083,0.0003266812326612543,30.687036187151538,14
data_4_CL,4_CL-015-138-717,cam1,eyy_mean,80.7294726594551,7.4247378445124514,7.567330852390096,0.6700762184144952,55.1267320597354,-4.966693186785657,0.4490021384846703,29.87833381894573,0.0005136352986834631,31.11450871862046,13
data_4_CL,4_CL-015-138-815,cam1,eyy_mean,72.16412375936268,7.227659770000213,8.829425441750843,0.9614302517272101,52.239065750879526,-6.938057985667794,0.9243481289362465,29.820725138072344,0.0004338538588782641,30.48543338645778,14
data_4_CL,4_CL-016-106-029,cam1,eyy_mean,424.3310609383424,265.1630810432735,3.1010494001052464,0.6782080330455901,70311.45954836163,-179.6595863344341,0.45996613608756826,27.334939984297584,0.0001473724719629534,28.487516942164625,12
data_4_CL,4_CL-016-106-127,cam1,eyy_mean,35.265041287326085,1.394191870906131,37.7327378629106,8.469620446587134,1.9437709729007375,-11.7910117152862,71.73447050924686,29.65461604530546,0.0014657745759269,29.91311406014755,14
data_4_CL,4_CL-016-106-225,cam1,eyy_mean,618.2049295228903,108.4694826425772,2.80806948044843,0.15574141852945733,11765.628664748358,-16.87504675980297,0.024255389445567595,29.83507744000761,0.0002133563971623,31.057911704997462,16
data_4_CL,4_CL-016-106-323,cam1,eyy_mean,122.15533205496342,11.207009995666963,5.580470157607192,0.3459519725945707,125.59707304297925,-3.871270725669409,0.11968276734207461,29.65714605693146,0.0003863290116867666,33.992658033430565,14
data_4_CL,4_CL-016-106-422,cam1,eyy_mean,119.64380022089324,16.736962085092586,5.560700415415319,0.5317893978134121,280.12589983782675,-8.88689102714818,0.28279996362675147,29.556809451678,0.00037256777940922935,30.761429588396712,15
data_4_CL,4_CL-016-106-520,cam1,eyy_mean,43.7422276288389,1.3092184915262044,18.50867450856458,1.5164594302702745,1.71405305855415,-1.9811781147326004,2.2996492036556453,30.71715264836954,0.001476091848594989,31.54224407725555,16
data_4_CL,4_CL-016-106-913,cam1,eyy_mean,222.67677220358794,68.64502911000216,3.9610272221667997,0.5860306189300626,4712.140021513043,-40.16194474803221,0.3434318863235522,30.902387874128014,0.000324810251164288,31.042789647619685,14
data_4_CL,4_CL-328-135-029,cam1,eyy_mean,663.147419738664,342.17937801844056,3.0245726338962178,0.5145491772112852,117086.72674108685,-175.88585792669826,0.26476085576881064,36.240305236801326,9.493338460717641e-05,37.50557443597702,19
data_4_CL,4_CL-328-135-225,cam1,eyy_mean,123.51008316867473,17.819182522954772,6.3058402332532975,0.6913650773254628,317.52326578637684,-12.300787589309607,0.47798567014524324,35.112707747807804,0.0003912654465307142,35.71782852115701,18
data_4_CL,4_CL-328-135-520,cam1,eyy_mean,179.89191618177657,21.756124959955862,4.635759916902045,0.32654504577778304,473.3289732732145,-7.093110793364864,0.10663166692201441,35.08169592735077,0.0005741073797863,37.50503572899949,18
data_4_CL,4_CL-328-135-619,cam1,eyy_mean,203.360824767224,49.31682806112935,4.835614901597,0.6358656393824772,2432.1495300109955,-31.319200642962034,0.4043251113472865,34.7782156081682,0.0001497730338786,34.839621337613124,17
data_4_CL,4_CL-328-135-717,cam1,eyy_mean,88.25269676364509,4.6988554286226645,8.083454433408686,0.4419044191270439,22.079242339096687,-2.0728519216515418,0.19527951564401008,34.79834805717757,0.0005684760935741372,34.80621303710966,17
data_4_CL,4_CL-328-135-815,cam1,eyy_mean,286.24546450064673,62.00229520996764,3.7503162574805327,0.35632933696422775,3844.2846113039764,-22.065510120074972,0.12697059638136618,32.390731411313006,0.00023986166955592303,33.93706972044501,15
data_4_CL,4_CL-328-135-914,cam1,eyy_mean,293.4433399864266,64.74054441631218,3.930233341236717,0.3889643680423999,4191.338091320489,-25.150583645414915,0.15129327960662356,34.80200462273932,0.0001853054867997034,36.03389534150459,17
data_4_CR,4_CR-162-123-011,cam2,eyy_mean,28.67358795233768,1.2076807169000363,3.2846135584941742,0.070498652557599,1.4584927139721857,-0.0849509725390181,0.00497006001243706,4.509830815152007,0.0023557042287693382,,32
data_4_CR,4_CR-162-123-043,cam2,eyy_mean,4.673343735927609,0.01574374476316654,232.03722259802197,42.09999440777645,0.0002478654991677339,-0.6615878564257056,1772.4095291348085,4.588295190537004,0.0141038654064047,4.5815076795883645,33
data_4_CR,4_CR-162-123-074,cam2,eyy_mean,24.367242477721042,2.9780720137121404,3.937492075762789,0.2621751999361086,8.868912918855482,-0.7793162679771511,0.06873583546153851,4.316989307700833,0.0011001706697909,,29
data_4_CR,4_CR-162-123-105,cam2,eyy_mean,5.778633415882206,0.09158568680540725,19.902768438308097,1.3914496419689864,0.008387938027618148,-0.1266487589191044,1.93613210613562,4.684110769678865,0.016815305626306502,4.584971197247341,31
data_4_CR,4_CR-162-123-137,cam2,eyy_mean,9.119679235714171,0.5014716147625897,7.236423583379396,0.5040789051995394,0.25147378041259916,-0.2519644194085674,0.2540955426671662,4.389619246963321,0.0058263594917095,,27
data_4_CR,4_CR-162-123-168,cam2,eyy_mean,4.141121960142631,0.018957780505836717,65.9264914206574,5.603735500671512,0.00035939744170748267,-0.10544340252808973,31.401851561486197,3.934613255353156,0.034420238977648,3.861723745934921,24
data_4_CR,4_CR-162-123-199,cam2,eyy_mean,4.849779933503219,0.13819729609742065,22.344412591103662,3.736970445029563,0.01909849264863816,-0.511665368098763,13.96494810702445,4.150991191236418,0.0285004661319382,3.946518991253167,25
data_4_CR,4_CR-162-123-231,cam2,eyy_mean,4.5021734382254595,0.05279819880432953,27.394894974574274,2.2042660319137917,0.0027876497969815043,-0.11569910167603759,4.858788739448973,3.9264375545109584,0.022863786376042,3.80553673469446,23
data_4_CR,4_CR-162-123-262,cam2,eyy_mean,4.145129206140887,0.026233061574078148,99.45022673074882,15.635147646505466,0.0006881735195493755,-0.4089058589405633,244.4578419280254,3.984510169329699,0.019710460769254198,3.957560017831373,24
data_4_CR,4_CR-162-123-293,cam2,eyy_mean,8.117037606526507,0.5617168337132111,8.174576469157238,0.7945513979170127,0.3155258012767953,-0.4448945081165176,0.6313119239318791,4.181820802632789,0.0038972233023702,,26
data_4_CR,4_CR-162-123-325,cam2,eyy_mean,4.196345817320298,0.010635107056345728,111.39203964729072,8.360533489977241,0.00011310550209993468,-0.0887229366212179,69.89852023703104,4.058396544545434,0.024162140284337,4.026397673834944,24
data_4_CR,4_CR-162-123-356,cam2,eyy_mean,12.60970974815341,2.3483924944801955,5.2409201169638,0.7870385669715171,5.514947308130915,-1.8441298322882709,0.6194297059005792,3.888217135824328,0.0032137272959687,,23
data_4_CR,4_CR-162-123-387,cam2,eyy_mean,7.822628147323043,0.49642738053120533,9.443868112801411,0.9407437222356848,0.24644014414107415,-0.4657471453363556,0.8849987509258512,4.283715516563624,0.0042772307178174,,27
data_4_CR,4_CR-162-123-419,cam2,eyy_mean,13.014984039452958,1.52126924754285,5.332586469776489,0.5116145878348475,2.3142601235195888,-0.7764706042750972,0.2617494864854209,4.1430174524117644,0.0026653062248152,,25
data_4_CR,4_CR-162-123-638,cam2,eyy_mean,6.577529772378317,0.29565466562977405,10.703556136769581,0.84948827075767,0.08741168130865348,-0.25022898570302293,0.7216303221548565,3.884775904790685,0.0037500172057792994,,23
