Repository: chesali/wood-rheology

# Rheology data for Norway spruce

This repository enables exploration of rheological data on wood. It is based on the following research works:
- Maas, J.M. and Wittel, F.K. (2026) “From elasticity to creep: orthotropic moisture-dependent rheology of Norway spruce.” *Holzforschung*, 80(7), pp. 514–542. Available at: https://doi.org/10.1515/hf-2026-0009.
- Maas, J.M. and Wittel, F.K. (2026) “Orthotropy of wood mechanosorption in Norway spruce.” Manuscript submitted to *Mechanics of Materials*.

**Please cite the respective source when using data from this repository.** See the acknowledgement section for more information.

File: data/03_plasticity/sample_plasticity_curves.csv (part 6 of 9)
sheet,sample,camera,component,K,K_std,n,n_std,Var_KK,Var_Kn,Var_nn,max_stress,max_strain,strength,count
data_4_CR,4_CR-162-123-669,cam2,eyy_mean,8.12160503893212,0.6899832528219348,7.757599590944091,0.8697952827718434,0.476076889174738,-0.5983115249529084,0.756543833932151,4.032542437837498,0.004298444957491734,,23
data_4_CR,4_CR-162-123-701,cam2,eyy_mean,6.225140606964377,0.31698270183757676,12.178952554498917,1.2700769217424586,0.10047803326425007,-0.40159716715911864,1.613095387142799,3.930026903435766,0.0036313548149856574,,24
data_4_CR,4_CR-162-123-763,cam2,eyy_mean,9.263097285602832,0.974394577557601,6.830630972005464,0.7757880220619898,0.9494447927736556,-0.753939702950386,0.6018470551748544,3.8968454582608367,0.0022204469845517683,,23
data_4_CR,4_CR-162-123-795,cam2,eyy_mean,8.481851579073817,0.8692579717863897,6.866970423129916,0.8074985913145276,0.755609421514188,-0.6998952968377258,0.6520539749749465,3.7799174224321264,0.0030489552685984,,22
data_4_CR,4_CR-162-123-889,cam2,eyy_mean,4.922842753165165,0.07933775363987752,18.65592587589911,1.1085058923033093,0.0062944791526219,-0.08757907833020717,1.2287853132711561,3.8147365532687454,0.0090294371933037,,22
data_4_CR,4_CR-162-123-920,cam2,eyy_mean,4.434437783063368,0.022449723049368184,28.91776378403691,0.9253825044939734,0.0005039900649933331,-0.02067520901284206,0.8563327796235387,3.815152297229752,0.0129278529289624,3.781611629388835,22
data_4_CR,4_CR-162-123-951,cam2,eyy_mean,3.8408988869467486,0.0006846831918813726,3916.96636223519,602.4379523783458,4.687910732448645e-07,-0.4117125677336648,362931.486465814,3.8365757718465057,0.0121404107451989,3.836385802684604,23
data_4_CR,4_CR-162-123-983,cam2,eyy_mean,4.216706392896685,0.03157388702669057,42.30676929944402,3.556173072223999,0.0009969103419742188,-0.11149214580538133,12.646366919611076,3.876666041978944,0.0278463465477056,3.781809110519271,23
data_4_CT,4_CT-238-157-019,cam2,eyy_mean,9.28775519960112,0.7455236200128076,8.999781414133261,1.2117275743996012,0.555805467997001,-0.9002379321341694,1.4682837145603413,5.295404098316599,0.007112998363043401,5.523049967877538,15
data_4_CT,4_CT-238-157-051,cam2,eyy_mean,10.003545064939159,0.6095638354097485,7.387543237718445,0.6140861305553889,0.3715680694394429,-0.3730482833378088,0.37710177574049003,5.01972102389347,0.0065740149617308,5.194724292556825,18
data_4_CT,4_CT-238-157-082,cam2,eyy_mean,15.583565045438657,1.41135323801895,4.713786558879618,0.3925457050181926,1.991917962466575,-0.5520013603640784,0.15409213052822984,5.6701653089160375,0.0095940155059121,5.680309522434139,21
data_4_CT,4_CT-238-157-113,cam2,eyy_mean,17.699634050972545,2.199718600760723,4.267870308868973,0.337013909711845,4.838761922532711,-0.739742589231219,0.1135783753392636,3.9733960982454346,0.0016694174758702938,5.4064256329292775,11
data_4_CT,4_CT-238-157-145,cam2,eyy_mean,17.393727756966996,1.6011346161521125,4.211859398359463,0.29941370870903816,2.5636320590405726,-0.47787186872927856,0.08964856896290074,5.192652765323488,0.006935899970587,5.194859306767773,19
data_4_CT,4_CT-238-157-176,cam2,eyy_mean,7.3296665960067795,0.25159611589875785,14.984026853810043,1.6126682017933576,0.0633006055353412,-0.40402660735711243,2.6006987290754218,5.418159924184935,0.011285688039479401,5.580646445540434,14
data_4_CT,4_CT-238-157-207,cam2,eyy_mean,5.914909888050335,0.13792534304701518,27.29016157345227,4.509392215328013,0.019023400254636814,-0.6187637293322459,20.334618151660887,5.165865206740297,0.02535814495972671,5.173437143370866,17
data_4_CT,4_CT-238-157-239,cam2,eyy_mean,10.475351593175898,1.9444136007928854,6.798284438271116,1.5946037915094535,3.780744250948354,-3.0897760569490917,2.5427612518963247,4.987008201485799,0.0066091056455223,5.187191368128785,18
data_4_CT,4_CT-238-157-270,cam2,eyy_mean,6.2013619643555415,0.10901333153818006,26.444732615747625,3.266480409467608,0.011883906453053164,-0.35410105876508974,10.669894265435671,5.415414060189572,0.0283619535048557,5.442592658703386,14
data_4_CT,4_CT-238-157-301,cam2,eyy_mean,8.047702991991267,0.6891053965892099,9.117861228973974,1.4919529172849726,0.47486624760837226,-1.0240662236427078,2.22592350739514,4.92416662592977,0.0132550726521392,4.954444325106282,18
data_4_CT,4_CT-238-157-333,cam2,eyy_mean,17.27435679763071,2.6391293014009443,4.265618150819326,0.4685745229912441,6.965003469513036,-1.2332863429732288,0.21956208359647195,4.671507761724366,0.0043739950726202,4.676771396339787,17
data_4_CT,4_CT-238-157-364,cam2,eyy_mean,53.11156492781787,10.78636082568827,2.3396862117114097,0.18769064784554357,116.34557986194255,-2.019809076253392,0.035227779288679845,4.913483235821808,0.0043210732025237,5.103626084649254,18
data_4_CT,4_CT-238-157-395,cam2,eyy_mean,7.6373692769126755,0.11091943607668885,12.244344381000586,0.38787286110619457,0.012303121299570664,-0.04289111199664404,0.1504453563827053,4.930866872188885,0.0046931219808028,5.136241866062839,5
data_4_CT,4_CT-238-157-427,cam2,eyy_mean,11.014665073053727,1.4592092928608138,6.330516075249381,1.082690389388506,2.1292917603713564,-1.5740015822403772,1.172218479274235,5.330122809862944,0.0130832641731316,5.40143729630645,20
data_4_CT,4_CT-238-157-552,cam2,eyy_mean,9.487618420937027,0.993939322345514,7.154925032987921,1.0960621374940696,0.9879153765046595,-1.084981216038605,1.2013522092480688,5.010956339960147,0.0121609880725421,5.019764613508133,18
data_4_CT,4_CT-238-157-583,cam2,eyy_mean,27.81432215402127,3.1439131309946724,2.9649498545110524,0.17722478129156385,9.884189775240724,-0.5556275952084689,0.031408623103842646,4.734032807456057,0.005862182173429412,4.932545006527085,17
data_4_CT,4_CT-238-157-615,cam2,eyy_mean,10.429286831525033,1.9792098111398473,6.554194986863138,1.4573536258200444,3.9172714765122296,-2.8757742410743803,2.12387959069083,4.665745724468456,0.0064942143539734,4.700088577653352,15
data_4_CT,4_CT-238-157-646,cam2,eyy_mean,16.82408456515078,2.6968009194692737,4.602708821083626,0.6132093255196358,7.272735199250319,-1.6488395447927067,0.3760256769042467,5.430051332131178,0.0069293461828753,5.478845078368724,20
data_4_CT,4_CT-238-157-677,cam2,eyy_mean,18.74835743923953,2.160093507569325,3.9046419565525543,0.32704362073687887,4.666003961443149,-0.7041619740687132,0.10695752986468746,5.198561014382988,0.0077722285438667,5.2966827067669175,19
data_4_CT,4_CT-238-157-709,cam2,eyy_mean,21.29523930159356,3.3987726320975673,3.3413876707256027,0.3316927437816383,11.551655404695426,-1.1237692365885656,0.11002007627739156,4.755771350690093,0.007954953554320935,4.958461103762818,17
data_4_CT,4_CT-238-157-740,cam2,eyy_mean,29.879824448117752,2.2814688786465624,3.0116978997940826,0.12018040561466885,5.205100244232803,-0.2734469587755878,0.014443329893706327,4.986550249589105,0.0048079969363746,5.394597320043523,16
data_4_CT,4_CT-238-157-771,cam2,eyy_mean,14.53470875610737,1.5941366291710064,4.933045584599125,0.49798172716786576,2.5412715924646987,-0.7911397536750919,0.2479858005930907,5.273561997263507,0.0077837089529062,5.377944060783861,19
data_4_CT,4_CT-238-157-865,cam2,eyy_mean,36.610414157287074,4.01943256531844,2.517290774268834,0.12673088717141778,16.15583814714238,-0.5079425443632252,0.016060717763254625,4.787923020512914,0.006320755614101347,5.219776094483268,17
data_4_CT,4_CT-238-157-897,cam2,eyy_mean,18.05036255707297,3.8574232711257666,3.639556866179829,0.5390356506683466,14.879714292622609,-2.0721716908115497,0.2905594326914478,4.714836520891206,0.009520363299274,5.170144956513045,16
data_4_CT,4_CT-238-157-959,cam2,eyy_mean,12.009074922166363,1.7663413345370005,5.3788735085319574,0.8280654456796435,3.1199617100939516,-1.4573255807700956,0.6856923823286265,4.922862375664696,0.0100570549673927,5.173032563760066,18
data_4_TL,4_TL-029-146-504,cam1,eyy_mean,35383.147199584506,28822.173171732033,1.2543210080809413,0.17181325109646833,830717666.3413098,-4948.317515793643,0.029519793252338077,113.16951907740216,0.0006970551098614,145.42288677938902,6
data_4_TL,4_TL-029-146-504,cam2,eyy_mean,946.8950054059393,670.3151495556252,4.265791030643259,1.3882466743145903,449322.39972378017,-929.6589477216453,1.9272288287455202,113.16869445907622,0.00011610243166861525,145.42288677938902,5
data_4_TL,4_TL-030-169-031,cam1,eyy_mean,1043.0998832551445,132.23035983096725,3.2496324488368997,0.1788934157065637,17484.86806102708,-23.61937078514499,0.032002854183161414,112.74439095526468,0.0007378110770725,134.4029222914169,6
data_4_TL,4_TL-030-169-504,cam1,eyy_mean,154827.61937683634,343275.32465532975,1.069900515934607,0.3229103844917446,117837948517.22203,-110757.30322256564,0.10427111641260631,129.53775706069763,0.0006028337252862,145.6712852674737,8
data_4_TL,4_TL-036-145-504,cam1,eyy_mean,1207.9116793369,227.54141730767054,3.099353499260411,0.25086814808925006,51775.09659038347,-56.987306578563306,0.06293482772572989,128.92800364777253,0.0009844334312416,144.9975971036229,8
data_4_TL,4_TL-036-169-504,cam1,eyy_mean,2340.864559551305,633.3942316512215,2.313520555700056,0.2157228808356772,401188.2526890413,-136.38961384010284,0.04653636131604378,146.9380154618113,0.001650035116685,148.98640145138356,9
data_4_TL,4_TL-051-080-031,cam1,eyy_mean,198682.18737453668,341211.0533903741,1.0,0.0,116424982955.76872,-0.0,0.0,65.6690019134399,0.0003122049277686,107.49228567485147,4
data_4_TL,4_TL-058-166-031,cam1,eyy_mean,90307.33310970594,35876.26484971469,1.115505453421251,0.06528779705243243,1287106379.5668738,-2340.1530238077885,0.0042624964439596045,131.00872830681774,0.0007068274191259,139.47889875171094,8
data_4_TL,4_TL-058-166-031,cam2,eyy_mean,1304.5883551788418,844.2254104546286,3.375305421399032,0.9183676453171725,712716.5436572861,-774.2496028299894,0.8433991319654079,131.00872830681774,0.00040886654814724696,139.47889875171094,8
data_4_TL,4_TL-058-166-505,cam1,eyy_mean,4440.150257617172,395.8785586031287,2.2555557976888787,0.053091548903625836,156719.83316169077,-20.996750653130363,0.002818712564986094,113.5131765022792,0.0002561258436258,130.0693825681775,6
data_4_TL,4_TL-059-141-504,cam1,eyy_mean,56819.473286937806,20850.065313900664,1.1458496692964748,0.06642005189395737,434725223.59392357,-1383.4546015168578,0.004411623293595991,129.63279073423715,0.0009775320762784,145.49357694933062,8
data_4_TL,4_TL-064-078-031,cam1,eyy_mean,7144.778244548235,6377.699966194152,1.8222521152220552,0.36658522067881705,40675056.858792886,-2335.458943365482,0.134384724020137,97.8930248700944,0.0004352431058698,114.20056649361672,6
data_4_TL,4_TL-069-144-031,cam1,eyy_mean,49688.33536071888,18044.24148530007,1.267296280518654,0.07304832267403313,325594650.7798241,-1316.937846920471,0.005336057445489664,113.56256287434398,0.0004646339898044,129.78603278113545,7
data_4_TL,4_TL-069-144-504,cam1,eyy_mean,2689.4253157804897,759.734962558079,2.421557020830376,0.22495102574486528,577197.2133331257,-170.64070127750284,0.050602963983667044,145.91241397757946,0.0008714320134602,153.2411302677334,9
data_4_TL,4_TL-070-167-504,cam1,eyy_mean,5748.8743053595845,1349.7696076825366,1.836259037701537,0.1120773089672004,1821877.993823469,-151.05180577815278,0.0125613231853293,145.36200934724235,0.0011675338236491,148.68178015253602,9
data_4_TL,4_TL-077-142-504,cam1,eyy_mean,248204.4067093639,161160.7934476928,1.0,0.0,25972801344.6899,-0.0,0.0,128.59031828367398,0.000487304776221,142.8465620554937,8
data_4_TL,4_TL-128-124-031,cam1,eyy_mean,346551.46394387924,594860.1687671242,1.0,0.0,353858620385.6515,-0.0,0.0,133.14355338638302,0.0003695829974852,145.17251860845872,8
data_4_TL,4_TL-128-124-031,cam2,eyy_mean,2769.3255553595923,1343.2345810233996,2.3921098323349796,0.36743868088477183,1804279.139657108,-492.84769204872396,0.1350111842103412,133.14352665148644,0.0006617714645646731,145.17251860845872,8
data_4_TL,4_TL-136-098-505,cam1,eyy_mean,156462.91358794027,48463.077773453995,1.0,0.0,2348669907.275851,-0.0,0.0,97.14323867575432,0.0006170774996956,113.28419258766078,6
data_4_TL,4_TL-137-122-032,cam2,eyy_mean,1015.6630080786688,601.9999814311915,3.3842839859372,0.8916288746423817,362403.97764315485,-535.9706683764744,0.7950020500960401,115.26441491165563,0.0006276826322081999,128.67768315788868,6
data_4_TL,4_TL-137-122-505,cam1,eyy_mean,67256.93760248089,39784.25458878934,1.1350442946804034,0.09922933784957894,1582786913.1856058,-3944.584952459252,0.00984646149006588,97.0633030677549,0.0006233951350352,107.36846578629121,6
data_4_sLR,4_sLR-344-109-129,cam1,exy_mean,12.695764663451817,0.8163664393936166,9.565151448566565,0.7289524501478595,0.6664541633682116,-0.5943444066459262,0.5313716745765675,5.550244709768398,0.0003677568282267003,6.096906253190517,5
data_4_sLR,4_sLR-344-109-129,cam2,exy_mean,45.12427177952675,18.298817411242034,3.9750912545610806,0.7444829262602897,334.84671864997455,-13.607905448389053,0.5542548274930839,5.550235102810708,0.00022542357547989072,6.096906253190517,5
data_4_sLR,4_sLR-344-109-262,cam1,exy_mean,14.795887069705293,0.7083893839744124,7.832068671349413,0.3729677669974334,0.5018155193276475,-0.26382748272863893,0.13910495521905178,5.548292870082178,0.00046396205025767877,6.102144621640778,5
data_4_sLR,4_sLR-344-109-262,cam2,exy_mean,19.444497373884662,5.297690371242866,6.950516700257243,1.4742638906442997,28.065523269559375,-7.801190844118585,2.173454019257668,5.548276455257381,0.00017073775643858396,6.102144621640778,10
data_4_sLR,4_sLR-344-109-394,cam1,exy_mean,32.232372181832744,4.709372143611165,4.540244158303078,0.36439514823098323,22.178185987020818,-1.7138793011771858,0.13278382405428024,5.537385336388263,0.0003443420045973275,5.636295945155504,5
data_4_sLR,4_sLR-344-109-394,cam2,exy_mean,27.35146120889134,2.1333360724614137,5.0048010436990555,0.23674435261501936,4.55112279806509,-0.5043901692343673,0.05604788849510463,5.537383862135339,0.00033333370341190734,5.636295945155504,5
data_4_sLR,4_sLR-344-109-603,cam1,exy_mean,16.994969500316458,1.0549125782159483,7.162875823171651,0.3862166761027078,1.1128405476782193,-0.40688515792904806,0.14916332089982393,5.53369562931202,0.0003261631395986,6.08788600416893,5
data_4_sLR,4_sLR-344-109-603,cam2,exy_mean,65.44153002716233,44.67785685471562,3.503349278281486,0.9377762896375335,1996.1108931304593,-41.857718688036336,0.8794243694063391,5.533691419007032,0.00015735548812826627,6.08788600416893,5
data_4_sLR,4_sLR-344-109-813,cam2,exy_mean,30.869419901327497,1.7208474622629748,4.813012180371302,0.1681287518568472,2.9613159883769207,-0.2888560868785728,0.028267277200941295,6.652907276315768,0.0006104162711434845,7.208213110970051,7
data_4_sLR,4_sLR-348-166-134,cam1,exy_mean,21.652894764817997,1.3271094614683911,6.5934472780140565,0.3105515286069621,1.7612195227189233,-0.411608236857544,0.0964422519201208,6.111284209853554,0.00023989614115768173,6.660826945849003,6
data_4_sLR,4_sLR-348-166-134,cam2,exy_mean,25.45020821958394,1.1495658575525922,5.382341695003955,0.16468250286334923,1.321501660850627,-0.18903080633316552,0.02712032674933703,6.111282900762888,0.00046084670346509894,6.660826945849003,6
data_4_sLR,4_sLR-348-166-267,cam1,exy_mean,25.93221087564295,0.7712930541654989,5.724291955361137,0.12852298298556072,0.5948929754039431,-0.09895950637366217,0.016518157155506735,7.250647438700116,0.0006753463142546167,7.798511777851701,8
data_4_sLR,4_sLR-348-166-267,cam2,exy_mean,26.877647988657912,0.6938075943578325,5.206176826857152,0.09825896832118686,0.48136897798860256,-0.06804152715946911,0.009654824855544001,7.250647438700116,0.0010866739672113876,7.798511777851701,8
data_4_sLR,4_sLR-348-166-796,cam1,exy_mean,16.659591890915628,2.8677101123230466,7.947909585557352,1.2194347409443573,8.223761288319862,-3.4931133705264488,1.4870210874220318,5.556232426858491,0.00016052708560594753,6.146577212240851,5
data_4_sLR,4_sLR-348-166-796,cam2,exy_mean,20.45904498750046,0.9225136035761253,6.280923715515639,0.21137126003144685,0.8510313487830086,-0.1947406236727245,0.044677809567281526,5.556234571959999,0.00027642691523956786,6.146577212240851,5
data_4_sLR,4_sLR-350-109-126,cam1,exy_mean,19.70199224592991,0.6138212911880403,7.039077481802915,0.19780027905753264,0.376776577515753,-0.12122263529783422,0.039124950395237786,6.731630387314832,0.0005250392963843977,7.358197418344428,7
data_4_sLR,4_sLR-350-109-126,cam2,exy_mean,21.61727795484059,0.6027211530856359,6.344762694672263,0.1464754140324066,0.36327278837687854,-0.08813836358639573,0.021455046915964938,6.731634303331101,0.000613590888376142,7.358197418344428,7
data_4_sLR,4_sLR-350-109-258,cam2,exy_mean,26.11596987847571,0.9340564532307021,5.463900331074771,0.1381967922346984,0.8724614578219188,-0.12887524451725813,0.0190983533839604,6.684417033442741,0.0005831206000175772,6.94312794886642,7
data_4_sLR,4_sLR-350-109-391,cam2,exy_mean,22.78888380420145,1.7847089019656983,5.9025736667108575,0.3189527573401322,3.185185864755608,-0.5685254721313184,0.10173086141487324,5.569320355793574,0.00024153992695809457,5.713186301122474,5
data_4_sLR,4_sLR-350-109-523,cam1,exy_mean,19.328289557639337,2.610362881025218,7.253266339548106,0.7705991206680288,6.813994370634276,-2.009421250085805,0.5938230047743392,5.576488581177237,0.0001199190128929665,6.117230529339443,5
data_4_sLR,4_sLR-350-109-655,cam1,exy_mean,11.599950178968813,0.476747487340471,11.766493223824451,0.7527121990952567,0.22728816668545254,-0.3583696014024235,0.5665756546668174,6.169306769039061,0.0005961490618481091,6.69375992442363,6
data_4_sLR,4_sLR-350-109-655,cam2,exy_mean,19.219635834653364,0.7211947580325274,6.63409323889072,0.21237806388706604,0.5201218790135957,-0.15292043115804224,0.0451044420204187,6.169311258498618,0.0005364080808285434,6.69375992442363,6
data_4_sLR,4_sLR-350-109-788,cam1,exy_mean,9.971673222545597,0.8237330815863043,13.841583671652366,1.9493455187366273,0.6785361896996691,-1.6042539024377906,3.7999479514185706,5.582095478074702,0.000325791344441813,6.127433424930187,8
data_4_sLR,4_sLR-350-109-788,cam2,exy_mean,15.367225985751238,1.03073791840747,7.791082711073545,0.5036841176114923,1.0624206564429646,-0.5184605563984532,0.25369769033406764,5.582100466972232,0.00037777292463682854,6.127433424930187,5
data_4_sLR,4_sLR-352-165-030,cam1,exy_mean,23.44082205722736,0.4969652610819453,6.017243679354774,0.09792195889005129,0.24697447072224601,-0.04858668726771989,0.009588710032864893,6.661911048183556,0.0005153699645970872,7.2260179545260135,7
data_4_sLR,4_sLR-352-165-030,cam2,exy_mean,26.574974104377283,1.8409567179381872,5.501191887539024,0.26566076731083366,3.3891216373217423,-0.4883076837531114,0.07057564328818092,6.66191308699863,0.00048550062345892493,7.2260179545260135,7
data_4_sLR,4_sLR-352-165-163,cam2,exy_mean,23.569818700982538,0.6359544368620573,5.730047585442652,0.11079525283608291,0.4044380457645364,-0.07035628180498765,0.01227558805101154,6.110014505221881,0.000437849334884998,6.66050778280181,6
data_4_sLR,4_sLR-352-165-295,cam1,exy_mean,21.40157136515433,0.3711975469612951,6.484780980417135,0.09961653052826337,0.13778761887008287,-0.036909178683788214,0.00992345315448843,7.217062360416769,0.0008663355633173064,7.6397424967975835,8
data_4_sLR,4_sLR-352-165-295,cam2,exy_mean,26.6425923758432,0.9100488192160927,5.259622253141543,0.13182744871630236,0.8281888533566046,-0.1197399501968925,0.01737847623504933,7.217061645835492,0.001036236361135865,7.6397424967975835,8
data_4_sLR,4_sLR-352-165-427,cam1,exy_mean,20.61501032237934,0.2716007798386748,6.410232794176829,0.06741784810938724,0.0737669836089763,-0.01828377723907001,0.004545166243700408,6.119192879522397,0.0004148748113137064,6.490233595407477,6
data_4_sLR,4_sLR-352-165-427,cam2,exy_mean,23.20588449658112,1.17754147289502,5.84670890847408,0.2154584812179207,1.386603920387773,-0.25333900774912577,0.04642235712873308,6.119192478304727,0.0004101690794248903,6.490233595407477,6
data_4_sLR,4_sLR-352-165-560,cam1,exy_mean,23.350816886142322,1.3716194307978178,6.14322278393989,0.27797162841683254,1.8813398629421294,-0.3806894206768161,0.07726822620470561,6.65750453351996,0.0004412902974115116,7.211568773712873,7
data_4_sLR,4_sLR-352-165-560,cam2,exy_mean,27.84580025185265,1.5704965095533066,4.986311031118039,0.18882200663590654,2.466459286519119,-0.2960285475488608,0.03565375019001033,6.657497343995895,0.0007839276334080214,7.211568773712873,7
data_4_sLR,4_sLR-352-165-692,cam1,exy_mean,17.370374146346443,0.4710965396373073,7.697559275114068,0.19484528605536194,0.22193194965824506,-0.09166600779409362,0.03796468549799582,6.118566161143673,0.0003234043044693663,6.607451048287296,6
data_4_sLR,4_sLR-352-165-692,cam2,exy_mean,23.637830327030112,0.7404438387595108,5.663832419505676,0.1269331327659778,0.5482570783569204,-0.09384483681316134,0.016112020193785354,6.118526506746126,0.0004711417073967195,6.607451048287296,6
data_4_sLR,4_sLR-352-165-824,cam1,exy_mean,24.815649349431055,0.724295835193863,5.70257003259729,0.12972475420948007,0.5246044568791756,-0.09378631640738498,0.016828511854710015,7.236422291332238,0.0008816800916341825,7.798348990926246,8
data_4_sLR,4_sLR-352-165-824,cam2,exy_mean,26.86528052030712,1.1124796834623492,5.230931144410914,0.15824392366752266,1.2376110461164884,-0.1757070797857969,0.02504113937769274,7.236411678022179,0.0010320992623493212,7.798348990926246,8
data_4_sLT,4_sLT-101-138-039,cam1,exy_mean,18.14342072220039,3.030580416390847,7.615761906546332,1.1447448620634069,9.18441766021172,-3.46476639227598,1.3104407992205682,6.143809845553685,0.000267118585642,6.69403663060969,7
data_4_sLT,4_sLT-101-138-039,cam2,exy_mean,37.200419936478724,6.009678509249702,4.475847103546961,0.3875712306580082,36.11623578453772,-2.3260026079823297,0.150211458833763,6.14380648208817,0.00030091907841222183,6.69403663060969,8
data_4_sLT,4_sLT-101-138-171,cam1,exy_mean,22.390797211729907,1.7417533355471038,6.649997839373969,0.3880685127488301,3.033704681889462,-0.6751036504169826,0.15059717058708888,6.11942629224415,0.00018074365483305332,6.668369843090698,8
data_4_sLT,4_sLT-101-138-171,cam2,exy_mean,30.520353074667213,2.3643764166283097,4.9255926250363995,0.22936252137277452,5.590275839508125,-0.5415281010832761,0.05260716621047645,6.119427560896969,0.00035749325031744664,6.668369843090698,8
data_4_sLT,4_sLT-101-138-303,cam1,exy_mean,17.992441484499903,1.434832927675788,8.05866261531251,0.5840541466696721,2.0587455303426734,-0.837042226759187,0.3411192462420389,6.142536171780339,0.0001748717462978,6.699963679034421,7
data_4_sLT,4_sLT-101-138-303,cam2,exy_mean,43.050824016971006,3.56891011157254,4.194925103421368,0.1723747365180823,12.737119384484718,-0.6143808176253565,0.029713049789678293,6.1425261891740375,0.0002776458876583636,6.699963679034421,8
data_4_sLT,4_sLT-101-138-436,cam1,exy_mean,11.519560777955194,1.0165543304979883,11.818077397646805,1.4159564943521072,1.033382706854213,-1.4380360926827032,2.0049327938979093,5.570691592115889,0.00018752214410914893,6.127421116636809,5
data_4_sLT,4_sLT-101-138-436,cam2,exy_mean,30.028250221628024,2.0073076152620524,5.1413963715128395,0.19814784787582182,4.029283862289027,-0.3972756090011969,0.03926256961781983,5.571064541684343,0.0001743259559627863,6.127421116636809,7
data_4_sLT,4_sLT-101-138-568,cam1,exy_mean,13.17262339226384,2.343705481046646,11.270284880173568,2.3072281434458484,5.492955381888089,-5.403274333852085,5.323301705908577,5.585845540359612,6.229333703333803e-05,6.145492830754835,7
data_4_sLT,4_sLT-101-138-568,cam2,exy_mean,33.27387973762749,1.3408806207653259,4.795042373927296,0.105019408805356,1.7979608391440054,-0.14064948103266364,0.011029076225826485,5.585845416722585,0.00019344799492487382,6.145492830754835,7
data_4_sLT,4_sLT-101-138-700,cam1,exy_mean,11.977410681722244,1.7416975495939782,11.209649705995426,2.0992641383766326,3.033510354261668,-3.6526857508427395,4.406909922674187,5.57288737216543,0.00018913882992781025,6.13570281124498,8
data_4_sLT,4_sLT-101-138-700,cam2,exy_mean,28.714904179299207,5.546062541689836,5.268301405095052,0.6028886673265551,30.75880971633513,-3.339699531871824,0.36347474519078965,5.572890839823942,0.0001709124399443623,6.13570281124498,7
data_4_sLT,4_sLT-101-138-833,cam1,exy_mean,10.458036377181468,1.4622776957907997,14.333719736277631,3.1445387518484016,2.138256059607251,-4.594923240592558,9.888123961876303,5.561544201430887,0.0001168652605687057,6.1149092427616925,8
data_4_sLT,4_sLT-101-138-833,cam2,exy_mean,46.40043698586696,3.176224618917919,4.148489048635419,0.1297219802424607,10.08840282982028,-0.4115645119539517,0.016827792158025368,5.561544712108063,0.0001492805751687296,6.1149092427616925,7
data_4_sLT,4_sLT-102-150-039,cam1,exy_mean,15.549171023376148,1.1200219434273246,8.802929500557973,0.6055416449067075,1.2544491537587212,-0.6775381827204515,0.366680683716321,5.563859401682533,0.00011686808175993165,6.118508755224568,6
data_4_sLT,4_sLT-102-150-039,cam2,exy_mean,25.74425323431353,1.5486726707192562,5.306467893961098,0.2020662558915226,2.3983870410327137,-0.31251616827572126,0.040830771770018294,5.5638581924245,0.0002934624540106308,6.118508755224568,7
data_4_sLT,4_sLT-102-150-171,cam1,exy_mean,13.089918611986242,1.1774477340307254,10.30303152814684,1.0687553961468605,1.3863831663740902,-1.2571604011274444,1.142238096793033,5.576966341857428,0.0001535406574380585,6.131703529937445,7
data_4_sLT,4_sLT-102-150-171,cam2,exy_mean,28.518713795986585,2.4704757503620804,5.032326911556921,0.258918859115826,6.1032504331270845,-0.6388194061656035,0.06703897560584095,5.576968289567151,0.00026670949017027287,6.131703529937445,7
data_4_sLT,4_sLT-102-150-303,cam1,exy_mean,19.897529910629572,1.9211039693086749,6.964061624420047,0.5553351709079665,3.6906404608935457,-1.0654429296101033,0.3083971520473803,6.129055642436422,0.00027408587636682576,6.129682693417507,10
data_4_sLT,4_sLT-102-150-303,cam2,exy_mean,29.645734259144,2.2557656763912584,4.92011332969958,0.22925214258635807,5.088478786784911,-0.5163743194108512,0.052556544880435846,6.129057809904932,0.0004275974752403156,6.129682693417507,11
data_4_sLT,4_sLT-102-150-436,cam1,exy_mean,10.955599327621394,1.269426334537975,13.526295477660922,2.2859609934905607,1.6114432188185188,-2.8997292154550034,5.22561766376035,5.557250043544028,0.00010288337348535442,6.122563404073485,8
data_4_sLT,4_sLT-102-150-436,cam2,exy_mean,21.051855252235878,1.0248118471084766,5.948846297783033,0.21108714742726511,1.0502393219738875,-0.21602207252607758,0.044557783808979956,5.557248208506027,0.00036289551640580165,6.122563404073485,7
data_4_sLT,4_sLT-102-150-568,cam1,exy_mean,20.429027118011952,1.4847601391104293,6.768440755473747,0.3967797137556909,2.2045126706912215,-0.5883305807013632,0.15743414124804797,6.122559099498267,0.0002895843868696631,6.681875592394627,7
data_4_sLT,4_sLT-102-150-568,cam2,exy_mean,37.218930106604724,6.510455915668402,4.597827059872878,0.43078140692372174,42.38603622986169,-2.8009573883749037,0.18557262055118112,6.122559667632134,0.00023711783420545004,6.681875592394627,8
data_4_sLT,4_sLT-102-150-700,cam1,exy_mean,13.550341643850233,0.6987260953010306,10.216400507674754,0.5826749193159507,0.48821815625462495,-0.4067523709538722,0.3395100615998497,5.564587442753797,0.00011267543627853698,6.121156559004635,6
data_4_sLT,4_sLT-102-150-700,cam2,exy_mean,37.61793646801438,6.6095078718513385,4.372185336987909,0.3890969740555653,43.685594308064815,-2.568531848731978,0.15139645521919728,5.564592745172986,0.00022790308171924295,6.121156559004635,7
data_4_sLT,4_sLT-102-150-833,cam1,exy_mean,23.19890352498774,0.8344787546829842,6.172366250122319,0.16167795001237337,0.696354792017264,-0.13473710717057524,0.026139759520203497,6.118445770432337,0.00026847478570682164,6.699053211115338,7
data_4_sLT,4_sLT-102-150-833,cam2,exy_mean,26.93576419899001,0.7514386212648891,5.440602782827371,0.09912143307441551,0.5646600015284775,-0.07438059155632007,0.009825058494725834,6.118446052702591,0.00031368873257710554,6.699053211115338,8
data_4_sLT,4_sLT-102-162-040,cam1,exy_mean,18.816703570820465,1.958330576622625,7.6670890576884725,0.694217489049591,3.835058647335103,-1.3578806039112539,0.481937922102319,6.13089606201499,0.00018437513755348187,6.131211042025963,9
data_4_sLT,4_sLT-102-162-040,cam2,exy_mean,26.457382073136074,0.5119489509017984,5.210943976303404,0.06657525089761102,0.26209172832945193,-0.034030661854199465,0.004432264032079856,6.130895450584655,0.0004928815700392489,6.131211042025963,8
data_4_sLT,4_sLT-102-162-172,cam1,exy_mean,18.78086059485016,0.9619733461035915,7.489875343570338,0.33388373376610936,0.9253927186137404,-0.3207816351739336,0.11147834767359821,6.129419440188566,0.00022798792156067597,6.616644575418851,8
data_4_sLT,4_sLT-102-162-172,cam2,exy_mean,36.15462403137168,1.2640296176483667,4.465926878162808,0.08487571228082383,1.597770874292276,-0.1071344406821832,0.0072038865351771895,6.129420464960171,0.00036204603982735364,6.616644575418851,8
data_4_sLT,4_sLT-102-162-304,cam1,exy_mean,12.830228530025494,0.40288458651998604,10.982186104989427,0.45768564480478585,0.1623159900553801,-0.18417533227250663,0.20947614946037257,6.12271726659432,0.0002972453452580998,6.680330563225538,6
data_4_sLT,4_sLT-102-162-304,cam2,exy_mean,25.702693266893615,0.9239540097709839,5.3235983743902375,0.12883854555208382,0.8536910121718793,-0.11885837369896404,0.01659937081997638,6.122717378549478,0.0004847734752629487,6.680330563225538,8
data_4_sLT,4_sLT-102-162-437,cam1,exy_mean,17.64139216029877,1.5793307355289101,7.96182393095307,0.605990846093723,2.494285572186288,-0.9560973365988995,0.36722490554938625,5.572543212772574,0.00010257550044598761,6.145319839935047,6
data_4_sLT,4_sLT-102-162-437,cam2,exy_mean,22.837179726548328,1.3997496649603254,5.716236300216481,0.24110494372815042,1.9592991245565434,-0.3370300241671933,0.05813159389015458,5.572541160920881,0.0003142086470779773,6.145319839935047,7
data_4_sLT,4_sLT-102-162-569,cam1,exy_mean,17.37674038596763,1.9883092508445428,7.68592202945671,0.7569046789499029,3.9533736769939867,-1.503283034196241,0.5729046930162556,5.577608260820148,0.0001637653022392,6.141250092125452,6
data_4_sLT,4_sLT-102-162-569,cam2,exy_mean,25.039273658783365,2.3132898841147527,5.789054290107038,0.346543973498413,5.351310087947646,-0.8007216224815171,0.12009272556806876,5.57760947414397,0.00016973902349164114,6.141250092125452,7
data_4_sLT,4_sLT-102-162-701,cam1,exy_mean,14.379291309398171,3.259244750335854,9.201063460516615,2.1600085577549395,10.622676342591824,-7.032555187173798,4.665636969574574,5.573574100526395,0.00016541360657203083,5.979087611607143,9
data_4_sLT,4_sLT-102-162-701,cam2,exy_mean,21.064867524267683,5.596966630051567,6.080569709414475,1.1809183281538083,31.326035457910788,-6.600678619947352,1.3945680977695856,5.573573402347505,0.0003123669572872573,5.979087611607143,10
data_4_sLT,4_sLT-102-162-834,cam1,exy_mean,16.659752104948268,0.5359067704081192,8.402274849484796,0.2640118857252286,0.28719606656926056,-0.1413116063069727,0.06970227580419117,6.128574974299841,0.00022358832855031,6.688444937352204,6
data_4_sLT,4_sLT-102-162-834,cam2,exy_mean,24.188175539627583,1.1078266947891002,5.6930884443026235,0.18377527930528992,1.2272799856873424,-0.20329148121576182,0.03377335328373732,6.128575033775891,0.0004002799995816046,6.688444937352204,8
data_4_sLT,4_sLT-102-174-039,cam1,exy_mean,18.657149480399475,1.4283517054007873,7.492528940211205,0.46406177274856225,2.0401885943213376,-0.6621516291412979,0.21535332892653822,5.567106081484852,0.00011533011691953557,6.128077087737136,6
data_4_sLT,4_sLT-102-174-039,cam2,exy_mean,22.487907640846462,2.107462163658738,5.983574632744768,0.3905915891069256,4.44139677125317,-0.8221206909540311,0.15256178948107338,5.567105080519156,0.0002356758581955583,6.128077087737136,7
data_4_sLT,4_sLT-102-174-569,cam1,exy_mean,13.875691716814357,1.5342252787149315,9.997238113722293,1.3236700481159547,2.3538472058479094,-2.0283218385630626,1.7521023962792939,6.121964135371766,0.0002820117071745376,6.122331698617923,12
data_4_sLT,4_sLT-102-174-569,cam2,exy_mean,26.459864247268335,3.8799093562810643,5.268703357086948,0.5098644901536957,15.053696612957342,-1.9752589560215763,0.25996179831968813,6.1219695232821465,0.0004459207964064115,6.122331698617923,12
data_4_sLT,4_sLT-102-174-701,cam2,exy_mean,31.580037844650963,2.1920644927802306,4.873945292767625,0.19985056379967822,4.805146740507849,-0.43746998262979925,0.03994024785104925,6.154747188212991,0.0003395823445794112,6.707706330690111,8
data_4_sLT,4_sLT-102-174-833,cam2,exy_mean,24.48320001361492,1.1732532742407988,5.584729267748119,0.18693683186757717,1.376523245516755,-0.21899487551748156,0.034945379108686815,6.132983228090484,0.0004391419564970373,6.681071838474692,8
data_4_sRL,4_sRL-095-090-047,cam1,exy_mean,12.850321468689419,2.803377982950436,8.729200314134719,1.8968576180978993,7.858928115291254,-5.312049518731363,3.5980688233360363,4.790789866757236,0.00017800729139452574,4.802384838003059,10
data_4_sRL,4_sRL-095-090-047,cam2,exy_mean,19.86231917014069,2.742133492525604,5.188716447290751,0.45290515894465433,7.519296090830665,-1.240290735351175,0.20512308299868262,4.258253620957316,0.00033377194943183216,4.802384838003059,5
data_4_sRL,4_sRL-095-090-100,cam1,exy_mean,21.76896322985678,1.4070953217053532,5.140325102239765,0.21408035513349055,1.9799172443650914,-0.3007968848326302,0.045830398454081434,4.831532938483807,0.00043591990497390365,5.360761713735041,6
data_4_sRL,4_sRL-095-090-100,cam2,exy_mean,32.69346170616762,1.6804735533518471,4.0171547275670285,0.10432651827423298,2.8239913635149834,-0.17506645786100541,0.010884022415223866,4.831533258763529,0.0004609369801314889,5.360761713735041,6
data_4_sRL,4_sRL-095-090-152,cam1,exy_mean,25.753660065160684,1.142577013885354,4.664478595021581,0.11960077670386635,1.3054822326591724,-0.13646066950770003,0.014304345788168098,4.818945741106369,0.0004015618980939,5.355463371788121,6
data_4_sRL,4_sRL-095-090-152,cam2,exy_mean,20.871473799964406,1.8774436284279032,5.305500424595014,0.3159964341300486,3.5247945779245304,-0.5924189787946903,0.09985374638290613,4.818947346869255,0.0004140165398522004,5.355463371788121,6
data_4_sRL,4_sRL-095-090-204,cam1,exy_mean,19.818144251954863,0.8623345881190827,5.483320534211411,0.16426886843494629,0.743620941866508,-0.14145110527400842,0.02698426113689769,4.837091711563442,0.0004361632877896251,5.373535912048391,6
data_4_sRL,4_sRL-095-090-204,cam2,exy_mean,22.481156283319976,2.0840458296479403,5.087969193754336,0.29780707921447785,4.3432470200729725,-0.619768758467392,0.0886890564302583,4.837098830903444,0.00040032031794367976,5.373535912048391,6
data_4_sRL,4_sRL-095-090-257,cam1,exy_mean,37.86319455890892,3.896715903145752,3.8200458474344754,0.1936178065394342,15.184394829829014,-0.753325592210471,0.03748785500914177,5.36276658558075,0.0005570969840637395,5.885132432105892,7
data_4_sRL,4_sRL-095-090-257,cam2,exy_mean,23.10790546775499,0.6714438836579015,4.860175825348812,0.09318478221600722,0.45083688890160567,-0.062460225568087294,0.008683403636644695,5.3627621681366415,0.0008247763072437626,5.885132432105892,7
data_4_sRL,4_sRL-095-090-309,cam1,exy_mean,25.70043492237043,1.2360299749751378,4.549924026483813,0.12662928478078717,1.5277700990370395,-0.15628492059698226,0.016034975764093698,4.829670697753801,0.000501096972652221,5.367330626124085,6
data_4_sRL,4_sRL-095-090-309,cam2,exy_mean,26.548541556268365,1.2398038951351018,4.542594310460005,0.12048983236263891,1.5371136983921703,-0.14916914831725234,0.014517799702776826,4.829671344225148,0.00043184433583228204,5.367330626124085,6
data_4_sRL,4_sRL-095-090-623,cam1,exy_mean,27.138568416997224,3.6352044290038688,4.2567930956218,0.30061884189218474,13.214711240649343,-1.0913325959770002,0.09037168810059838,4.312253353983858,0.0003923108179519498,4.852390694670773,5
data_4_sRL,4_sRL-095-090-623,cam2,exy_mean,71.87874606697049,2.2829053240678374,2.817618879673187,0.030736137308002304,5.211656718657278,-0.07008734944131567,0.0009447101366163712,4.312253095424072,0.00036158410913896574,4.852390694670773,5
data_4_sRL,4_sRL-095-090-675,cam1,exy_mean,23.72598016242798,1.4973230866649059,4.524580908983602,0.15148170586338386,2.2419764258597215,-0.2265544587104018,0.022946707211280743,3.773571552626352,0.00024278071748765867,4.5017397738698754,4
data_4_sRL,4_sRL-095-090-675,cam2,exy_mean,58.42885860784272,3.2640955692560585,3.078115824773552,0.06380710956213269,10.654319885237031,-0.2080279420414436,0.0040713472306740045,4.311426903860965,0.0003263727257426716,4.5017397738698754,5
data_4_sRL,4_sRL-095-090-728,cam1,exy_mean,29.460890747620304,3.4577708004873835,3.9389924700429777,0.2324247686278677,11.956178908703162,-0.8025250777347885,0.05402127307171784,4.298118142884797,0.0005015298389209272,4.834301961296831,5
data_4_sRL,4_sRL-095-090-728,cam2,exy_mean,78.43452794822808,8.06279035061028,2.972999023308155,0.10200387046321112,65.00858823789424,-0.8216109521759368,0.010404789589475555,4.29811649634326,0.00017772552098059923,4.834301961296831,5
data_4_sRL,4_sRL-103-088-048,cam1,exy_mean,34.77045046076016,1.5751974719045796,4.0607869835508295,0.09527190774927316,2.481247075494579,-0.14984586448693762,0.009076736406186016,5.409329264023062,0.0005194754552542427,5.557869557869557,7
data_4_sRL,4_sRL-103-088-101,cam1,exy_mean,32.47284000796107,3.0158275311719582,4.176602567359457,0.20890712194944408,9.095215697774748,-0.6290552386943963,0.0436421856011999,5.426244640755002,0.0005609855674053954,5.800872336218305,7
data_4_sRL,4_sRL-103-088-101,cam2,exy_mean,22.31515071181415,1.5078535538235696,5.191146035053099,0.2396572531434369,2.2736223397783686,-0.36077968575500824,0.05743559898425739,5.426246609718077,0.0006393089990894862,5.800872336218305,7
data_4_sRL,4_sRL-103-088-153,cam1,exy_mean,28.942551650293087,1.701089987987735,4.521401496784385,0.15242176986049216,2.8937071472321128,-0.2588928339860922,0.02323239592740484,5.378647917455991,0.000490996333559217,5.800282407377488,7
data_4_sRL,4_sRL-103-088-153,cam2,exy_mean,24.045841189758605,1.795914604088237,5.027963699236198,0.24234913406131647,3.2253092651774087,-0.43456468305654816,0.05873310278026995,5.378648136590487,0.0005289207899108173,5.800282407377488,7
data_4_sRL,4_sRL-103-088-205,cam1,exy_mean,21.697953150113914,0.9580554439403378,5.228071937635029,0.1598430710961294,0.9178702336637177,-0.15288637547560815,0.025549807377442287,5.377397963909585,0.0006876192998896,5.758966595795554,7
data_4_sRL,4_sRL-103-088-205,cam2,exy_mean,20.441063603730818,0.9330738565934847,5.801998826763499,0.19232407661966808,0.870626821858239,-0.17918974835637863,0.03698855044760795,5.377399997415035,0.0004278460810432911,5.758966595795554,7
data_4_sRL,4_sRL-103-088-258,cam1,exy_mean,21.287732446439357,0.43769901142532025,5.405855839207752,0.07822428842254948,0.19158042460270264,-0.03418388368045428,0.0061190392992142096,5.386495935398051,0.0005934880272879,5.919207982084205,7
data_4_sRL,4_sRL-103-088-258,cam2,exy_mean,25.862645910229535,2.395078315327342,5.0163332184208445,0.28657932282281867,5.736400136551257,-0.6853992175763592,0.08212770826958532,5.3864942161325455,0.0003750645327581877,5.919207982084205,7
data_4_sRL,4_sRL-103-088-310,cam1,exy_mean,29.09877752898738,2.3567479506119606,4.379384524294665,0.19133571753394346,5.554260902713676,-0.4503027631221662,0.036609356804229,4.8377067880771865,0.0003824027070314954,5.24887372627007,6
data_4_sRL,4_sRL-103-088-310,cam2,exy_mean,23.364323074487885,1.1029723404401857,4.975476105519875,0.14463370834868808,1.2165479837761006,-0.1593019438520986,0.020918909590693365,4.83770433245492,0.0003935179095439793,5.24887372627007,6
data_4_sRL,4_sRL-103-088-362,cam1,exy_mean,17.196186374409034,0.9578634096366718,6.010164598790528,0.25740508269363793,0.9175023115207905,-0.2461929552071218,0.06625737659651858,4.856280485743824,0.0005010330344187629,5.393295892537132,6
data_4_sRL,4_sRL-103-088-362,cam2,exy_mean,15.65891416663891,1.7655286100183807,6.43084259411241,0.6027944144796237,3.1170912727934357,-1.0626565876775982,0.3633611061278324,4.856280223390985,0.0005334302079284581,5.393295892537132,6
data_4_sRL,4_sRL-103-088-415,cam1,exy_mean,19.225334326791938,5.84648380858419,6.267241593979135,1.3516055620482577,34.1813729240371,-7.893014002388342,1.8268375953597866,4.852693248225116,0.00017264517058430671,5.383742654058581,6
