Repository: chesali/wood-rheology

# Rheology data for Norway spruce

This repository enables exploration of rheological data on wood. It is based on the following research works:
- Maas, J.M. and Wittel, F.K. (2026) “From elasticity to creep: orthotropic moisture-dependent rheology of Norway spruce.” *Holzforschung*, 80(7), pp. 514–542. Available at: https://doi.org/10.1515/hf-2026-0009.
- Maas, J.M. and Wittel, F.K. (2026) “Orthotropy of wood mechanosorption in Norway spruce.” Manuscript submitted to *Mechanics of Materials*.

**Please cite the respective source when using data from this repository.** See the acknowledgement section for more information.

File: data/03_plasticity/sample_plasticity_curves.csv (part 7 of 9)
sheet,sample,camera,component,K,K_std,n,n_std,Var_KK,Var_Kn,Var_nn,max_stress,max_strain,strength,count
data_4_sRL,4_sRL-103-088-415,cam2,exy_mean,17.942428401856073,0.6699408434208368,5.956601509986946,0.16546009683725418,0.44882073368342223,-0.11069118781790134,0.02737704364539353,4.85269099428965,0.0004129673638705382,5.383742654058581,6
data_4_sRL,4_sRL-103-088-467,cam1,exy_mean,20.804134600139054,0.7389838943665492,5.43798180853461,0.12891953908662346,0.5460971961331511,-0.09513841398944704,0.016620247558307433,4.852508337529319,0.00036384141229331066,5.238762835586195,6
data_4_sRL,4_sRL-103-088-467,cam2,exy_mean,16.506617482028357,1.2673169115555594,6.490743115058166,0.39683795510610237,1.6060921543147213,-0.5022450111061728,0.15748036261279294,4.852507404807983,0.0003504063771125109,5.238762835586195,6
data_4_sRL,4_sRL-103-088-519,cam1,exy_mean,16.31984520399264,1.4765082764555262,6.288744409189506,0.41851422303284885,2.1800766904416684,-0.6172165110505373,0.17515415488078917,4.316454456422457,0.00023188799748916802,4.8560079868787,5
data_4_sRL,4_sRL-103-088-572,cam1,exy_mean,21.800587499664967,0.5088981776411823,4.867015786246301,0.07312952516367004,0.25897735520651627,-0.037155540719377794,0.005347927450663849,4.851952048092369,0.0006654582741391684,5.389454219747371,6
data_4_sRL,4_sRL-103-088-572,cam2,exy_mean,19.431362678765268,0.7378486722516813,5.460242694210228,0.14499399704994081,0.544420663143569,-0.10682271802255888,0.021023259180518245,4.851951871455968,0.000510645006193473,5.389454219747371,6
data_4_sRL,4_sRL-103-088-624,cam1,exy_mean,25.689772121871762,1.8323842116021234,4.742145259727719,0.20915073208509896,3.3576318989287355,-0.3826344602763149,0.043744028731732845,5.395498893307287,0.0006003810195905671,5.83134525746663,7
data_4_sRL,4_sRL-103-088-624,cam2,exy_mean,27.958323548062708,2.344007775053946,4.5172040517308325,0.22200366505248126,5.4943724495133495,-0.5195601494682456,0.04928562729673429,5.395494998279287,0.0005810564764384784,5.83134525746663,7
data_4_sRL,4_sRL-103-088-676,cam1,exy_mean,18.243799551067262,2.9643827389156763,5.4899547162072135,0.5548353053019649,8.787565022781207,-1.6429925236388847,0.30784221600952455,3.7776354495334976,0.00017426184281121252,4.246101244490537,4
data_4_sRL,4_sRL-103-088-676,cam2,exy_mean,9.567036549546623,3.7320942857266246,9.749671054326885,4.056708753827267,13.928527757553326,-15.129535823980914,16.456885913378777,3.7776396192170703,0.00011539906943493561,4.246101244490537,4
data_4_sRL,4_sRL-103-088-729,cam1,exy_mean,20.980903917655894,0.5639658609333612,5.197564861775563,0.09906543565198972,0.3180574922983073,-0.05577185347092902,0.009813960540918517,5.381558566176471,0.0008513199713991751,5.610849872740619,7
data_4_sRL,4_sRL-103-088-729,cam2,exy_mean,23.45194696575799,1.301975081510031,4.923542493180047,0.17915450339749528,1.6951391128730522,-0.2328666448258282,0.03209633608760314,5.38156137262973,0.000702809901704458,5.610849872740619,7
data_4_sRL,4_sRL-103-088-781,cam1,exy_mean,17.72437940099362,1.0921175606439755,5.927142932044073,0.274608981885779,1.1927207662669475,-0.2994681963364209,0.07541009293234409,4.8649372756268745,0.00046571854505071035,5.3024026682365575,6
data_4_sRL,4_sRL-103-088-781,cam2,exy_mean,18.820734991577392,1.5381427605836588,5.827040118718679,0.3423744802998505,2.365883151935919,-0.5258933104587302,0.11722028476059274,4.864932563610863,0.0003728876153732804,5.3024026682365575,6
data_4_sRL,4_sRL-103-088-833,cam1,exy_mean,11.192218278686013,0.4836755812194485,7.938368830166376,0.35334057666937446,0.23394206786797128,-0.1706768377349759,0.12484956312104609,4.317678126036492,0.0005214474554005198,4.340330784678672,9
data_4_sRL,4_sRL-103-088-833,cam2,exy_mean,12.229451176833997,2.6823647186132566,7.98674081418635,1.6539437838083375,7.195080483661176,-4.431640467561176,2.7355300399982405,4.317676147123592,0.00024172236679676284,4.340330784678672,9
data_4_sRL,4_sRL-103-088-886,cam1,exy_mean,28.31362024884285,4.5635574444499145,4.381469939124445,0.41030847012249416,20.826056548794234,-1.8694052219537816,0.16835304065426168,5.395076067470188,0.0006711103563581233,5.396187507700422,7
data_4_sRL,4_sRL-103-088-886,cam2,exy_mean,17.427379217222153,0.41284190831055423,6.138972497449217,0.12011719763047948,0.17043844125750007,-0.04950616578409516,0.014428141166599667,5.395079403108433,0.0007484946255618294,5.396187507700422,7
data_4_sRL,4_sRL-103-088-938,cam1,exy_mean,24.182026053342298,0.9161300977765288,4.644694581170654,0.10576613575505515,0.8392943560520321,-0.0967463854417647,0.011186475472556755,4.838517778311539,0.0005694129437309,5.22760179534373,6
data_4_sRL,4_sRL-103-088-938,cam2,exy_mean,15.823233214034271,2.443442651149748,6.521255305283323,0.8280927312960921,5.97041198945771,-2.020521931513095,0.6857375716254217,4.838518191012139,0.0004322255835574756,5.22760179534373,6
data_4_sRT,4_sRT-246-096-525,cam1,exy_mean,4.11689401171592,0.051857772791394835,4.179694468779902,0.058068540190599344,0.0026892285988839304,-0.002991592044795966,0.0033719553598672513,1.7967743500135085,0.031197562551985098,1.926656324940796,12
data_4_sRT,4_sRT-246-096-525,cam2,exy_mean,4.1308160421912765,0.05897522233876986,4.21177608058208,0.0661319230477183,0.00347807684990734,-0.003875121804120431,0.004373431245989334,1.7967740980499856,0.0299983990521809,1.926656324940796,12
data_4_sRT,4_sRT-246-096-535,cam1,exy_mean,4.043117905045974,0.06788739274248319,4.178151468289211,0.0786643329824028,0.0046086980933721594,-0.005303356392824896,0.006188077283566345,1.793999091202346,0.0330788140014728,1.9322348946014118,12
data_4_sRT,4_sRT-246-096-535,cam2,exy_mean,4.028118715643175,0.08283704217308546,4.204451848650318,0.09742205161407613,0.00686197555598554,-0.008014410632561439,0.009491056140695715,1.7939990348903865,0.032894519932094995,1.9322348946014118,12
data_4_sRT,4_sRT-246-096-546,cam1,exy_mean,3.653932164439838,0.09866836716374852,4.569990590645919,0.12090462529869056,0.009735446678760288,-0.011876343753997537,0.014617928418616765,1.4008068931761104,0.0124629358838427,1.5296209161411767,9
data_4_sRT,4_sRT-246-096-546,cam2,exy_mean,3.914105049415277,0.18455565670109517,4.300349659709484,0.1851813253448241,0.034060790420372494,-0.034027644000128074,0.034292123256465586,1.4008154927082257,0.012013176846570401,1.5296209161411767,9
data_4_sRT,4_sRT-246-096-619,cam1,exy_mean,4.197366227933453,0.09298345812401296,4.223254941561296,0.08652501145210197,0.008645923484700072,-0.008009151085020575,0.007486577606786377,1.529580714576777,0.014038985127913201,1.6141314026869023,10
data_4_sRT,4_sRT-246-096-619,cam2,exy_mean,4.132850249020472,0.10284704652680174,4.32830613348068,0.10128168778855377,0.01057751497928612,-0.010370215367648027,0.010257980281298082,1.5295807145767766,0.013495233798404,1.6141314026869023,10
data_4_sRT,4_sRT-246-096-629,cam1,exy_mean,4.091865777858118,0.0792082595770263,4.2620281670383315,0.07912595825715278,0.006273948385221579,-0.006237423404698245,0.006260917270112685,1.548925901542653,0.0158335251710866,1.6844119869332923,10
data_4_sRT,4_sRT-246-096-629,cam2,exy_mean,3.9693056120169747,0.08217280476240683,4.399410698314094,0.09023235430413246,0.006752369842520632,-0.007378970778485571,0.00814187776326649,1.5489176561381854,0.0159059773935339,1.6844119869332923,10
data_4_sRT,4_sRT-246-096-639,cam1,exy_mean,3.9497674585824627,0.080812132324854,4.404982870212124,0.09651755813888324,0.006530600730889712,-0.007756594952249202,0.009315639029092708,1.665013984069053,0.0220534330385341,1.8034626001840321,11
data_4_sRT,4_sRT-246-096-639,cam2,exy_mean,4.116515189424582,0.07969734241605658,4.195933301415214,0.08292635155503315,0.006351666388182171,-0.006572481932636517,0.0068767797822289495,1.6650152196593508,0.0222911056387935,1.8034626001840321,11
data_4_sRT,4_sRT-246-096-650,cam1,exy_mean,4.216567013591922,0.05682148024452259,4.125030413291253,0.059185420629464025,0.0032286806171786713,-0.003341628470932747,0.0035029140150865854,1.7857706701788476,0.028618763163494,1.847267923039713,12
data_4_sRT,4_sRT-246-096-650,cam2,exy_mean,4.329615451249253,0.0733367818021523,4.0370959354377,0.07066143129276364,0.005378283565096497,-0.005149791839584724,0.004993037872341956,1.7857706701788474,0.0278969717958768,1.847267923039713,12
data_4_sRT,4_sRT-246-096-660,cam1,exy_mean,4.491548800598762,0.08808448042876234,3.8921747309164925,0.0815633568232981,0.007758875692405016,-0.007132805575627729,0.006652581176284649,1.92666487372604,0.036415108597433396,1.9872902249671356,13
data_4_sRT,4_sRT-246-096-660,cam2,exy_mean,4.578279472324451,0.08947111802974553,3.787057898113437,0.07726682397935439,0.008005080961492656,-0.00686328634728531,0.005970162087856535,1.9266681491083677,0.037039613966607196,1.9872902249671356,13
data_4_sRT,4_sRT-246-096-670,cam1,exy_mean,3.8488702089212006,0.08666900570836529,4.508323240401178,0.10113448607780637,0.007511516550476656,-0.00872420409773552,0.010228184274222011,1.5074622280334058,0.0145182253600197,1.6544911111221057,10
data_4_sRT,4_sRT-246-096-670,cam2,exy_mean,3.986967320019196,0.1486287760434613,4.342082872906601,0.15527834503266083,0.022090513068177376,-0.022971292239806856,0.024111364436082066,1.5074621156033836,0.014482997381980799,1.6544911111221057,10
data_4_sRT,4_sRT-246-096-681,cam1,exy_mean,4.149380428369471,0.06051936898807352,4.203101419697426,0.061710881183087485,0.0036625940227145953,-0.0037145317121974717,0.003808232856393141,1.6556748760948872,0.020911473615303402,1.7986410372220303,11
data_4_sRT,4_sRT-246-096-681,cam2,exy_mean,4.140057709476889,0.09267661423758351,4.211193850115612,0.09512894888018915,0.008588954826541867,-0.00876855201448393,0.009049516915049639,1.6556760496072562,0.0209202895152105,1.7986410372220303,11
data_4_sRT,4_sRT-246-096-691,cam1,exy_mean,4.027012203612629,0.09958266127344984,4.40756683982061,0.10444522923476629,0.009916706426302645,-0.010354513640533533,0.010908805909902878,1.517640167689161,0.013436746236767999,1.656293378497344,10
data_4_sRT,4_sRT-246-096-691,cam2,exy_mean,4.068933754054594,0.19942852463971372,4.3802072228506015,0.20360371383055745,0.03977173643997291,-0.04042476905906074,0.04145447228559553,1.5176443124198469,0.0131924687915766,1.656293378497344,10
data_4_sRT,4_sRT-246-096-701,cam1,exy_mean,3.9657080597058054,0.1415482865650191,4.4867308641297345,0.15585401440026386,0.020035917429492768,-0.021961783997428014,0.024290473804677654,1.5166748257355267,0.0133063635228444,1.6521158900176678,10
data_4_sRT,4_sRT-246-096-701,cam2,exy_mean,3.8299374107564863,0.1890486432287626,4.672506677436718,0.2331728067727226,0.035739389506635966,-0.043883421867687754,0.05436955781826943,1.5166746710645516,0.0130682836742824,1.6521158900176678,10
data_4_sRT,4_sRT-246-096-712,cam2,exy_mean,4.030164836143834,0.0766250665646804,4.474661944520117,0.08857361611957586,0.005871400826041703,-0.006752372637922813,0.007845285472497987,1.6519673240223631,0.0183618317378803,1.7855349029554477,11
data_4_sRT,4_sRT-246-096-722,cam1,exy_mean,3.669423817626963,0.11642791081908506,5.01154744901946,0.18510598509366108,0.013555458417696823,-0.02143855535240244,0.03426422571749468,1.650434713130748,0.0179797342796471,1.7912454398456155,10
data_4_sRT,4_sRT-246-096-722,cam2,exy_mean,4.053489742530338,0.06931290023498397,4.412318753785365,0.07781355789256239,0.004804278138984842,-0.00536516616785846,0.006054949791899158,1.6504270873697762,0.0188584159948159,1.7912454398456155,11
data_4_sRT,4_sRT-246-096-732,cam1,exy_mean,4.178165956900756,0.07816817290920539,4.211023000875993,0.0787256208270788,0.0061102632559634305,-0.006121918125178003,0.006197723374608985,1.6527984949079697,0.0200298037689431,1.7670957670203358,11
data_4_sRT,4_sRT-246-096-732,cam2,exy_mean,4.169677949133022,0.07638722776522099,4.242395940385616,0.07787597794050682,0.005835008565655747,-0.005918147950331988,0.006064667940190306,1.6527986914564408,0.0196429327874338,1.7670957670203358,11
data_4_sRT,4_sRT-246-096-743,cam1,exy_mean,4.062993634710056,0.1518505770430957,4.28269578536866,0.15008705622515262,0.023058597748321145,-0.022686324826230043,0.022526124446332126,1.501451227321097,0.0138965070993551,1.6368427900000109,10
data_4_sRT,4_sRT-246-096-743,cam2,exy_mean,4.148897943303319,0.14693372487085574,4.184483721772563,0.13601028247165725,0.021589519504424327,-0.019892805826334917,0.018498796938019996,1.501451263856463,0.0140526903492999,1.6368427900000109,10
data_4_sRT,4_sRT-246-096-753,cam1,exy_mean,4.135708951469912,0.1251069181899826,4.200234447227492,0.11696252771575445,0.015651740978994997,-0.014566736410384886,0.013680232889658629,1.4995618676443414,0.0139581929084965,1.6406452236541593,10
data_4_sRT,4_sRT-246-096-753,cam2,exy_mean,4.148854577040238,0.13831128742615786,4.180104204013975,0.127852268601539,0.019130012229481252,-0.017603348526363204,0.01634620258656008,1.499561687477473,0.01409144453166,1.6406452236541593,10
data_4_sRT,4_sRT-246-096-763,cam1,exy_mean,3.979255554376206,0.0832741236881711,4.367328474964991,0.08798383266916376,0.006934579676032818,-0.007293256269787879,0.0077411548111554086,1.508254212741683,0.0143309822411271,1.6478375697192085,10
data_4_sRT,4_sRT-246-096-763,cam2,exy_mean,4.083181714641499,0.14586068002604438,4.243122685507839,0.1420309360380161,0.0212753379776601,-0.020621850238250257,0.020172786791835016,1.508254212741683,0.014495766333607501,1.6478375697192085,10
data_4_sRT,4_sRT-246-096-774,cam1,exy_mean,4.0824080451966385,0.06727343935073783,4.238669173202073,0.06524063465672304,0.004525715642077402,-0.004368816541638349,0.0042563404104120125,1.5032763602760846,0.0143975063705862,1.6355926682608088,10
data_4_sRT,4_sRT-246-096-774,cam2,exy_mean,3.962384481390184,0.11843743084470697,4.393523830413577,0.12658296309910919,0.014027425025094745,-0.014923715237192483,0.016023246546950438,1.5032763602760846,0.0139875726275276,1.6355926682608088,10
data_4_sRT,4_sRT-246-096-784,cam1,exy_mean,3.9941935981412904,0.13494243631439842,4.383232401459252,0.1411143020407696,0.018209461118465473,-0.018956174478399805,0.019913246240453555,1.4982250213890356,0.0134334549561274,1.631795824841413,10
data_4_sRT,4_sRT-246-096-784,cam2,exy_mean,4.264376921335277,0.16382258187788304,4.096748888235942,0.14036782245216745,0.026837838333135695,-0.0228919440029652,0.019703125579963204,1.4982249861467296,0.0136511399696692,1.631795824841413,10
data_4_sRT,4_sRT-246-096-794,cam1,exy_mean,4.251905380978585,0.07473643527633533,4.165391006029519,0.06574960301868756,0.005585534757813861,-0.0048921956551241,0.0043230102971150075,1.502467511886669,0.013095985058044,1.6304860655379096,10
data_4_sRT,4_sRT-246-096-794,cam2,exy_mean,4.2707635972252485,0.13984220244551046,4.154859648652302,0.12166472528705188,0.01955584158481113,-0.0169390145154237,0.014802305379173802,1.5024684464941709,0.0129901254410283,1.6304860655379096,10
data_4_sRT,4_sRT-246-096-805,cam1,exy_mean,4.1394031460455745,0.139620431728421,4.279270603444849,0.12388295840899886,0.019493864956030674,-0.01723214232526273,0.015346987384165744,1.3800966998352286,0.0090833284094897,1.5220740549507292,9
data_4_sRT,4_sRT-246-096-805,cam2,exy_mean,4.572665064673061,0.30786307626913473,3.957343174048375,0.209473592000365,0.09477967372989506,-0.06425520373712179,0.04387918574553538,1.3801121038648665,0.008760442745559,1.5220740549507292,9
data_4_sRT,4_sRT-246-096-815,cam1,exy_mean,4.113388892421502,0.10073926658534374,4.253558729846312,0.09680577950213681,0.010148399832152955,-0.00970784670288415,0.00937135894501633,1.5063038567261773,0.0138311351781198,1.6430413558578325,10
data_4_sRT,4_sRT-246-096-815,cam2,exy_mean,3.935344914846827,0.13220353863305823,4.454396042269755,0.14561977831945816,0.01747777562710252,-0.019163598951847383,0.021205119837808133,1.5063011329811884,0.013709703226432701,1.6430413558578325,10
data_4_sRT,4_sRT-246-096-825,cam1,exy_mean,4.0890708418498125,0.1214814024159858,4.3127050236980375,0.12006380495943021,0.01475773113295468,-0.01452225363993355,0.014415317261336097,1.5065205520511755,0.013384426873306,1.6524993905130891,10
data_4_sRT,4_sRT-246-096-825,cam2,exy_mean,4.131750566978368,0.18828643041279378,4.304787162407533,0.18203569704573855,0.03545177987759183,-0.03412855149747178,0.0331369949989279,1.5065205480444406,0.012894143174172699,1.6524993905130891,10
data_4_sRT,4_sRT-246-096-867,cam1,exy_mean,3.995615525644054,0.1106430231682719,4.5184604161393915,0.12015373523226801,0.012241878575814753,-0.013236896678959586,0.014436920090265964,1.5061516313302403,0.012068011451281701,1.6427038723124179,10
data_4_sRT,4_sRT-246-096-867,cam2,exy_mean,4.2876646128352265,0.21848031580383837,4.208277964347479,0.19174236042630613,0.04773364839374495,-0.041712749066114926,0.03676513278185149,1.5061532066260277,0.012189681402538,1.6427038723124179,10
data_4_sRT,4_sRT-246-096-877,cam1,exy_mean,3.9445558184577503,0.13389782441534068,4.514595246636995,0.14852703408888435,0.017928627383161404,-0.019799135344265008,0.02206027985524061,1.501902639513662,0.012616026493496699,1.6342411085733155,10
data_4_sRT,4_sRT-246-096-877,cam2,exy_mean,4.016670535640536,0.15039448608011408,4.415911914692506,0.15718124017152263,0.022618501443301627,-0.023533859069250877,0.024705942261857877,1.5019032070127207,0.0128218332261593,1.6342411085733155,10
data_4_sRT,4_sRT-246-096-887,cam1,exy_mean,4.299474660706261,0.08458258399902743,4.236437100781478,0.08681212206598332,0.007154213515952532,-0.007299518239660945,0.0075363445375991895,1.7798306092221845,0.0236095043848439,1.909254256153122,12
data_4_sRT,4_sRT-246-096-887,cam2,exy_mean,4.2318264533335395,0.0994195910172434,4.324771900400756,0.10783787573797891,0.009884255078035944,-0.010658058641614525,0.011629007443679782,1.7798306835837645,0.023398292164064402,1.909254256153122,12
data_4_sTL,4_sTL-133-156-150,cam1,exy_mean,11.331313901601506,1.833492849342431,10.659369997768145,2.282435823625643,3.3616960285898263,-4.179850196929416,5.209513288969667,5.390779183854176,0.00036248445216133425,5.657545988640464,11
data_4_sTL,4_sTL-133-156-150,cam2,exy_mean,598.1167544883278,856.0046701885855,1.7794483299009802,0.5106012668271473,732743.9953846689,-436.66784188351,0.2607136536854877,4.85134447384282,0.00014531333252980062,5.657545988640464,8
data_4_sTL,4_sTL-133-156-203,cam1,exy_mean,14.035335019942051,1.026055836393041,9.185442641036033,0.6229317081128901,1.0527905793962227,-0.6386761819971617,0.38804391297244295,4.848206166877848,5.734256158698071e-05,5.386423953542292,3
data_4_sTL,4_sTL-133-156-203,cam2,exy_mean,31.695533225912026,1.967901186816882,4.330497265847864,0.138737296596298,3.8726350810752934,-0.2726642055798588,0.01924803746684916,4.8482074228123215,0.0002940414171493328,5.386423953542292,8
data_4_sTL,4_sTL-133-156-307,cam1,exy_mean,42334.97104771996,66403.00145350168,1.0,0.0,4409358602.033746,-0.0,0.0,4.825162660942368,9.041847471391605e-05,4.827804997997408,10
data_4_sTL,4_sTL-133-156-307,cam2,exy_mean,31.313296956118563,5.031391054567128,4.178027139908825,0.327916575318988,25.314895943978115,-1.6478554286864038,0.10752928036893354,4.287544916421255,0.000247400833167223,4.827804997997408,7
data_4_sTL,4_sTL-133-156-360,cam2,exy_mean,22.87914714031259,1.2997315185965719,5.154172971780645,0.1832770273872835,1.6893020204333506,-0.23788816100949176,0.03359046876791907,4.850629453973247,0.00033999158971421945,5.386824688118395,10
data_4_sTL,4_sTL-133-156-412,cam2,exy_mean,17.335542963476666,1.5280127450556698,6.274480795152497,0.4227425079471564,2.334822949052563,-0.6450942950672461,0.1787112280254516,4.844990493373798,0.00033835705555562473,5.380364780850218,8
data_4_sTL,4_sTL-133-156-621,cam2,exy_mean,33.33789851702724,1.9752485246709566,4.0649446442518204,0.12053750096851723,3.901606734214791,-0.23776099408865484,0.014529289139735294,4.829783692102518,0.0003916288095373789,5.4068230205002825,8
data_4_sTL,4_sTL-133-156-673,cam2,exy_mean,139.5102530686494,96.58086322729804,2.5485166316184142,0.475147282928259,9327.86314173005,-45.84787241686374,0.225764940474107,3.786973503814519,9.491002853442698e-05,4.848974610908957,8
data_4_sTL,4_sTL-133-156-726,cam2,exy_mean,21.25337247623704,1.4605083689713196,5.329871491382719,0.24130373720895149,2.1330846958352643,-0.35193272624623395,0.05822749359100672,4.868267456304903,0.0003889234729653149,5.409120735618643,8
data_4_sTL,4_sTL-133-156-778,cam2,exy_mean,29.699716009114354,2.0062224149218655,4.251697483390204,0.15339201220258805,4.024928378134922,-0.3072927326310652,0.02352910940755892,4.859550399648743,0.00045832796761384676,5.074814355030393,8
data_4_sTL,4_sTL-133-156-830,cam2,exy_mean,30.091552965208443,3.1937793483695684,4.294353374147394,0.22841844280578547,10.200226526071944,-0.7286234739552989,0.05217498501381988,4.3298059142722565,0.00024217693776048773,5.670213474945587,7
data_4_sTL,4_sTL-134-167-033,cam1,exy_mean,11.320369147352345,0.40657645405736836,7.887398763720177,0.32814566337186934,0.16530441299386336,-0.13317280467630055,0.1076795763897642,4.87930038075133,0.0013065945886877395,5.207106945174808,10
data_4_sTL,4_sTL-134-167-033,cam2,exy_mean,9.051651144010476,0.5543350511392048,10.12951256728757,0.9842653570707315,0.30728734892150483,-0.544633503422277,0.9687782931295745,4.879305312617933,0.0019267643400012338,5.207106945174808,10
data_4_sTL,4_sTL-134-167-098,cam2,exy_mean,18.98787661376994,1.8468619164424527,5.592532344430582,0.44503509552896364,3.410898938405489,-0.8202380300163502,0.1980562362524738,5.864646472841476,0.0014513610129451016,6.328852823719177,10
data_4_sTL,4_sTL-134-167-150,cam1,exy_mean,9.297615487392909,3.0130041374544554,14.559303884814684,7.03508355358603,9.078193932317667,-21.185920067975513,49.49240060593664,4.774449326266548,6.0615560979720144e-05,5.300389350150116,10
data_4_sTL,4_sTL-134-167-150,cam2,exy_mean,16.517408362024806,1.1569469129262324,6.5257802544577945,0.3592898104613808,1.338526159329539,-0.41514020783959904,0.12908916790137495,4.774447885162007,0.00030487406167908297,5.300389350150116,7
data_4_sTL,4_sTL-134-167-203,cam2,exy_mean,19.53739525412576,1.8131810800068298,5.687081466571328,0.3638634309614103,3.2876256288947334,-0.6588671102521807,0.13239659639100898,4.765537402446392,0.000331580376267934,5.295186372269706,10
data_4_sTL,4_sTL-134-167-255,cam1,exy_mean,8.116409608091892,1.1200047766656454,18.53311712979232,5.98168877998275,1.2544106997538622,-6.695314343056602,35.780600660571515,5.305812497087615,0.0003791979062758488,5.4691205667574465,11
data_4_sTL,4_sTL-134-167-255,cam2,exy_mean,39.79125353531942,6.476776729079882,3.8752137639718125,0.3018785505792888,41.9486367983507,-1.9524502982411567,0.09113065929985222,5.305815546814687,0.00038860996742960994,5.4691205667574465,9
data_4_sTL,4_sTL-134-167-307,cam1,exy_mean,5.201773585030135,52360.39538330835,124.9806253267575,14955432.827440972,2741611004.6963787,-783072375973.1781,223664971056099.03,4.782325854510716,2.7331299200485137e-05,5.315987260943103,3
data_4_sTL,4_sTL-134-167-307,cam2,exy_mean,22.32246584426711,1.8179325820581682,5.275364882901294,0.2709898239625964,3.304878872908678,-0.4919959594705571,0.07343548469127899,4.782329223634086,0.0002945930599077157,5.315987260943103,8
data_4_sTL,4_sTL-134-167-360,cam2,exy_mean,21.34663641386394,1.791626415239334,5.490078807193235,0.2998019875592223,3.209925211783346,-0.5364396834463495,0.08988123174446011,4.786752245331824,0.0002724283815431461,5.324906091889406,7
data_4_sTL,4_sTL-134-167-412,cam2,exy_mean,13.210198047529994,1.738970293892751,7.438946890385826,0.8471178121374426,3.0240176830414405,-1.471500661892233,0.7176085876405275,4.245988188596452,0.000215066118422533,4.775312583345819,9
data_4_sTL,4_sTL-134-167-464,cam2,exy_mean,16.06800582893261,1.567983341731488,6.26907761053878,0.49123778860996226,2.4585717599474437,-0.769115062524093,0.24131456495840595,4.783141276514064,0.0005097407246596,5.313742310204899,6
data_4_sTL,4_sTL-134-167-516,cam1,exy_mean,17.654154323185082,4.136182882517934,6.784961274244288,1.1988895018777306,17.10800883763437,-4.953408582320545,1.437336037712633,4.825422737956712,0.00014952862931102246,5.36242580901458,10
data_4_sTL,4_sTL-134-167-516,cam2,exy_mean,29.124271561692993,1.7294732100200652,4.284586034227335,0.1368526841283382,2.9910775841771082,-0.23634028535995955,0.01872865715313071,4.825434980084634,0.00045636320610718085,5.36242580901458,8
data_4_sTL,4_sTL-134-167-569,cam2,exy_mean,18.102463441432988,0.9746297414629059,5.965365879280841,0.23731283161947558,0.9499031329440509,-0.230970832326026,0.05631738005125357,4.85108704273444,0.00038918930414831994,5.389204071911717,10
data_4_sTL,4_sTL-134-167-621,cam1,exy_mean,42146.885654073165,113511.86490257253,1.0,0.0,12884943473.659878,-0.0,0.0,4.830108943494387,7.44372882773423e-05,5.1178866741119275,10
data_4_sTL,4_sTL-134-167-621,cam2,exy_mean,19.448342999853786,0.9206087170481051,5.750788578174598,0.1901378276141261,0.847520409904958,-0.17480744522357056,0.036152393489819135,4.830111851945222,0.0003321535441858967,5.1178866741119275,8
data_4_sTL,4_sTL-134-167-726,cam1,exy_mean,15.104800723492302,5.07817557030708,8.052583800739482,2.565351597516195,25.787867122863638,-13.011352682968209,6.581028818878893,5.381676868636791,0.0002440783438708389,5.616013592839526,9
data_4_sTL,4_sTL-134-167-778,cam2,exy_mean,26.819934761879207,5.309525269065769,4.695339881545637,0.4943895649668819,28.19105858284792,-2.621949251623795,0.24442104194814274,4.298150734924247,0.00018262681949811344,5.1362623383759445,9
data_4_sTL,4_sTL-134-167-830,cam2,exy_mean,28.59325480977854,2.006437929645477,4.411604971301119,0.1688550513371429,4.025793165520028,-0.3383215711258425,0.02851202836206916,4.848551216782283,0.00039895254671167,5.389072987900891,8
data_4_sTL,4_sTL-134-167-883,cam2,exy_mean,26.573446291725475,2.1896567846335135,4.46053202027839,0.2085329618203047,4.7945968344915775,-0.45593741572257707,0.043485996165548664,4.832486955999265,0.0005067777730542697,5.365329371934392,8
data_4_sTL,4_sTL-134-167-935,cam2,exy_mean,23.627715506434825,1.4687434582039949,4.777760058708997,0.18222874575416798,2.15720734601703,-0.26723988795679765,0.03320731577913719,4.879495686055328,0.0005384469989054509,5.41739910761565,8
data_4_sTR,4_sTR-246-096-023,cam1,exy_mean,2.8920167505812713,0.257775985101535,5.243487354484231,0.48949974771590926,0.0664484584950668,-0.1257021689145515,0.23961000301393884,1.1738351870730024,0.0092651276055889,1.2713785558221116,10
data_4_sTR,4_sTR-246-096-023,cam2,exy_mean,2.536868827890093,0.18418194121990972,6.206996133072643,0.555014101189743,0.03392298747153428,-0.10184211839219195,0.3080406525194583,1.1738357326849873,0.0086293917740847,1.2713785558221116,10
data_4_sTR,4_sTR-246-096-033,cam1,exy_mean,3.3976054280695913,1.03246332711929,4.767486158129717,1.191361190526475,1.0659805218462342,-1.2265902810286482,1.4193414862926599,1.0663390701139577,0.0039789937083001,1.2986036018223925,9
data_4_sTR,4_sTR-246-096-033,cam2,exy_mean,4.180296437256002,0.6093977366960059,3.954366266404009,0.40026461261879615,0.3713656014902145,-0.24322224165135783,0.16021176011487495,1.0663398674564877,0.0045812996498476,1.2986036018223925,9
data_4_sTR,4_sTR-246-096-044,cam1,exy_mean,3.465453757866484,0.22297696635515643,4.502727344212028,0.2341087527604827,0.04971872752494857,-0.05204364120725684,0.05480690811906882,1.0696591789269554,0.0050579986773031,1.3846463543365202,9
data_4_sTR,4_sTR-246-096-044,cam2,exy_mean,3.3422879189500496,0.3487775803507423,4.5921367425457955,0.3994193398620952,0.1216458005553185,-0.13887881221289802,0.15953580905587192,1.0696592249664307,0.0054319553365059,1.3846463543365202,9
data_4_sTR,4_sTR-246-096-054,cam1,exy_mean,4.436242205842929,0.2806994650870354,3.839549796504605,0.1728867257500836,0.07879218970014781,-0.04837115500089348,0.029889819940584615,1.178845418819088,0.0060623467404667,1.284126592460019,10
data_4_sTR,4_sTR-246-096-054,cam2,exy_mean,4.60585021721021,0.24486476679735017,3.751871212234739,0.13802480884154986,0.05995875401872069,-0.03368872496916842,0.019050847855746376,1.1788506087759705,0.0059805965337864,1.284126592460019,10
data_4_sTR,4_sTR-246-096-136,cam1,exy_mean,2.4394867635365687,0.0860131284504406,6.710095546610206,0.3557382691361666,0.007398258265831992,-0.030451994966448327,0.12654971612799568,1.3037921912091697,0.015198291734359999,1.4111288665368809,11
data_4_sTR,4_sTR-246-096-136,cam2,exy_mean,2.3107431442086965,0.0613821926293072,7.554585003844417,0.3321709097086536,0.0037677735719813753,-0.020297645223605183,0.11033751325667451,1.3037527229001933,0.0133661689957165,1.4111288665368809,11
data_4_sTR,4_sTR-246-096-147,cam1,exy_mean,3.55932923399578,0.14091115108409002,4.4799620451319955,0.1920712165505744,0.019855952499843243,-0.026913088965800844,0.03689135222721765,1.521725332456224,0.023145910148920798,1.6178955582258934,13
data_4_sTR,4_sTR-246-096-147,cam2,exy_mean,3.2811398119031483,0.11842729228565987,5.001918126694716,0.21684963332382973,0.014025023558113116,-0.0255369554675486,0.0470237634726794,1.5217197765911854,0.02219334400023949,1.6178955582258934,13
data_4_sTR,4_sTR-246-096-157,cam1,exy_mean,4.019301319397235,0.08627975502434067,4.036094905316505,0.07666916978363279,0.007444196127060239,-0.0065850427990764345,0.005878161595311512,1.4077846013322963,0.0145358913687143,1.514946297788174,12
data_4_sTR,4_sTR-246-096-157,cam2,exy_mean,4.011845901003535,0.11061079059491724,4.050528754150071,0.09901902541687359,0.01223474699603263,-0.01090311059294153,0.009804767394507457,1.4077890781949358,0.014520455735901,1.514946297788174,12
data_4_sTR,4_sTR-246-096-167,cam1,exy_mean,3.674995437216367,0.12187751668938605,4.288428918321945,0.1378862820985177,0.014854129074371576,-0.016723294725079076,0.019012626790952,1.4128362000537875,0.0165762783555822,1.526215864998626,12
data_4_sTR,4_sTR-246-096-167,cam2,exy_mean,3.5640174249471386,0.19843894791587827,4.461622165282615,0.23129336312428142,0.03937801604996065,-0.04570744924404129,0.05349661982534071,1.3043362322174006,0.011091683844080153,1.526215864998626,11
data_4_sTR,4_sTR-246-096-178,cam1,exy_mean,3.5754319144900943,0.09910409423674725,4.443480683135882,0.12258780179058308,0.00982162149448608,-0.012089925486588063,0.015027769147847285,1.407700236743187,0.0159565810245061,1.5484052440894678,10
data_4_sTR,4_sTR-246-096-178,cam2,exy_mean,3.4868913327077276,0.2622758637398865,4.5950521249393415,0.3273105179788468,0.0687886287005035,-0.08549898444568216,0.10713217517958099,1.2956651972629247,0.0103330934946961,1.5484052440894678,11
data_4_sTR,4_sTR-246-096-188,cam1,exy_mean,3.68050140511584,0.061035395968666716,4.354328165977858,0.06974409023605276,0.003725319561051937,-0.004236926953688123,0.00486423812285467,1.4067300648128784,0.015199994728149499,1.5214733685201316,12
data_4_sTR,4_sTR-246-096-188,cam2,exy_mean,3.5289252165818437,0.08338523022744104,4.612732396523996,0.11030589204090162,0.006953096620083347,-0.009155493599823606,0.012167389818939044,1.4067305455307828,0.0144230395518108,1.5214733685201316,12
data_4_sTR,4_sTR-246-096-198,cam1,exy_mean,3.2803005121381936,0.07319117646048597,4.733945182784124,0.11605700440765096,0.005356948311669994,-0.00845003484272913,0.013469228272077513,1.4108066081652435,0.018707145762148,1.533384153189122,12
data_4_sTR,4_sTR-246-096-198,cam2,exy_mean,3.140002929203164,0.06027696180610914,5.048750580341246,0.11256330022162803,0.0036333121245751407,-0.006750087338954121,0.012670496556784365,1.4108022941720129,0.017762578554504943,1.533384153189122,12
data_4_sTR,4_sTR-246-096-209,cam1,exy_mean,4.3088772027023206,0.10133013181644733,3.8240256382353177,0.07480706535862416,0.01026779561393859,-0.007545749313342824,0.005596097027569467,1.4127323848299878,0.0139103062136322,1.4655931514422293,12
data_4_sTR,4_sTR-246-096-209,cam2,exy_mean,3.900349222073855,0.08868031339046009,4.077974985412634,0.08459108201347769,0.007864197983030216,-0.007465143201061018,0.007155651156210908,1.4127318089273233,0.0158299547078663,1.4655931514422293,12
data_4_sTR,4_sTR-246-096-219,cam1,exy_mean,4.201314576887576,0.17170304694547642,3.9250307120946406,0.12859314211034575,0.029481936330360482,-0.021993206960497273,0.01653619619781158,1.3087912641425334,0.010288221039564699,1.4178329302620625,11
data_4_sTR,4_sTR-246-096-219,cam2,exy_mean,3.7677931999051824,0.16157292712995516,4.262697435004957,0.1616725985942153,0.0261058107813418,-0.026015067236401936,0.026138029136206265,1.308791545026062,0.0110995343375127,1.4178329302620625,11
data_4_sTR,4_sTR-246-096-229,cam1,exy_mean,4.217495180913246,0.14762322590727694,3.956769943493896,0.11035676200365453,0.021792616827270923,-0.01622875654287576,0.01217861491993125,1.303125740300271,0.0096444866715431,1.4128645434858722,11
data_4_sTR,4_sTR-246-096-229,cam2,exy_mean,4.10344769132967,0.22145996397734344,4.099341016916324,0.18074148841059265,0.04904451564484626,-0.03987601027667658,0.0326674856328764,1.3031198027962996,0.009152657843281701,1.4128645434858722,11
data_4_sTR,4_sTR-246-096-239,cam1,exy_mean,4.278033846362365,0.22635849502545982,3.9073625060960415,0.16324473561787123,0.05123816827019112,-0.03680869026203644,0.026648843706948675,1.3081665741272317,0.0099481307399011,1.4110333432749371,11
data_4_sTR,4_sTR-246-096-239,cam2,exy_mean,4.157341515556368,0.19468267054365063,4.037615943544919,0.15315016659513006,0.03790134221000761,-0.0297013761752197,0.023454973528116093,1.3081533754692296,0.0095471081773361,1.4110333432749371,11
data_4_sTR,4_sTR-246-096-250,cam1,exy_mean,3.818052022567113,0.18322659159636703,4.258961177638313,0.1774185088600341,0.03357198386802188,-0.03237598449819788,0.031477327286118004,1.2985254889941176,0.010371347496904399,1.3625098336954502,11
data_4_sTR,4_sTR-246-096-250,cam2,exy_mean,3.6369160948188584,0.16802484880783544,4.517078338443214,0.19008002400891055,0.02823234981689596,-0.031810753206342315,0.03613041552722802,1.2985203726332235,0.009747424778263637,1.3625098336954502,11
data_4_sTR,4_sTR-246-096-260,cam1,exy_mean,3.545760363483903,0.07358187716248203,4.549398628555564,0.09451950366202735,0.0054142926467545946,-0.006924347498424241,0.008933936572516002,1.3986646145089414,0.0145639863974136,1.4284554519882122,12
data_4_sTR,4_sTR-246-096-260,cam2,exy_mean,3.717164306885176,0.2166170524846461,4.415687123268641,0.23018932103993492,0.04692294742713593,-0.0496736526730733,0.05298712352082622,1.3011434189129365,0.0097409782386714,1.4284554519882122,11
data_4_sTR,4_sTR-246-096-270,cam1,exy_mean,2.628345202875751,0.18407376906926684,6.1464042248225805,0.5147524778884013,0.033883152459365774,-0.0944108587871082,0.2649701134922491,1.187644452357281,0.007825209632558453,1.2601503787899297,10
data_4_sTR,4_sTR-246-096-270,cam2,exy_mean,2.6690477959354335,0.19855684145946742,6.059260937277046,0.5287370612626149,0.039424819290360076,-0.10460937669867379,0.27956287995262613,1.1876446381631378,0.007647927857671498,1.2601503787899297,10
data_4_sTR,4_sTR-246-096-281,cam1,exy_mean,4.350596874194877,0.2307273736097129,3.8894885613852375,0.15021701435432433,0.05323512093283605,-0.03454404272806854,0.022565151401527282,1.192188074354014,0.0064758684769488,1.2853935642468242,10
data_4_sTR,4_sTR-246-096-281,cam2,exy_mean,4.780942546807264,0.46722129645713545,3.65744152590522,0.24250689008300672,0.21829573986308645,-0.11293779563561984,0.0588095917377315,1.1922082830487413,0.006232522192766,1.2853935642468242,10
data_4_sTR,4_sTR-246-096-291,cam1,exy_mean,4.501665675850743,0.3629149008480904,3.6683349404531196,0.20938767227687538,0.1317072252575793,-0.07572791386783101,0.043843197301528164,1.1940917641751696,0.007622357257084,1.2529409160793257,10
data_4_sTR,4_sTR-246-096-291,cam2,exy_mean,5.121388847140164,0.49543689669638885,3.379516319056284,0.2108996356184411,0.2454577186081483,-0.10414047496336211,0.04447865630399123,1.1940912783771682,0.0073296947302661,1.2529409160793257,10
data_4_sTR,4_sTR-246-096-301,cam1,exy_mean,3.044689705964623,0.2830967101742783,4.956992243213859,0.46714427449138085,0.08014374731149931,-0.13169775974681724,0.21822377319007857,1.2030381650708817,0.0104506655145238,1.3008958895242204,10
data_4_sTR,4_sTR-246-096-301,cam2,exy_mean,2.687025471374319,0.23125306639067725,5.681698232562308,0.5746088376337992,0.05347798071509098,-0.1323131710348741,0.33017531628686586,1.2030501780774727,0.0108436218029854,1.3008958895242204,10
data_4_sTR,4_sTR-246-096-322,cam1,exy_mean,4.0698539820460695,0.3635263173981253,3.9680725354455397,0.2536865765341658,0.13215138344104252,-0.09193441505096732,0.06435687911362518,1.0842189559145985,0.0052059419803012,1.1914648374909684,9
data_4_sTR,4_sTR-246-096-322,cam2,exy_mean,4.876397303267253,0.4083758470548667,3.4921509951393213,0.18376709247581735,0.16677083245777985,-0.07481799023961316,0.033770344277015606,1.084216454644419,0.0051840890494197,1.1914648374909684,9
data_4_sTR,4_sTR-246-096-332,cam1,exy_mean,3.233597024402771,0.28173988992446203,4.701010800711455,0.3559865439758654,0.07937736557464797,-0.09997193086742222,0.12672641949188074,1.084062915878686,0.005798373420036859,1.1997691225739917,9
data_4_sTR,4_sTR-246-096-332,cam2,exy_mean,4.48503742258501,0.29956234040356533,3.6308652043655107,0.16143069385133182,0.08973759578806154,-0.048207436711327684,0.02605986891732242,1.0840617491636055,0.0058008242768544,1.1997691225739917,9
data_4_sTR,4_sTR-246-096-404,cam1,exy_mean,4.278218623435426,0.31805911455567415,3.8690322879712196,0.21316807730167975,0.10116160035193944,-0.06756668873381493,0.045440629180494914,1.202169519374541,0.0075161612857366,1.2938614554232553,10
data_4_sTR,4_sTR-246-096-404,cam2,exy_mean,4.333448804857348,0.5122253404281407,3.859866762095488,0.33489322827913304,0.26237479937672464,-0.17095912284531,0.11215347434721952,1.2021696602427931,0.0072899224298549,1.2938614554232553,10
data_4_sTR,4_sTR-246-096-415,cam1,exy_mean,3.139673827396578,0.10905193421547882,5.09895460114785,0.18862924148628618,0.011892324356137119,-0.020483696758547276,0.035580990743691664,1.3012216976674331,0.0112607981626449,1.4131895524532485,11
data_4_sTR,4_sTR-246-096-415,cam2,exy_mean,3.3111607480077763,0.19711412576221315,4.8441268233167385,0.28946540269505555,0.038853978575001585,-0.056821930729605306,0.08379021935741067,1.3012209357558395,0.0109871137819044,1.4131895524532485,11
data_5_CL,5_CL-015-098-012,cam1,eyy_mean,36.37282885444399,3.1911732758224387,22.563548448484635,5.611147480428203,10.183586876323314,-17.88378752805916,31.48497604711577,25.718063605351265,0.00040532342997048215,25.831905768332195,10
data_5_CL,5_CL-015-098-247,cam1,eyy_mean,57.446112436185544,6.101127542385311,10.057817787366556,1.3278972554124338,37.223757288452624,-8.088866358179768,1.7633111209318746,26.445305316125005,0.0004418311875154083,26.93084613577732,11
data_5_CL,5_CL-015-098-345,cam1,eyy_mean,29.326887732849173,1.4378883362887933,62.242174092102864,24.131807639580657,2.067522867635354,-34.69228172957985,582.3441399537234,25.847920879693056,0.00038606086660403357,25.867893499541765,10
data_5_CL,5_CL-015-098-444,cam1,eyy_mean,68.00308302096346,7.487054197981794,7.58902500059652,0.8009935992524615,56.055980563516805,-5.987846419891375,0.6415907460434128,24.956475724221026,0.0004592296535475,25.09398863645651,9
data_5_CL,5_CL-015-098-542,cam1,eyy_mean,32.536989867532526,3.0522122226069017,27.036735637945505,9.236595593818326,9.315999451830963,-28.14388264326777,85.31469816374411,24.850176309138927,0.0006776080737221066,24.86014700642331,11
data_5_CL,5_CL-015-098-640,cam1,eyy_mean,49.245998804551775,1.0649988293029722,11.883645420964983,0.36772225196465613,1.1342225064167013,-0.39104830968859267,0.13521965458995805,25.0136795905128,0.0003202348727826311,25.13743099032059,9
data_5_CL,5_CL-015-098-837,cam1,eyy_mean,33.136750891903056,0.9391588690343597,22.649045929144776,1.9548293337402363,0.8820193812858977,-1.8333453219543396,3.8213577240512957,23.999892039413965,0.0006739612245842524,24.01629512920419,8
data_5_CL,5_CL-016-130-304,cam1,eyy_mean,46.21040217026725,3.292784783844802,15.996999724796844,2.4861032029650314,10.84243163271986,-8.172521891762939,6.180709135792989,29.66859400003061,0.0008959186670993683,29.92921402911685,13
