Repository: chesali/wood-rheology

# Rheology data for Norway spruce

This repository enables exploration of rheological data on wood. It is based on the following research works:
- Maas, J.M. and Wittel, F.K. (2026) “From elasticity to creep: orthotropic moisture-dependent rheology of Norway spruce.” *Holzforschung*, 80(7), pp. 514–542. Available at: https://doi.org/10.1515/hf-2026-0009.
- Maas, J.M. and Wittel, F.K. (2026) “Orthotropy of wood mechanosorption in Norway spruce.” Manuscript submitted to *Mechanics of Materials*.

**Please cite the respective source when using data from this repository.** See the acknowledgement section for more information.

File: data/03_plasticity/sample_plasticity_curves.csv (part 8 of 9)
sheet,sample,camera,component,K,K_std,n,n_std,Var_KK,Var_Kn,Var_nn,max_stress,max_strain,strength,count
data_5_CL,5_CL-016-130-403,cam1,eyy_mean,60.26627876138011,3.1865285498637665,8.799880306177194,0.5377242461453308,10.153964199096878,-1.710417224341653,0.28914736489256426,26.2692506874798,0.0006522892296916271,27.262177785270396,9
data_5_CL,5_CL-017-162-210,cam1,eyy_mean,42.892334839629164,3.565547281128634,15.86856636392851,2.555947875014991,12.713127413963795,-9.100182116889808,6.532869539793647,25.947549516124685,0.00035350757407665343,27.17538719808522,11
data_5_CL,5_CL-017-162-406,cam1,eyy_mean,35.004656415750475,1.2114788554273805,27.14406099138248,3.6651860678444663,1.4676810171476362,-4.433496622689872,13.43358891192118,27.213975513905936,0.0010879918865330158,27.233958204034014,12
data_5_CL,5_CL-017-162-701,cam1,eyy_mean,33.72086630129736,0.5017988001417617,26.061282330406478,1.4800081160884981,0.2518020358237117,-0.7415074562560376,2.1904240236878256,26.06477894854817,0.001221030188715578,26.985291819081453,10
data_5_CL,5_CL-017-162-898,cam1,eyy_mean,152.6832244509152,25.389775335579145,4.7086838069373815,0.43177738743992994,644.6406915911831,-10.948302450650392,0.18643171230445135,26.856411232326984,0.0002827660527218,28.097713120072843,12
data_5_CL,5_CL-145-151-123,cam2,eyy_mean,86.02241225958176,12.39322586036768,6.739683442663921,0.835693316706978,153.59204722608624,-10.33922274358586,0.6983833195887095,28.32189653040965,0.0006423269068015,28.326887712983364,16
data_5_CR,5_CR-159-121-134,cam2,eyy_mean,3.514108968189778,0.027133942132970566,91.31553596594571,16.963602553389432,0.0007362508156753953,-0.45766309419323464,287.7638115893605,3.375892528079013,0.026055336855562265,3.341282116302474,22
data_5_CR,5_CR-159-121-165,cam2,eyy_mean,6.498275576737601,0.5004683874323476,10.286723942844617,1.1706097031423255,0.25046860681913435,-0.5845956098766656,1.3703270770909635,3.413636494559808,0.0015878676048769176,,21
data_5_CR,5_CR-159-121-228,cam2,eyy_mean,3.460212260995806,0.005652374413942336,115.95530192025146,5.444130774203136,3.194933651538997e-05,-0.030670151857437294,29.638559886625636,3.3457399317845944,0.02024835577470326,3.325482871196257,21
data_5_CR,5_CR-159-121-259,cam2,eyy_mean,3.7371732731675453,0.029068323672250932,29.127902737848444,1.871270717183683,0.0008449674411147439,-0.05393275147513899,3.5016540969891357,3.340752954485045,0.037288686399514694,3.190660160467545,17
data_5_CR,5_CR-159-121-322,cam2,eyy_mean,3.5451379560217324,0.053318965997364,51.63753563227871,6.795553588982247,0.0028429121350280586,-0.36171953547434793,46.1795485807295,3.16744807392747,0.0029935018055095115,,19
data_5_CR,5_CR-159-121-385,cam2,eyy_mean,3.7929365494942506,0.024812688431472933,31.920016625240365,2.307704529618258,0.0006156695071973507,-0.05652980355119089,5.325500196020625,3.488723090002646,0.0678302199232367,3.2833635202499774,22
data_5_CR,5_CR-159-121-447,cam2,eyy_mean,7.30194887833842,0.3562460504587744,7.900706991578253,0.46245941326305057,0.12691124846747562,-0.16438012197979657,0.21386870891560497,3.317751590417858,0.0018275079275861883,,21
data_5_CR,5_CR-159-121-479,cam2,eyy_mean,9.950683351436444,0.5469174231089344,6.24362533261039,0.2940829521568914,0.29911866770011725,-0.16051757968180577,0.08648478274931247,3.299458609560518,0.001109610423749889,,19
data_5_CR,5_CR-159-121-541,cam2,eyy_mean,3.637353955684874,0.014748838645763117,44.87910814288961,1.9730512726164684,0.00021752824139875562,-0.028961908870329817,3.8929313243734653,3.324924892098488,0.0177227448388452,3.28262595797185,21
data_5_CR,5_CR-159-121-573,cam2,eyy_mean,3.8609229147218644,0.03637550289494745,38.54362326131937,3.086976233476771,0.00132317721086033,-0.11180886021835425,9.529422266050434,3.449079987304359,0.0128193274103804,3.426114501619348,17
data_5_CR,5_CR-159-121-604,cam2,eyy_mean,3.728364562495145,0.021139118920114122,44.139555071116206,2.5206999424479353,0.0004468623487187269,-0.05305868660509094,6.353928199857025,3.3876798029762645,0.014514802929828034,3.358980933055033,22
data_5_CR,5_CR-159-121-635,cam2,eyy_mean,3.826460757526387,0.054437821466930936,26.38124988950433,2.7299852474626825,0.0029634764060654465,-0.1473248609514129,7.452819451363884,3.372898468631112,0.03421941177034689,3.213555792370108,22
data_5_CR,5_CR-159-121-667,cam2,eyy_mean,3.297087690378768,0.0010947990664974948,378.49585542356004,11.600105650179774,1.1985849960037863e-06,-0.012658153365109368,134.56245109533273,3.262621275865316,0.018733036444689002,3.2572149857118133,18
data_5_CR,5_CR-159-121-729,cam2,eyy_mean,3.7190981507537457,0.021990581925828537,38.41512074520348,1.9273047023148309,0.0004835856934365768,-0.042225454123734574,3.7145034155648586,3.3152857301333825,0.012139247566045574,3.2989429668865933,21
data_5_CR,5_CR-159-121-823,cam2,eyy_mean,3.627002162170784,0.08755073994929062,38.00702600977454,6.835957420292413,0.007665132065668313,-0.5963980746024331,46.7303138520509,3.1868656577261865,0.0076139859890631,,19
data_5_CR,5_CR-159-121-854,cam2,eyy_mean,3.5946923926175565,0.052750352565974816,28.2692887081866,2.325348431536596,0.0027825996958346457,-0.12218744106364239,5.407245328049707,3.029577661996056,0.00781217293288839,,18
data_5_CR,5_CR-159-121-886,cam2,eyy_mean,3.2573661859721312,0.027853129862422926,127.25504781526178,29.80207552000853,0.0007757968431329957,-0.8279887058655885,888.1637053002917,3.1430972867805416,0.0106505489617725,3.1415944053256584,20
data_5_CR,5_CR-159-121-917,cam2,eyy_mean,3.6302534323286193,0.013143279796671596,35.417628926892455,1.5082006608105951,0.00017274580381359576,-0.019661015112443673,2.2746692332695155,3.3436342961498826,0.0541529733706742,3.1876298916631067,21
data_5_CR,5_CR-159-121-948,cam2,eyy_mean,3.349622634795493,0.015650634849689257,111.13557404059391,12.817008019712311,0.0002449423711983079,-0.20034574183325404,164.2756945773697,3.217478523532764,0.011414123687914068,3.213659389641037,17
data_5_CT,5_CT-238-163-036,cam2,eyy_mean,5.843211385948235,0.213354549153475,15.292459308646404,1.6096603024883978,0.045520163644482574,-0.3423579568625478,2.5910062894070403,4.18415069252581,0.0061082283473629,4.4864564472258115,14
data_5_CT,5_CT-238-163-067,cam2,eyy_mean,5.370868243252926,0.16991486184162918,19.89321358531561,2.4109351305773945,0.02887106027465993,-0.4084560092794729,5.812608203852237,4.1706034209286615,0.0065586551954103,4.206656505073878,14
data_5_CT,5_CT-238-163-098,cam2,eyy_mean,8.354282470738502,0.3271451846336982,7.298047566431653,0.3527733641812819,0.10702397182901649,-0.11511356883380346,0.12444904647577934,3.863196647422317,0.003638345293988,4.086117375439594,9
data_5_CT,5_CT-238-163-224,cam2,eyy_mean,6.529728394164251,0.6960821108933672,10.174085363031466,1.934922764106807,0.48453030510576595,-1.3433130380487173,3.7439261030587265,3.822257458790394,0.0044718384981777,3.927952559757911,14
data_5_CT,5_CT-238-163-255,cam2,eyy_mean,6.936489627205658,0.3252849154693351,10.07010862621772,0.8796700706402623,0.10581027623189247,-0.28522878277022234,0.7738194331802439,4.163267411908486,0.006065261376031901,4.34408860045626,9
data_5_CT,5_CT-238-163-286,cam2,eyy_mean,6.780324943376483,0.31975320158460324,10.920100177749374,0.9034190467098812,0.10224210992360393,-0.2881983794841635,0.8161659739581903,3.920784057943877,0.0025697675788467,4.1163415009952145,9
data_5_CT,5_CT-238-163-349,cam2,eyy_mean,18.410675410928658,2.502263228667435,3.3148053727546967,0.283093282397585,6.261321265541176,-0.705994080517204,0.08014180653863882,4.188113401194398,0.008235483391644899,4.324040097325526,15
data_5_CT,5_CT-238-163-380,cam2,eyy_mean,6.466897057275195,0.5336184957470813,11.540418436908784,1.854104761940583,0.28474869900337785,-0.9867049801594386,3.437704468250746,3.946438605614856,0.0033318252485699,4.325996407171911,9
data_5_CT,5_CT-238-163-412,cam2,eyy_mean,6.79979309661169,0.41901876013999667,9.661036526971024,1.142627529730638,0.17557672134926006,-0.4770052195285812,1.3055976716983402,4.153800874652382,0.009068240660537,4.154249634049938,15
data_5_CT,5_CT-238-163-443,cam2,eyy_mean,7.96660342709285,0.4621790870528774,8.294637765085525,0.7037890456246978,0.21360950850903124,-0.32428964585331205,0.495319020741323,4.163347517324816,0.0047211600685614,4.36353015770635,14
data_5_CT,5_CT-238-163-474,cam2,eyy_mean,7.202601748793971,0.6837255823368833,9.722657465971574,1.588908027018333,0.46748067194191023,-1.0832239200411506,2.524628718323291,4.141423039007115,0.0047491285564162,4.394324885489189,15
data_5_CT,5_CT-238-163-506,cam2,eyy_mean,6.959598032124182,0.9067062398358555,9.767852605613797,2.1341964772571798,0.822116205357276,-1.9295661783106073,4.554794603536955,3.935391202679985,0.0038966211546803,4.103867271425162,14
data_5_CT,5_CT-238-163-537,cam2,eyy_mean,7.722860622847023,0.8586807763928918,8.428172168723787,1.4196723692284718,0.7373326757466994,-1.2153183871492828,2.015469635950782,4.128005059108622,0.0050887773536565,4.135483166345936,15
data_5_CT,5_CT-238-163-568,cam2,eyy_mean,10.708063293400176,1.4730578225418054,5.02372732496674,0.6371782855794393,2.169899348551605,-0.9357749275989572,0.4059961676139535,3.853009724837076,0.0067452587685147,3.9264567681766613,14
data_5_CT,5_CT-238-163-694,cam2,eyy_mean,15.408079334600131,1.7588560078499251,3.568107828840978,0.2651285210295336,3.093574456349776,-0.4649439969298756,0.07029313266330783,3.640300493245944,0.00627737839842391,3.841822665953527,13
data_5_CT,5_CT-238-163-725,cam2,eyy_mean,7.5767823860570545,1.1314969649657334,7.560346944460104,1.4626876124146704,1.2802853817266662,-1.6502070349212519,2.139455051511329,3.633643286140144,0.0039915930996822,3.815852591904087,13
data_5_CT,5_CT-238-163-819,cam2,eyy_mean,4.719065337071514,0.10385456660411782,12.20238956809429,0.5767059071432022,0.010785771004529146,-0.05974129631196792,0.3325897033338638,3.000592792055045,0.0039695290694472,3.9688496869706342,5
data_5_CT,5_CT-238-163-850,cam2,eyy_mean,7.293019542226499,0.2465245503514161,8.62280005424798,0.4335626832688132,0.06077435392596789,-0.10660392372328009,0.18797660032325325,3.842276248927608,0.0040793906767878,4.046126966446487,9
data_5_CT,5_CT-238-163-881,cam2,eyy_mean,11.334058945785326,1.6944507802030184,4.552915616028808,0.5707541899829884,2.871163446530618,-0.9641136472685091,0.3257603453831372,3.692043852922981,0.006886743427005,3.8634109909776155,13
data_5_TL,5_TL-037-159-504,cam2,eyy_mean,8406.634907627238,4883.790557502016,1.8917995739167959,0.2301494478764892,23851410.209545854,-1123.0673412548301,0.052968768357852816,80.55672226818326,0.0001537207884412,92.04253044798932,5
data_5_TL,5_TL-057-135-032,cam1,eyy_mean,2931.9842297825944,716.67006284235,1.914946403486905,0.13698968756757948,513615.97897445795,-98.0054959429432,0.01876617449986304,111.8172061043099,0.0018516268441181,143.48269886522442,7
data_5_TL,5_TL-058-159-033,cam1,eyy_mean,1110.7249435031417,226.9246035412593,2.9045198964480012,0.23496829596407628,51494.77569235771,-53.243344636656744,0.055210100108261745,96.4534501986646,0.0008139669183094,112.47209924702165,5
data_5_TL,5_TL-058-159-033,cam2,eyy_mean,451.19562432536685,168.2666226997467,5.663346624630976,1.3465319560973237,28313.656314778913,-226.35756311668734,1.813148308791285,96.45345492826588,0.00016106493237083534,112.47209924702165,5
data_5_TL,5_TL-065-158-506,cam1,eyy_mean,17851.540521696537,2762.065960826638,1.281407312196385,0.03760823521969092,7629008.371957177,-103.74728046808167,0.0014143793563396005,113.95893390447915,0.0015677165832919,120.26399126799996,7
data_5_TL,5_TL-117-094-031,cam2,eyy_mean,752.0222232628353,323.41626917973247,4.155214797682627,0.8486555675491704,104598.08317013718,-274.17461191511427,0.7202162723322044,95.96771036659143,0.0001871618720449,97.84917806552423,5
data_5_TL,5_TL-128-117-505,cam1,eyy_mean,1607.3070543786737,369.58030142060176,2.660996649524799,0.20890793026583548,136589.59919814285,-77.1051731277446,0.043642523327955186,94.34519420424228,0.0005317073095796,109.19652792533307,6
data_5_TL,5_TL-307-138-032,cam2,eyy_mean,1623.497901793262,177.52237077033428,2.722921878111473,0.1074302171894502,31514.192123920035,-19.043177994388504,0.011541251565372442,112.16688962565956,0.000679964569093,135.40949121803592,7
data_5_TL,5_TL-315-114-033,cam1,eyy_mean,370826.50802724523,1521685.705753804,1.0,0.0,2315527387095.452,-0.0,0.0,64.44075560155143,0.0001617111914965,112.87963652662366,4
data_5_TL,5_TL-315-114-506,cam1,eyy_mean,757.7949482063543,22.218407673850972,3.3653091121443763,0.05012815119230889,493.65763956143985,-1.111606147210311,0.002512831541958979,114.0695781533052,0.0016999758820482,130.53488394858692,6
data_5_TL,5_TL-315-138-032,cam1,eyy_mean,3448.5631730567807,297.75001256309486,1.978577817255083,0.049861071597592274,88655.06998132315,-14.821343568667087,0.002486126460860223,130.52749427209795,0.0015237070578842,135.81394248496537,8
data_5_TL,5_TL-315-138-505,cam1,eyy_mean,2457.9140742864265,379.35093691537503,2.1276428729802697,0.10637532247998664,143907.13333857286,-40.26625686713349,0.011315709232721152,131.4983026010451,0.0019666474729796,147.1159093000934,9
data_5_TR,5_TR-202-131-025,cam1,eyy_mean,6.636159783549672,0.48648373135971185,21.992042960279182,4.708304886596799,0.23666642087766826,-2.287435793120884,22.16813490515129,4.739160994628768,0.0006094630054532668,4.7411092973903415,12
data_5_TR,5_TR-202-131-087,cam1,eyy_mean,121.24351178535616,106.37352125806537,2.3452773897415087,0.5494509297300795,11315.326024840084,-58.40119546235379,0.3018963241812487,3.268993291672732,0.0002330161616015,3.521599502588159,8
data_5_TR,5_TR-202-131-119,cam1,eyy_mean,126.00759770041398,44.47233165607082,2.161930405865285,0.21141360207693333,1977.7882829275586,-9.391613587529388,0.044695711143143906,3.987933299333092,0.0006283287550196,3.9890585772802076,11
data_5_TR,5_TR-202-131-244,cam1,eyy_mean,6.734283838100072,0.16277667518977237,15.12754604462685,0.785888419162799,0.026496245985836653,-0.12769411027113559,0.6176206073742031,4.278882175402907,0.0010516448745546624,4.787270721857648,12
data_5_TR,5_TR-202-131-275,cam1,eyy_mean,153.0872151138619,128.18057751244928,2.324652506234518,0.5062457138331538,16430.26045142502,-64.8348089881648,0.25628472277443937,3.778720629795463,0.0001536625232005,4.030445564059873,10
data_5_TR,5_TR-202-131-307,cam1,eyy_mean,9.682815047076286,0.779651399224575,9.515326236729306,0.9737428408347395,0.6078563043128377,-0.7577899649366929,0.9481751200769089,4.536590341010114,0.0007064868121046734,4.771152750387948,13
data_5_TR,5_TR-202-131-338,cam1,eyy_mean,40.42822019353941,15.051208736629505,3.341704031858015,0.5263400920742451,226.53888443359236,-7.9105889395733335,0.2770338925247249,4.227846473691476,0.0005810346537516,4.479775159123691,12
data_5_TR,5_TR-202-131-369,cam1,eyy_mean,11.164755542358652,0.6110540800590835,7.917978048078909,0.4815176835509445,0.37338708875685284,-0.29363295120100236,0.2318592795722675,4.718388747035504,0.0010704004150203013,4.719780679183833,14
data_5_TR,5_TR-202-131-432,cam1,eyy_mean,11.319639187485045,1.9804813289281746,7.626519154644184,1.307560270907073,3.9223062942331084,-2.585203628025661,1.7097138620545784,4.238490223147115,0.0005831232569112,4.7395679124029515,12
data_5_TR,5_TR-202-131-463,cam1,eyy_mean,8.254647653980077,1.0117482939912832,11.47825928000086,2.0656108945583225,1.023634610394272,-2.086549410894157,4.266748367718034,4.261336918027032,0.0004981330317871,4.455058934109404,12
data_5_TR,5_TR-202-131-495,cam1,eyy_mean,9.721409917951874,0.874219996772837,8.635795579734133,0.8423129156923725,0.7642606027574992,-0.735215506018591,0.709491047942186,3.987154945806111,0.000458601648582452,4.227479754552098,11
data_5_TR,5_TR-202-131-589,cam1,eyy_mean,22.320630172427343,5.168569664897248,4.458204878858585,0.6145016905352861,26.71411238089605,-3.170540393747654,0.3776123276707246,4.500221334858985,0.0008745147123334001,4.752010805887262,13
data_5_TR,5_TR-202-131-620,cam1,eyy_mean,51.53940687788193,17.34631352431254,3.5584669842266075,0.453102673153604,300.89459288374803,-7.851558437189586,0.20530203241894165,4.038290331685552,0.00011217609574607721,4.280609354293565,11
data_5_TR,5_TR-202-131-651,cam1,eyy_mean,53.070326852405344,15.006447755118952,3.06530844237514,0.32217714322900104,225.19347422711465,-4.8286428946452,0.10379811161920025,4.032833679831103,0.00036458132877344347,4.279460128144339,11
data_5_TR,5_TR-202-131-745,cam1,eyy_mean,10.725623628975933,2.389082770760373,8.362633780338681,1.9423028956638524,5.707716485544061,-4.632923443166911,3.7725405385041855,4.2512062019937344,0.0004206747439384,4.25320100603763,12
data_5_TR,5_TR-202-131-947,cam1,eyy_mean,40.323600616544525,24.3042701388516,3.70279804815602,0.9060960548524871,590.6975469822735,-21.99768690858542,0.8210100606192413,3.76217979953315,0.0001813325765938032,3.9024491564838697,10
data_5_TR,5_TR-202-131-978,cam1,eyy_mean,688.0062210760293,1521.8903970419954,1.5666154678911686,0.620702601558014,2316150.3806086425,-944.2619640762408,0.38527171958088674,3.0321103182187064,0.0001552073640637,3.2839822089458215,7
data_5_TT,5_TT-276-178-037,cam1,eyy_mean,21.876032641911525,4.6602617008675065,4.205968398155336,0.4503930259998996,21.718039120572502,-2.096220188026867,0.20285387786934625,3.270506779422853,0.0003114239221072927,3.3940687476872116,14
data_5_TT,5_TT-276-178-162,cam1,eyy_mean,227.61720967712915,145.40820806275076,1.9245725658392818,0.27836790352333923,21143.546972020213,-40.44902535758334,0.07748868971197911,3.2572054879026364,0.0003022807834478,3.375385658577681,15
data_5_TT,5_TT-276-178-287,cam1,eyy_mean,17.47859146147988,3.314825097365116,4.322193500856697,0.4364073473785247,10.988065426121649,-1.4446233549562189,0.19045137284596034,2.907472142427164,0.0004395105709595482,3.157302480949939,12
data_5_TT,5_TT-276-178-350,cam1,eyy_mean,30.731078859821835,7.936586455104004,3.681420909618412,0.392482022601406,62.98940455934034,-3.1116549231653607,0.1540421380652906,3.0131761105105515,0.0001686833742709,3.0141014559331394,13
data_5_TT,5_TT-276-178-475,cam1,eyy_mean,153.6170824295681,126.51587157375408,1.98645084429711,0.38871384245120105,16006.265760066635,-49.1542563829457,0.15109845131317717,2.630415002194585,0.0002768464853547,2.746037454561539,10
data_5_TT,5_TT-276-178-506,cam1,eyy_mean,40.2997980835716,8.179008567692396,3.022318744731203,0.23122965952887461,66.89618115038563,-1.888910056202919,0.05346715544583927,3.212827379066096,0.0004780568425232,3.2135091519721324,15
data_5_TT,5_TT-276-178-569,cam1,eyy_mean,88.03428052387072,19.280618721464972,2.494357150104123,0.15491040312792187,371.74225828250553,-2.9844379432823445,0.023997232997255265,2.972546904250817,0.0002115171327817,3.0900305147753135,13
data_5_TT,5_TT-276-178-600,cam1,eyy_mean,68.67427787077051,23.617902201008544,2.661324036559639,0.2915020431140375,557.8053043764043,-6.87986749786909,0.08497344113965817,3.3563864410486244,0.0003105276105966,3.4770566879979077,11
data_5_TT,5_TT-276-178-631,cam1,eyy_mean,3.3574385133808526,0.056451165494013425,73.63781324978487,16.01406883410688,0.003186734085632492,-0.9036810754388717,256.4504006235133,3.108141488837872,0.0034091673755989,3.1097629169636227,14
data_5_TT,5_TT-276-178-663,cam1,eyy_mean,49.46260895917264,17.750619535739,2.9746696518907303,0.3736256242333527,315.084493902559,-6.624968625829361,0.13959610708376247,3.216924965395272,0.00028111908046454706,3.3304975105846713,15
data_5_TT,5_TT-276-178-725,cam1,eyy_mean,25.02046563033522,4.96594004346974,3.6254480973430874,0.3230169436312762,24.66056051533624,-1.602009291887347,0.10433994587289108,2.987676456088396,0.0005101412965574,2.988746140290025,13
data_5_TT,5_TT-276-178-788,cam1,eyy_mean,16.563677220570963,6.324513692299043,5.05825119182701,1.0645410977953709,39.99947344407806,-6.724853997429358,1.1332477488953734,2.900965562609905,0.00016780586687303837,3.008589548370375,12
data_5_TT,5_TT-276-178-944,cam1,eyy_mean,35.987223350000086,8.693393666255322,2.9992023904031844,0.27002901055591705,75.57509343648815,-2.3450933104487413,0.07291566654180758,2.7587605441510386,0.0004906900450879,3.006202594634806,11
data_5_sLR,5_sLR-336-109-020,cam1,exy_mean,31.150153321941954,7.297934452109592,4.384312046666374,0.5726963703728754,53.25984726728813,-4.173280878099487,0.3279811326382656,5.51978829490796,0.0004950962701909099,6.069814939832519,6
data_5_sLR,5_sLR-336-109-020,cam2,exy_mean,24.005844371974778,1.298014041842894,5.094015855003084,0.18109548250631846,1.684840452821326,-0.23469824127109395,0.0327955737841963,5.519787160167375,0.000557766312414181,6.069814939832519,6
data_5_sLR,5_sLR-336-109-152,cam1,exy_mean,28.183558871661646,0.6129034509094151,4.644829417831869,0.05991497988441878,0.3756506401366699,-0.036666640083907784,0.0035898048145503072,5.534471198583953,0.000519590830296733,6.10862239632695,6
data_5_sLR,5_sLR-336-109-152,cam2,exy_mean,25.435223746420373,1.677186927820588,4.96347128251242,0.20741155137384046,2.812955990852262,-0.34733961480246284,0.04301955164330326,5.534467334687775,0.0005104653066439456,6.10862239632695,6
data_5_sLR,5_sLR-336-109-284,cam1,exy_mean,17.306344470637214,1.7524240993891387,6.247707524647349,0.5369030563793232,3.070990224119834,-0.9392734082605465,0.28826489194945876,5.528701943498319,0.000786137236655,5.789003171257305,6
data_5_sLR,5_sLR-336-109-284,cam2,exy_mean,24.496860230148314,2.7281783108205566,5.198693177052082,0.3764612253410227,7.4429568956317045,-1.0255550090506989,0.1417230541852643,5.5287033225784645,0.00044532043621790595,5.789003171257305,6
data_5_sLR,5_sLR-336-109-417,cam1,exy_mean,24.949989463403483,2.8208062801730196,5.034104102331096,0.36480697672047485,7.9569480702635484,-1.0274884111937597,0.13308413026393306,5.521273090648472,0.0005094765600771,6.080909191338931,6
data_5_sLR,5_sLR-336-109-417,cam2,exy_mean,22.53995640243884,2.084498241981091,5.642701896401708,0.3598413545893366,4.34513292082226,-0.7490381981101117,0.12948580047268865,5.521272063975509,0.00035359145711236494,6.080909191338931,6
data_5_sLR,5_sLR-336-109-549,cam1,exy_mean,25.841713968535302,2.6171350495433474,5.083566170510557,0.32354043228583573,6.8493958675482585,-0.8455406376110628,0.10467841132370545,5.538877366794373,0.0003977317972591238,6.089224609511395,6
data_5_sLR,5_sLR-336-109-549,cam2,exy_mean,25.36987182350757,1.7115609063751476,5.178393421625022,0.22231472327333265,2.929440736231717,-0.3799681734764013,0.04942383618409848,5.538878912644559,0.0003748282440205959,6.089224609511395,6
data_5_sLR,5_sLR-336-109-724,cam1,exy_mean,37.95456491572897,2.625926157610964,4.086583560816221,0.14169264404210077,6.895488185225482,-0.3715673916351324,0.02007680537564148,5.529924709573993,0.00038130965309478635,6.072458994796127,6
data_5_sLR,5_sLR-336-109-724,cam2,exy_mean,25.158372570399855,2.271973594789029,5.248744399551337,0.303130522077609,5.161864015418584,-0.6877482772346282,0.09188811341504378,5.529917506448418,0.000345646069832303,6.072458994796127,6
data_5_sLR,5_sLR-336-109-856,cam1,exy_mean,31.224070897507474,1.221351055413758,4.4500080231547585,0.1075615084570576,1.4916984005603007,-0.13112835713104987,0.011569478101557673,6.626415455561507,0.0010187398164327773,7.155199491600354,8
data_5_sLR,5_sLR-336-109-856,cam2,exy_mean,28.525365974294278,0.8404111274506655,4.813959249274884,0.09323742427404662,0.7062908631428988,-0.07821690986741149,0.008693217285258579,6.626416843991773,0.0008866249350766969,7.155199491600354,8
data_5_sLR,5_sLR-341-161-020,cam1,exy_mean,21.429686989282736,1.3094034131552876,5.904124487887464,0.29486477022004154,1.714537298382717,-0.3853717333614824,0.0869452327169179,6.602442912546183,0.0009508569062223915,7.151397028203516,8
data_5_sLR,5_sLR-341-161-020,cam2,exy_mean,23.607743436322977,1.3631398977208466,5.404055252759113,0.23520936030858428,1.8581503807584003,-0.3200128350975708,0.055323443176773415,6.602445239639971,0.0010427830887317338,7.151397028203516,8
data_5_sLR,5_sLR-341-161-549,cam1,exy_mean,25.390007256382358,4.216206790428976,5.025424446205933,0.5290629821394407,17.776399699659407,-2.227434895704564,0.27990763907027816,5.520389787267881,0.0004545368489749631,6.068590702163989,5
data_5_sLR,5_sLR-341-161-549,cam2,exy_mean,21.544835252448664,1.4739424427893568,5.619800502448994,0.2735333274692004,2.1725063246558562,-0.40256655296133587,0.07482048123637283,5.520390741481108,0.0004702898198336742,6.068590702163989,6
data_5_sLR,5_sLR-341-161-724,cam1,exy_mean,27.131336964966145,1.3815662201562597,4.78208640322143,0.15638595226798352,1.908725220676855,-0.21568657436337732,0.02445656606676402,6.067086584515659,0.0007663031066374803,6.4918708317352385,7
data_5_sLR,5_sLR-341-161-724,cam2,exy_mean,22.741340643662895,0.6914859890598375,5.428701530767833,0.12041893529140191,0.47815287306606163,-0.08312380368319665,0.01450071997671484,6.067084393716126,0.0007664367357872978,6.4918708317352385,7
data_5_sLR,5_sLR-341-161-856,cam1,exy_mean,19.110642761445416,0.6520092768708062,6.364832833593099,0.19666975836066886,0.4251160971255916,-0.12797624946402122,0.03867899385364388,6.601786508504079,0.0011662217049035974,7.151460456153319,8
data_5_sLR,5_sLR-341-161-856,cam2,exy_mean,20.251373137738046,1.1968344126807806,5.887156477649903,0.29803248190868786,1.432412611376949,-0.35595450530648515,0.08882336027265236,6.601790655152444,0.0013906795234745744,7.151460456153319,8
data_5_sLR,5_sLR-343-108-019,cam1,exy_mean,33.30136693766876,1.8877500907377815,4.3331660396156995,0.13816146873766127,3.563600405080502,-0.26040166754601457,0.019088591443747752,6.020808772288725,0.0005998884026258835,6.568309288288585,7
data_5_sLR,5_sLR-343-108-019,cam2,exy_mean,24.703441724167664,1.0868254010482965,5.411775217458102,0.1629428347823783,1.1811894523637905,-0.17681942619017588,0.02655036740691744,6.020791198820935,0.000475609320534,6.568309288288585,7
data_5_sLR,5_sLR-343-108-151,cam1,exy_mean,19.754654344166568,1.4292601747500566,6.004586501825264,0.3532975973881245,2.0427846471265623,-0.5040782169144225,0.12481919232022133,6.02693823782085,0.0008188620113190801,6.594286499107265,7
data_5_sLR,5_sLR-343-108-151,cam2,exy_mean,22.907173415897347,1.2342971984744027,5.596656892502145,0.21815511489768874,1.5234895741617591,-0.2688421501039559,0.047591654156023774,6.026972764688912,0.0005763555842560333,6.594286499107265,7
data_5_sLR,5_sLR-343-108-284,cam1,exy_mean,29.456111568519052,0.778028943442158,4.569467465008695,0.07714936322302349,0.6053290368337206,-0.05991178113514766,0.005952024245718009,6.582274246597135,0.0010684103822636228,6.582994884854339,8
data_5_sLR,5_sLR-343-108-284,cam2,exy_mean,25.664412703696918,0.6593778548406592,5.291257930553453,0.09609966115370049,0.4347791554542695,-0.06325617782521466,0.009235144873856049,6.582276572872705,0.0007481830731628592,6.582994884854339,8
data_5_sLR,5_sLR-343-108-416,cam2,exy_mean,16.040646668589517,1.6432668182834138,7.1371108913334975,0.606880590287908,2.700325836071294,-0.9960955544797438,0.36830405086819956,4.93643827598521,0.0002241618293184968,5.179330488468523,5
data_5_sLR,5_sLR-343-108-548,cam1,exy_mean,26.777681834071906,2.2538715862464325,4.873925371175845,0.2653516146872952,5.079937127289009,-0.5970876770008405,0.07041147941715477,6.042742437578866,0.0007065242992112642,6.592657792619185,6
data_5_sLR,5_sLR-343-108-548,cam2,exy_mean,29.85599699592088,1.3533777524997668,4.6340521534247445,0.12660697537264712,1.83163134096132,-0.17107319862509285,0.016029326213010075,6.042742877453582,0.0006024911854232687,6.592657792619185,7
data_5_sLR,5_sLR-343-108-723,cam1,exy_mean,28.797210395235858,1.8525098985141066,4.614193377926867,0.18250212215443418,3.431792924092746,-0.3375188888363278,0.033307024590872016,6.025301235315671,0.0007252278690331878,6.557707703645863,7
data_5_sLR,5_sLR-343-108-723,cam2,exy_mean,23.169520155017498,0.8152644988517492,5.652504494585527,0.14275294697315705,0.6646562030879939,-0.11620193741926788,0.020378403869520986,6.025299238463635,0.0004906267764321008,6.557707703645863,7
data_5_sLR,5_sLR-343-108-855,cam1,exy_mean,29.107762564040826,3.5535181680850867,4.520485015826788,0.3188343759085137,12.62749137091079,-1.1312729081135036,0.10165535926097143,5.477700975788457,0.0005387260155366272,6.0207408860903815,6
data_5_sLR,5_sLR-343-108-855,cam2,exy_mean,21.878741679039123,1.097427468390114,5.626195710682495,0.19753911454266693,1.2043470483771346,-0.21647059321090148,0.03902170177430088,5.477699111031565,0.0004097376343111601,6.0207408860903815,6
data_5_sLR,5_sLR-345-159-019,cam1,exy_mean,25.29495715473312,1.7235341311694068,4.924098999329691,0.22368686931327855,2.9705699013058817,-0.3848588202802621,0.05003581550317576,5.974923847866972,0.0008122221715641602,6.168013210428931,7
data_5_sLR,5_sLR-345-159-019,cam2,exy_mean,23.801512189456567,0.5998870521307872,5.329027663614008,0.09373216952669755,0.3598644753141658,-0.056136487775917475,0.00878571960418157,5.974922957417691,0.0006292735737282345,6.168013210428931,7
data_5_sLR,5_sLR-345-159-151,cam1,exy_mean,19.120751311056278,3.741809022865408,5.67705494196623,0.7942386756105273,14.00113476359698,-2.9676491965937415,0.6308150738355643,4.912421924484581,0.00045839680158877964,5.455819027920276,5
data_5_sLR,5_sLR-345-159-151,cam2,exy_mean,17.557020678726996,1.7937684188615792,6.355505878033293,0.49705047776056416,3.21760514050517,-0.8904443134735627,0.2470591774420051,4.912422969062178,0.00030796318050803215,5.455819027920276,5
data_5_sLR,5_sLR-345-159-284,cam1,exy_mean,25.930592624921413,2.1265521572921475,4.797283340060433,0.24428586774425345,4.522224077683887,-0.5187091104100207,0.059675585179562896,5.473822964735594,0.0005730831496190337,5.875630703166935,5
data_5_sLR,5_sLR-345-159-284,cam2,exy_mean,20.39506822341634,0.9558547777959396,5.880502517479496,0.20322694878240855,0.9136583562353251,-0.19396939868327187,0.04130119271140771,5.473834847737953,0.0004343810309322308,5.875630703166935,6
data_5_sLR,5_sLR-345-159-416,cam1,exy_mean,25.14453746603179,2.0694652482071256,4.889011060432736,0.2546459305054885,4.28268641353698,-0.5261562527299773,0.06484454992300609,5.467146303286476,0.0005839568482505,5.711059251381832,6
data_5_sLR,5_sLR-345-159-416,cam2,exy_mean,20.22947694701865,0.9415594029027718,5.9400509818434415,0.20501760354557014,0.8865341091946242,-0.1927550074926566,0.04203221776356857,5.467146342432073,0.00041854217319458475,5.711059251381832,6
data_5_sLR,5_sLR-345-159-548,cam1,exy_mean,27.313770309149835,2.889530713613917,4.635597447270864,0.2943404854012839,8.349387744918152,-0.8491812808410706,0.08663632134626341,5.472802838204276,0.0005739226471154745,6.016969557549268,6
data_5_sLR,5_sLR-345-159-548,cam2,exy_mean,20.423092820065765,1.058852212195854,5.979230594097591,0.2285113720610129,1.1211680072720536,-0.2416158118175647,0.052217447161206666,5.472803370539952,0.0003791406862606073,6.016969557549268,6
data_5_sLR,5_sLR-345-159-723,cam1,exy_mean,20.700886226409796,3.989063853429002,5.776175570920303,0.754646191431203,15.912630426733838,-3.0066013204119644,0.5694908742416199,4.921620754986772,0.00024522692737193616,5.471877219924233,5
data_5_sLR,5_sLR-345-159-723,cam2,exy_mean,18.30877261039999,1.2704640306476822,6.269133597278959,0.32290877040573035,1.614078853169555,-0.4097313021359334,0.10427007400494066,4.921623205553151,0.0002655389714146503,5.471877219924233,5
data_5_sLR,5_sLR-345-159-855,cam1,exy_mean,22.290279094186136,0.6249300170838675,5.421500763008752,0.1048116174863346,0.3905375262524429,-0.06540050210452482,0.01098547516010172,5.476236866909189,0.0004957668090792511,6.00808329773133,6
data_5_sLR,5_sLR-345-159-855,cam2,exy_mean,19.629239976494883,1.6961304399206698,6.1495255726410845,0.40420975789083974,2.8768584692254846,-0.6846133561446236,0.16338552837417128,5.476236952328368,0.00038522008559204693,6.00808329773133,6
data_5_sLT,5_sLT-090-126-011,cam1,exy_mean,14.866572947930525,1.552809421001171,7.363640782417527,0.7369652992788757,2.411217097949992,-1.142618273516806,0.5431178523412028,5.38348824505948,0.0005541004009078953,5.929289320296267,7
data_5_sLT,5_sLT-090-126-011,cam2,exy_mean,21.207544706678505,2.1083804809112205,5.644643609596677,0.39668228528345395,4.445268252287429,-0.8351299985510875,0.15735683545770354,5.383489401945088,0.0004420985533928789,5.929289320296267,7
data_5_sLT,5_sLT-090-126-171,cam2,exy_mean,19.485171371965126,0.971587409309163,6.128672301844407,0.23176399075185064,0.9439820939280911,-0.22485685251491816,0.053714547409223906,5.415564242569507,0.0003909542905840402,5.9624325756664405,7
data_5_sLT,5_sLT-090-126-303,cam1,exy_mean,11.303866808043852,2.5604493968586777,11.199947153371072,3.3667366495297606,6.555901113873967,-8.611283412352861,11.334915667286879,5.381961705948615,0.00024503023640403624,5.921860394409568,9
data_5_sLT,5_sLT-090-126-303,cam2,exy_mean,18.62089144804626,2.962947220016092,6.455365926833222,0.8048758025621142,8.779056228601085,-2.3815543337773515,0.6478250575500075,5.38196307367862,0.00033958584046984156,5.921860394409568,7
data_5_sLT,5_sLT-090-126-436,cam1,exy_mean,13.843981875497043,4.2665392930865895,8.653814540208783,2.748789393077139,18.203357539451815,-11.713460456166487,7.555843127493387,5.353967920883344,0.0002635457964781821,5.896010040276858,10
data_5_sLT,5_sLT-090-126-436,cam2,exy_mean,13.057984169399287,2.0968105557982204,8.96141903311711,1.5807512821551777,4.396614506906842,-3.310299569421832,2.498774616035238,5.353969041996912,0.00034606175025859743,5.896010040276858,7
data_5_sLT,5_sLT-090-126-568,cam2,exy_mean,17.172382284736486,2.9272799580253652,6.7767710926380405,0.8882489676772786,8.568967952656983,-2.5971960706152943,0.7889862285797511,4.815249357849525,0.000179185035370556,5.341886990852232,6
data_5_sLT,5_sLT-090-126-700,cam1,exy_mean,15.51205456224776,1.6606388205984979,7.908486825564066,0.8532599083023275,2.75772129247877,-1.4148468623675743,0.7280524711160963,5.905787053894183,0.0004746930920254,6.4406772018722895,8
data_5_sLT,5_sLT-090-126-700,cam2,exy_mean,18.776067299372226,0.7945556298191284,6.2733100521479574,0.22193950789412203,0.6313186488772718,-0.17604617244546172,0.04925714516428505,5.9057849091164245,0.0007095926879192244,6.4406772018722895,8
data_5_sLT,5_sLT-090-126-833,cam2,exy_mean,27.742747381237265,7.430100509414351,4.961453840707185,0.7399050839411424,55.2063935799994,-5.491222503747309,0.547459533241949,4.837685350166682,0.00016807969030325202,5.457096899529338,6
data_5_sLT,5_sLT-090-138-294,cam1,exy_mean,8.56403794560229,0.40709154614119597,16.78727643912078,2.18417418925162,0.1657235269396295,-0.8878364249273769,4.770616888992972,5.970998510700898,0.0023529266895492003,5.9769613947696145,11
data_5_sLT,5_sLT-090-138-294,cam2,exy_mean,8.875056035201263,0.5299943854941521,15.271630084953106,2.2655641959390507,0.28089404865532397,-1.1987418197050197,5.132781125920958,5.97106887115496,0.0023619133013157998,5.9769613947696145,11
data_5_sLT,5_sLT-090-150-009,cam1,exy_mean,13.148913471491491,1.3540548267932213,8.759035114623568,1.0000882574896508,1.8334644739620203,-1.352327313706779,1.0001765227686863,5.441923120060521,0.00043453354933649596,5.9676274141105505,7
data_5_sLT,5_sLT-090-150-009,cam2,exy_mean,12.937127463771798,1.300828041599498,9.879120087053863,1.127242971019414,1.692153593811585,-1.464792622500629,1.2706767157126755,5.441921648934047,0.0001946570446141919,5.9676274141105505,7
data_5_sLT,5_sLT-090-150-169,cam2,exy_mean,19.182547124270474,3.5036478730789775,6.18114652252368,0.8096315777515961,12.275548418530843,-2.833204017224911,0.6555032916925388,4.92174920342136,0.00021878312779610544,5.454200804002534,6
data_5_sLT,5_sLT-090-150-301,cam1,exy_mean,13.238520722541164,0.5428145737799058,9.176181446531247,0.4647342208190404,0.29464766150786087,-0.2518607675120978,0.2159778960002806,6.010906748029446,0.0007085930352692883,6.567326399986888,8
data_5_sLT,5_sLT-090-150-301,cam2,exy_mean,16.075104834422156,1.5613950383703035,7.207141005823903,0.6895609257096647,2.4379544658474015,-1.0747828113237967,0.4754942702655696,6.010912463432059,0.0008561273102030782,6.567326399986888,8
data_5_sLT,5_sLT-090-150-434,cam1,exy_mean,7.8178550993320925,0.1465631053889178,19.416728575613167,0.9938020931431196,0.02148074386124303,-0.1455541810804283,0.9876426003356459,5.431080505675775,0.0008478153472390526,6.515523214959155,6
data_5_sLT,5_sLT-090-150-434,cam2,exy_mean,13.604291505767176,1.1386052645114184,8.671417135268712,0.8588132952046211,1.296421948373117,-0.9762173412744447,0.7375602760202197,5.976309640288691,0.0008144422628681857,6.515523214959155,8
data_5_sLT,5_sLT-090-150-698,cam1,exy_mean,12.185181675245662,1.9140918730436332,9.801555348451133,1.8644212153969504,3.6637476984516835,-3.564224307104368,3.4760664684222418,5.4187199786514855,0.00034858922470465365,5.967886648934092,6
data_5_sLT,5_sLT-090-150-698,cam2,exy_mean,14.847430310324114,2.6234527033252153,7.795949221527495,1.3336029238778893,6.88250408658438,-3.4937974581428435,1.7784967585756553,5.418718676912796,0.00039812595466012004,5.967886648934092,7
data_5_sLT,5_sLT-090-150-831,cam2,exy_mean,20.38641669723595,3.0934802514227866,5.657635866860145,0.584410044641468,9.569620065942786,-1.8054839378235052,0.34153510027784256,4.883820925809656,0.0003031882252211492,5.417288788335192,6
data_5_sLT,5_sLT-090-162-162,cam1,exy_mean,11.050315431592594,1.6199180606022732,11.233702636869678,2.329611882564268,2.6241345230654303,-3.7693439707089667,5.427091523384634,5.510285547724371,0.0004009579255830621,5.943820577164366,5
data_5_sLT,5_sLT-090-162-162,cam2,exy_mean,14.61092528585438,1.3150674151204758,8.01624851813494,0.7225834719713916,1.72940230631165,-0.9489253972710208,0.5221268739662308,5.5103044523499705,0.0004073264410818063,5.943820577164366,7
data_5_sLT,5_sLT-090-162-824,cam1,exy_mean,8795.181867071436,21901.308152897425,1.0,0.0,479667298.8081713,-0.0,0.0,4.932327003690358,0.0004371372860864,5.472148307100162,7
data_5_sLT,5_sLT-090-162-824,cam2,exy_mean,17.944309264117788,5.608418236067497,6.3823857052796455,1.5068124905537208,31.454355110654454,-8.440235356970303,2.270483881688707,4.93233092388614,0.0002664475589328906,5.472148307100162,9
data_5_sRL,5_sRL-084-078-056,cam1,exy_mean,20.69398441386369,1.0301794834116151,4.33407446940744,0.12794746419431471,1.061269768042222,-0.1315693194529286,0.016370553593755447,4.138172564290604,0.0009228115046102448,4.409615899002582,12
data_5_sRL,5_sRL-084-078-056,cam2,exy_mean,15.311793900758369,1.2029785092604957,5.645194915508835,0.325371933376645,1.4471572937426045,-0.39075633607639454,0.1058668950292559,4.138172564290604,0.0006101355712036071,4.409615899002582,12
data_5_sRL,5_sRL-084-078-213,cam1,exy_mean,31.209603190352716,0.5934022067575758,3.1309921573005073,0.02712310901660732,0.35212617898476073,-0.01606395090437809,0.0007356630427267653,3.8783110781913392,0.001455925862602,4.056834610989693,11
data_5_sRL,5_sRL-084-078-213,cam2,exy_mean,18.593767765036677,0.9478825479831113,4.22337162535099,0.1308769498116835,0.8984813247709553,-0.1238077923950215,0.01712877599200992,3.8783115162282193,0.0012995558625158899,4.056834610989693,11
data_5_sRL,5_sRL-084-078-266,cam1,exy_mean,24.98193576289422,1.4344968036132861,3.7052099694610443,0.11299705850577624,2.057781079576735,-0.1617789689081175,0.012768335230957818,4.169254712707725,0.0012803081731853991,4.169567701262964,12
data_5_sRL,5_sRL-084-078-266,cam2,exy_mean,18.156833870701224,1.2608304551423524,4.803932220504539,0.21675209916944646,1.5896934366144715,-0.272795298296024,0.04698147249436155,4.169255455552268,0.0008311512487437,4.169567701262964,12
data_5_sRL,5_sRL-084-078-318,cam1,exy_mean,22.232444120420478,1.675672009194784,4.010303338280935,0.1711387277836324,2.8078766823988848,-0.2862237521318347,0.029288464147400235,4.136432387427836,0.0011393144743195214,4.407744130622851,12
data_5_sRL,5_sRL-084-078-318,cam2,exy_mean,16.250048878956154,1.143541439275189,5.194588856063485,0.2556954590194587,1.3076870233395708,-0.29187162795227034,0.06538016776317171,4.136433215758311,0.0008290032703325024,4.407744130622851,12
data_5_sRL,5_sRL-084-078-370,cam1,exy_mean,8.918037862325335,0.9670558413565954,8.637314701269455,1.3560727935640777,0.9351970003019126,-1.3077875227150564,1.8389334214446817,4.617298585012906,0.0037541615646306,4.650651046365525,14
