Repository: chesali/wood-rheology

# Rheology data for Norway spruce

This repository enables exploration of rheological data on wood. It is based on the following research works:
- Maas, J.M. and Wittel, F.K. (2026) “From elasticity to creep: orthotropic moisture-dependent rheology of Norway spruce.” *Holzforschung*, 80(7), pp. 514–542. Available at: https://doi.org/10.1515/hf-2026-0009.
- Maas, J.M. and Wittel, F.K. (2026) “Orthotropy of wood mechanosorption in Norway spruce.” Manuscript submitted to *Mechanics of Materials*.

**Please cite the respective source when using data from this repository.** See the acknowledgement section for more information.

File: data/03_plasticity/sample_plasticity_curves.csv (part 9 of 9)
sheet,sample,camera,component,K,K_std,n,n_std,Var_KK,Var_Kn,Var_nn,max_stress,max_strain,strength,count
data_5_sRL,5_sRL-084-078-370,cam2,exy_mean,22.27687840919082,0.7571006297023823,4.168145367552582,0.08554709814172466,0.5732013634957439,-0.0646385458302398,0.007318306000469872,4.617302663167697,0.001382984566278912,4.650651046365525,14
data_5_sRL,5_sRL-084-078-423,cam1,exy_mean,21.81507836682325,0.4632059718891918,3.953919415757133,0.04782287005175992,0.21455977239381074,-0.02210779849474152,0.002287026899987516,4.10753054406249,0.0013481354469221205,4.367605089232684,12
data_5_sRL,5_sRL-084-078-423,cam2,exy_mean,18.362153910729408,0.8152337642862806,4.495732220253271,0.1270485036229091,0.664606090432379,-0.1033713387098688,0.016141322272820346,4.107490083402127,0.0011730170519301867,4.367605089232684,12
data_5_sRL,5_sRL-084-078-475,cam1,exy_mean,19.045246379324613,1.3080256050101238,4.2313919296532605,0.16076527359068316,1.7109309833621003,-0.20994272023832697,0.025845473192687207,3.3593132630498728,0.0006404934123819869,3.6322801384728525,9
data_5_sRL,5_sRL-084-078-475,cam2,exy_mean,14.174551214618754,1.3047042959590662,5.110303132480711,0.31437095823287237,1.702253299894043,-0.40948100304193197,0.09882909938025439,3.3592969813888525,0.0006260619847672284,3.6322801384728525,9
data_5_sRL,5_sRL-084-078-527,cam1,exy_mean,16.507831235787794,0.52490221299261,4.625051279905815,0.091789116689907,0.27552233320453934,-0.0480957248813793,0.008425241942713364,3.555866576611816,0.0008241763636045935,3.824452094593854,9
data_5_sRL,5_sRL-084-078-527,cam2,exy_mean,14.170745676160024,0.9192447460688516,5.054393983336173,0.22733085881810677,0.8450109031751876,-0.20859004855289415,0.051679319370978,3.5558661959270443,0.0009081887613563183,3.824452094593854,10
data_5_sRL,5_sRL-084-078-580,cam1,exy_mean,23.235420738912925,0.6229865081315419,3.726986395176621,0.05267365137435739,0.38811218931393177,-0.032753153034765864,0.002774513549107342,3.812735789904431,0.0011969542615864887,4.085442483742505,11
data_5_sRL,5_sRL-084-078-580,cam2,exy_mean,15.472546039284397,0.5109606777334564,4.732543751127493,0.10646148859773083,0.2610808141898331,-0.05428761910083867,0.011334048554444772,3.812735885649713,0.0013096897078723059,4.085442483742505,11
data_5_sRL,5_sRL-084-078-632,cam1,exy_mean,14.715781759140482,0.8034534056070067,5.167066789243775,0.20985158748113344,0.6455373749814973,-0.1682606651483189,0.0440376887683518,4.080661725465886,0.0013656378417642545,4.294356677115851,12
data_5_sRL,5_sRL-084-078-632,cam2,exy_mean,19.05530291104321,1.2210255763089366,4.146940695020106,0.16382236572075473,1.4909034580005707,-0.19960578684559382,0.026837767510344716,4.080661630274989,0.0016131329291635198,4.294356677115851,12
data_5_sRL,5_sRL-084-078-841,cam1,exy_mean,23.91496609926226,1.5308212074461645,3.5233458800335393,0.0955649868419056,2.3434135691669327,-0.14610546027675836,0.009132666710093593,2.4461233780417406,0.0003252946014947561,3.5069502305587013,6
data_5_sRL,5_sRL-084-078-894,cam1,exy_mean,18.912421260733765,1.7773045470860682,4.031016110020769,0.19754391781978858,3.158811453092814,-0.35054593405241646,0.03902359946759138,2.993635439341397,0.00058499851847941,3.5365931875968757,8
data_5_sRL,5_sRL-084-078-946,cam1,exy_mean,18.30633372113958,0.42733292148279195,3.9957349719836106,0.05200072514209206,0.182613425783018,-0.022180842652515673,0.0027040754153034047,3.2925223707529554,0.0010539670071733,3.5555458261324615,9
data_5_sRL,5_sRL-093-078-054,cam1,exy_mean,26.033999221511376,1.1955745614153876,3.8717518638156236,0.09096476648637981,1.4293985319035964,-0.10858951551152342,0.008274588741921609,3.917040673935649,0.0006522538153142,4.474031655134017,6
data_5_sRL,5_sRL-093-078-054,cam2,exy_mean,32.358268847176475,5.674457630341676,3.5418521122660382,0.2848356413597761,32.199469398542874,-1.613933086605314,0.08113134258883502,3.9170407686622535,0.0005550714675267874,4.474031655134017,6
data_5_sRL,5_sRL-093-078-211,cam1,exy_mean,11.745774237038372,1.6185079802199138,6.6317984920841155,0.7130235259794739,2.619568082035545,-1.1529203795564886,0.5084025486002016,3.3194362916504034,0.00022833775835445677,3.8652284677216584,5
data_5_sRL,5_sRL-093-078-211,cam2,exy_mean,13.905005846874337,5.906871629317731,6.025242574398562,1.7595022415952892,34.8911324452387,-10.383152606617871,3.095848138178847,3.3194355091102823,0.0001774029909343864,3.8652284677216584,5
data_5_sRL,5_sRL-093-078-263,cam1,exy_mean,50.100560772062295,10.575455535441549,2.9418789094131816,0.22122546109900781,111.8402597821013,-2.3367195125503697,0.04894070463846862,3.281500120699469,0.0003322901194777665,3.7484961304020272,5
data_5_sRL,5_sRL-093-078-263,cam2,exy_mean,28.761126885546123,1.478116637900039,3.6131924660808825,0.0832533586686687,2.184828795236915,-0.12289900828959897,0.006931121729613995,3.2814990049583868,0.0003920463378078843,3.7484961304020272,5
data_5_sRL,5_sRL-093-078-316,cam1,exy_mean,18.226865202130664,3.842239104605644,4.7612826337685865,0.5665958432385129,14.76280133696078,-2.1740498194511377,0.3210308495751614,3.2981126965208363,0.00027307583363989345,3.5562189893181992,9
data_5_sRL,5_sRL-093-078-316,cam2,exy_mean,17.859929981884832,2.0762461080517114,4.7479235510569255,0.3151248757077957,4.310797901199878,-0.6533658382074756,0.09930368728985368,3.298109115943194,0.0003315151687841344,3.5562189893181992,9
data_5_sRL,5_sRL-093-078-420,cam1,exy_mean,8.681441205033616,1.025641977941141,7.379786565525968,0.6810489434729992,1.0519414669150158,-0.6978339717161741,0.46382766340568843,2.473266278281615,9.392213973556195e-05,3.570195931501113,6
data_5_sRL,5_sRL-093-078-420,cam2,exy_mean,10.199552624121603,1.000530731415008,6.222202110706523,0.4207387483288824,1.001061744505851,-0.4204953377676819,0.17702109434535468,2.473266282239434,0.00014684130791881242,3.570195931501113,6
data_5_sRL,5_sRL-093-078-525,cam1,exy_mean,21.04616409759781,1.2064849765359533,4.231426352553291,0.13744947013500866,1.45560599860696,-0.1655443313683968,0.01889235684039464,3.892835389534477,0.0007865216615119082,3.894112194796085,11
data_5_sRL,5_sRL-093-078-525,cam2,exy_mean,29.999526955786884,3.3335677264728534,3.6009250083805617,0.1873956696935969,11.112673786981388,-0.6237072520059461,0.03511713701991167,3.892835170908119,0.000615703365305985,3.894112194796085,11
data_5_sRL,5_sRL-093-078-577,cam1,exy_mean,18.51243285454444,1.8742558977651713,4.529282879335012,0.25560622310463227,3.512835170307528,-0.4783767680225813,0.06533454128981506,3.2892963182577204,0.0003876052252251139,3.517079098105019,9
data_5_sRL,5_sRL-093-078-577,cam2,exy_mean,20.14273273951836,2.1259825741995515,4.1911086230138395,0.2346164334595848,4.519801905800152,-0.49803244368672595,0.05504487084929578,3.289296937931013,0.0004951105111220619,3.517079098105019,9
data_5_sRL,5_sRL-093-078-629,cam1,exy_mean,11.88499805781683,1.1338768920273032,6.0866739689041065,0.41192201903998293,1.285676806273497,-0.4664581991186292,0.16967974976997605,3.0249566860419423,0.00023972000546465901,3.2525440695212167,8
data_5_sRL,5_sRL-093-078-629,cam2,exy_mean,18.976271569586768,3.496035339608808,4.352108755522484,0.4212100826664769,12.222263095793673,-1.4705253865824177,0.17741793373990034,3.024958877779543,0.00033156542153546693,3.2525440695212167,8
data_5_sRL,5_sRL-093-078-682,cam2,exy_mean,8.451747463833806,1.3958107455842779,7.565386410267,1.0798146270161557,1.9482876374885376,-1.5054453089547455,1.1659996287180394,2.7279463077219743,0.0001903451328210195,2.898298828683814,7
data_5_sRL,5_sRL-093-078-734,cam1,exy_mean,24.292965694186787,0.8105374945439857,4.0570890269039,0.07561071238615244,0.6569710300616417,-0.06117297194652672,0.0057169798275414655,4.413934783379113,0.0009749327708025902,4.687350362222811,13
data_5_sRL,5_sRL-093-078-734,cam2,exy_mean,24.99033414344227,0.7773625235431179,3.760830848431737,0.06405137477734163,0.6042924930093244,-0.049690503579900173,0.0041025786108674755,4.413930573442481,0.0014643820109030228,4.687350362222811,13
data_5_sRL,5_sRL-093-078-786,cam1,exy_mean,11.559380350708402,0.9810482852058764,6.57869450064033,0.4092983850862976,0.9624557379053906,-0.40106500990095334,0.1675251680342512,3.063789510190158,0.0001587698172821355,3.3335212842576096,8
data_5_sRL,5_sRL-093-078-786,cam2,exy_mean,18.68744358674573,2.674026468954442,4.4326162678282754,0.3385010378816079,7.150417556668961,-0.9039093810506637,0.11458295264692574,3.0637898913662616,0.0003200251155759649,3.3335212842576096,8
data_5_sRL,5_sRL-093-078-839,cam1,exy_mean,10.628091286247626,0.9339430591481956,6.479005233757285,0.47059042410061097,0.8722496377310901,-0.4388230512384876,0.2214553472551929,3.298793613021981,0.000526409975290739,3.4685206564549005,9
data_5_sRL,5_sRL-093-078-839,cam2,exy_mean,13.666873942563338,1.3739996519461435,5.137432013038984,0.34962167224355517,1.8878750435481237,-0.47958448867578757,0.12223531370237993,3.2987954024736785,0.0006944853340210659,3.4685206564549005,9
data_5_sRL,5_sRL-093-078-891,cam1,exy_mean,7.679521667826645,0.9194009914176542,9.137672172521446,1.162723494541935,0.8452981830197654,-1.0677371151734927,1.3519259247598088,3.0584925803172185,0.00022063788736736956,3.397642974124542,8
data_5_sRL,5_sRL-093-078-891,cam2,exy_mean,8.095106503698252,0.5800020017682387,8.093789088346577,0.6317286105414273,0.33640232205516396,-0.3657877248783448,0.39908103737660233,3.32457614081028,0.0007600235339046428,3.397642974124542,9
data_5_sRL,5_sRL-093-078-943,cam1,exy_mean,16.31578914086578,0.8784756273843495,5.074828249375473,0.16517212960296956,0.7717194279083265,-0.14490036279620744,0.027281832397580173,3.30245806177252,0.0002979341896257165,3.5425660755331547,9
data_5_sRL,5_sRL-093-078-943,cam2,exy_mean,13.55503918443712,1.1593692450341764,5.390518080367614,0.31485359544429725,1.3441370463311162,-0.36446288563652895,0.0991327865642012,3.3024584192719364,0.0004871840582797004,3.5425660755331547,9
data_5_sRT,5_sRT-237-105-536,cam1,exy_mean,4.208007757250921,0.12917788966392377,3.876061069357277,0.11026225598467285,0.01668692717802486,-0.014167178621076203,0.012157765094829522,1.550421279375537,0.0205918146727332,1.6905912288579554,10
data_5_sRT,5_sRT-237-105-536,cam2,exy_mean,4.714370401510692,0.11867644342221356,3.4788746008687284,0.07272959034837306,0.014084098223345855,-0.008586263144162498,0.0052895933122421605,1.5504206191923824,0.0207236636160042,1.6905912288579554,8
data_5_sRT,5_sRT-237-105-546,cam1,exy_mean,4.528288396057472,0.16795499756252802,3.655392802494808,0.12356961217323166,0.028208881206228796,-0.020632512567667884,0.01526944905264288,1.655380159328698,0.0247129436672851,1.7948465235090079,11
data_5_sRT,5_sRT-237-105-546,cam2,exy_mean,4.668628751019161,0.14639708971525867,3.542875406047929,0.09822029038344293,0.021432107877097494,-0.014295545921848249,0.009647225443007851,1.65538054950236,0.0250551072850889,1.7948465235090079,9
data_5_sRT,5_sRT-237-105-556,cam1,exy_mean,4.352018153664892,0.1875953575249623,3.7405787382130127,0.15427893213963179,0.035192018164918425,-0.028762466409757142,0.02380198890214511,1.6738586118031733,0.0274363078231183,1.8079431559202188,11
data_5_sRT,5_sRT-237-105-556,cam2,exy_mean,4.812933948755912,0.34458221056691074,3.466398443278499,0.2150701868636261,0.11873689983917882,-0.07367802411140532,0.04625518527755505,1.673855181268676,0.0247848109687159,1.8079431559202188,11
data_5_sRT,5_sRT-237-105-609,cam1,exy_mean,4.379932570593274,0.1458126500485556,3.73085591000069,0.11752318282331395,0.02126132891418254,-0.017033906053167038,0.013811698500922075,1.661968500141494,0.026678243736857,1.8191273224116615,10
data_5_sRT,5_sRT-237-105-609,cam2,exy_mean,4.820369514973538,0.24064761893491135,3.4398253923116355,0.14785802533648634,0.0579112764990423,-0.03537719604016624,0.02186199565640504,1.6619685477525652,0.0254619999621453,1.8191273224116615,11
data_5_sRT,5_sRT-237-105-630,cam1,exy_mean,4.345206120387647,0.24384964511537127,3.5317586545209267,0.17498854716837425,0.05946264942289251,-0.04242712426362933,0.030620991640098343,1.5338427701342463,0.0248074990224753,1.6728563799419705,9
data_5_sRT,5_sRT-237-105-630,cam2,exy_mean,3.1531079626634786,0.19833410158380263,5.497434824476179,0.4482990532510682,0.03933641585105414,-0.08843385197256502,0.2009720411458041,1.5338422435617325,0.0183300341304625,1.6728563799419705,9
data_5_sRT,5_sRT-237-105-640,cam1,exy_mean,4.542116991994877,0.2428620070059821,3.4590796782982776,0.1708644685918062,0.0589819544469737,-0.04122693092052862,0.02919466662716033,1.6947622004077842,0.0317234031217581,1.7433105583790518,10
data_5_sRT,5_sRT-237-105-640,cam2,exy_mean,4.387245143274523,0.13533489016424363,3.596781544746046,0.09850160621189774,0.018315532495767884,-0.013257285790070988,0.00970256642632377,1.5529571850493082,0.023820473180117,1.7433105583790518,10
data_5_sRT,5_sRT-237-105-650,cam1,exy_mean,3.604880695113602,0.20519536649693793,4.535859338270795,0.30940068306632784,0.042105138431812676,-0.0630820573763945,0.09572878268191025,1.674391323772521,0.0312438677132027,1.8190309957174946,9
data_5_sRT,5_sRT-237-105-650,cam2,exy_mean,3.288950293156837,0.21573149103266717,5.413240407524412,0.48835274757479163,0.046540076223177754,-0.10478617800905422,0.23848840606384816,1.6743920267076178,0.025746634901910398,1.8190309957174946,5
data_5_sRT,5_sRT-237-105-661,cam1,exy_mean,4.654218813289672,0.3764553216474688,3.3423859065626624,0.2248407534789904,0.1417186091966992,-0.08416369402141352,0.050553364425000136,1.543592337297985,0.0243510274301423,1.679048821081986,9
data_5_sRT,5_sRT-237-105-661,cam2,exy_mean,4.22916144941884,0.19892763824860368,3.7606731716436776,0.16173341393577917,0.03957220525916733,-0.03199289884943268,0.02615769718332209,1.543591889095291,0.022197503689601477,1.679048821081986,10
data_5_sRT,5_sRT-237-105-671,cam1,exy_mean,3.659980239288662,0.15803636944053218,4.06021578392512,0.15552671615077532,0.024975494065944372,-0.02447075255575048,0.024188559436643834,1.2701782718010777,0.0134285775042152,1.4124860040613465,8
data_5_sRT,5_sRT-237-105-671,cam2,exy_mean,4.129292377918907,0.371430498193688,3.6667574415332904,0.2621888950557791,0.13796061498841128,-0.09696909791513307,0.06874301669057034,1.2701738910233518,0.0131043855048084,1.4124860040613465,8
data_5_sRT,5_sRT-237-105-681,cam1,exy_mean,4.065379564646265,0.22961603131558903,3.772941934280402,0.2021843491416435,0.052723521837121555,-0.046156210504444586,0.04087851103782999,1.5378360341915165,0.0250392375421669,1.6612935213260338,9
data_5_sRT,5_sRT-237-105-681,cam2,exy_mean,4.48973887057389,0.20876707369358324,3.5071304944162276,0.1404748036585549,0.04358369105858202,-0.02916543679186338,0.019733170462909545,1.5378284388686334,0.0232647308799217,1.6612935213260338,10
data_5_sRT,5_sRT-237-105-692,cam1,exy_mean,4.353638843246469,0.09440362494354859,3.6947587608444556,0.07584916456379688,0.00891204440248219,-0.0071177802066463396,0.005753095765025941,1.6550420465870197,0.0277004011075937,1.7903621454544243,10
data_5_sRT,5_sRT-237-105-692,cam2,exy_mean,4.467436630206246,0.14644456796468341,3.639494433425087,0.11009783767107638,0.021446011486362777,-0.01602927144893411,0.012121533859846684,1.6550407943131282,0.0268941478927981,1.7903621454544243,11
data_5_sRT,5_sRT-237-105-702,cam1,exy_mean,4.574485235132943,0.16270849661688422,3.7955913311293723,0.13310925852212754,0.026474054871326626,-0.021520634441647472,0.017718074704310582,1.81295658844432,0.029494972986437898,1.8603378872521008,11
data_5_sRT,5_sRT-237-105-702,cam2,exy_mean,4.671573396903018,0.12443731753217985,3.811070700186916,0.09811486311345201,0.015484645994604553,-0.012135297447097975,0.009626526363771426,1.8129566074924548,0.0267883044554949,1.8603378872521008,11
data_5_sRT,5_sRT-237-105-712,cam1,exy_mean,5.2094240550587525,0.9989513398762444,3.3489965353436077,0.5152613024317345,0.9979037794405439,-0.5110528674052061,0.2654942097836474,1.663015337527688,0.0204717613004381,1.8043453122220248,9
data_5_sRT,5_sRT-237-105-712,cam2,exy_mean,4.913904339985446,0.4388246580999102,3.745505352740639,0.2862264581051662,0.1925670805565031,-0.12499795750207951,0.08192558531942847,1.6630095712684607,0.0178270049034396,1.8043453122220248,11
data_5_sRT,5_sRT-237-105-723,cam1,exy_mean,4.840078306527176,0.3838522251907116,3.7131035490813042,0.2740515176926895,0.14734253078386075,-0.10455644893557814,0.07510423434966648,1.8125061579831288,0.0255994694959214,1.9928402701570762,11
data_5_sRT,5_sRT-237-105-723,cam2,exy_mean,4.204321108251296,0.19723836814159426,4.5504122477164115,0.2338179338777578,0.03890297386715907,-0.04585028522039026,0.05467082620286351,1.8125060869789755,0.0212121408068128,1.9928402701570762,12
data_5_sRT,5_sRT-237-105-733,cam1,exy_mean,4.112887372598839,0.17112681876014887,4.234103210887309,0.18111405130199443,0.029284388098968838,-0.03082142489063304,0.03280229957902147,1.6758787631736385,0.0225073113442295,1.8080984599523162,9
data_5_sRT,5_sRT-237-105-733,cam2,exy_mean,4.121286014743234,0.1723165377737609,4.467738207303855,0.1926512770123014,0.029692989190335965,-0.03302849771001387,0.03711451453447049,1.675875874963419,0.017966002848870302,1.8080984599523162,10
data_5_sRT,5_sRT-237-105-743,cam1,exy_mean,3.6497689119759302,0.23843140821488293,4.357803543188974,0.2513946488381394,0.056849536423332146,-0.059725472359383074,0.06319926946445141,1.2492682279084628,0.0093840517833355,1.3923981615900776,7
data_5_sRT,5_sRT-237-105-743,cam2,exy_mean,3.683756564957947,0.6838465510127546,4.5722690189236,0.7461524577769612,0.46764610533203993,-0.5086057306264783,0.5567434902465997,1.249268227908463,0.007382013162488189,1.3923981615900776,7
data_5_sRT,5_sRT-237-105-754,cam1,exy_mean,4.005165360745518,0.18768569658621934,4.127994234293649,0.1724815263347824,0.03522592070305438,-0.032228720902122705,0.029749876926776234,1.401649144753886,0.0130639905438849,1.545550553147333,9
data_5_sRT,5_sRT-237-105-754,cam2,exy_mean,4.173889754950679,0.2584628982370949,3.9919629476772887,0.21202384674887423,0.06680306976511888,-0.0545619531213748,0.04495411159019011,1.4016569359598765,0.0126923510251726,1.545550553147333,7
data_5_sRT,5_sRT-237-105-764,cam1,exy_mean,4.82233422334251,0.7145322268586797,3.31491653517632,0.39532386384993096,0.5105563032196238,-0.2809794988977535,0.15628095732923875,1.530873684608872,0.0205963436666763,1.658814679849892,9
data_5_sRT,5_sRT-237-105-764,cam2,exy_mean,3.497242905870789,0.26456328725459116,4.967771774656484,0.4260137353015204,0.06999373296295533,-0.11216695773257067,0.1814877026655539,1.5308740567218613,0.0163223791821834,1.658814679849892,9
data_5_sRT,5_sRT-237-105-774,cam1,exy_mean,4.4627217393288605,0.08341125330709007,3.706518148214107,0.06979570729894329,0.006957437178259544,-0.005779771320607989,0.004871440757359765,1.817784406748837,0.0355413989419931,1.9545760865448665,11
data_5_sRT,5_sRT-237-105-774,cam2,exy_mean,4.976342558382546,0.24340404311075067,3.3787632853251055,0.14862412105233536,0.05924552820266017,-0.03593105464084948,0.022089129358579235,1.8177878209210736,0.032264017517403,1.9545760865448665,12
data_5_sRT,5_sRT-237-105-785,cam1,exy_mean,3.6322617153262695,0.20980793338223025,4.654867805837454,0.31735368447459344,0.04401936891012237,-0.066179963716581,0.10071336104959983,1.6626492993961597,0.0251840363098768,1.8017434620174348,10
data_5_sRT,5_sRT-237-105-785,cam2,exy_mean,3.6166177565350175,0.23281598085298916,4.852426620696106,0.37222645018470557,0.05420328094053941,-0.08616691075867533,0.13855253021710712,1.6626486098592423,0.0225654392542468,1.8017434620174348,11
data_5_sRT,5_sRT-237-105-795,cam1,exy_mean,4.475289065880702,0.10289865571233621,3.642644683299247,0.07793046981883506,0.0105881333474059,-0.007969104288325594,0.006073158126184362,1.6742150062310557,0.0275463396840094,1.8083530125495741,11
data_5_sRT,5_sRT-237-105-795,cam2,exy_mean,4.647592257977562,0.15870386606929515,3.5061587335243805,0.10721079578332467,0.025186917105340777,-0.016909847376166794,0.011494154732493746,1.674206443195448,0.027889821838361698,1.8083530125495741,11
data_5_sRT,5_sRT-237-105-805,cam1,exy_mean,3.7061667369781164,0.1563074640267557,4.120465566729747,0.1807028150515889,0.02443202331047552,-0.02807794916414513,0.03265350736756874,1.5280306852181125,0.02659094782561027,1.6440392770861778,9
data_5_sRT,5_sRT-237-105-816,cam1,exy_mean,3.8580170335774127,0.15645110360235617,3.921196963419507,0.14383480486817324,0.024476947818395187,-0.022392122811885504,0.02068845109146547,1.377515023555096,0.0174665043323423,1.4865690807215033,9
data_5_sRT,5_sRT-237-105-816,cam2,exy_mean,3.9389580156808757,0.2598554464552582,3.9191273144795304,0.22956647884627956,0.06752485305246157,-0.0593702918332128,0.052700768209879324,1.377562868879772,0.0160936155926845,1.4865690807215033,9
data_5_sRT,5_sRT-237-105-857,cam1,exy_mean,3.218782367958344,0.1439461293952496,4.991458537690401,0.2770911332712838,0.020720488167873936,-0.03966246325732667,0.07677949613756437,1.5214725459915428,0.0234894928191463,1.649657627043355,6
data_5_sRT,5_sRT-237-105-857,cam2,exy_mean,3.5099431409717337,0.2990952701158011,4.847935478300736,0.46186837060155733,0.08945798060564404,-0.13746280402777664,0.21332239176213752,1.521472349037467,0.016899597829262602,1.649657627043355,9
data_5_sRT,5_sRT-237-105-867,cam1,exy_mean,4.011560710601374,0.1469025916367323,3.943731516279671,0.1387572468207337,0.02158037142958853,-0.020268878698881086,0.019253573545270016,1.535794554508283,0.0229538254767749,1.6573600780399407,10
data_5_sRT,5_sRT-237-105-867,cam2,exy_mean,4.913648586992767,0.3121945221817094,3.359267327730113,0.16932138378045294,0.09746541968026586,-0.05259213659850382,0.028669731005327437,1.5357797415792804,0.0199591954551855,1.6573600780399407,8
data_5_sRT,5_sRT-237-105-878,cam1,exy_mean,3.7013912019908526,0.16550312831991773,4.331849631611343,0.18577213636487083,0.027391285483679157,-0.03061079703674321,0.034511286649568165,1.3925360471159418,0.0144805459865534,1.5688308657168448,8
data_5_sRT,5_sRT-237-105-878,cam2,exy_mean,3.780520734015403,0.21598599641764157,4.465842383531988,0.26235732095276415,0.04664995064852148,-0.05638620157891689,0.06883136385751171,1.529479046312082,0.0171392655328239,1.5688308657168448,9
data_5_sTL,5_sTL-125-161-052,cam1,exy_mean,8.792085429853923,2.6718009298290766,11.294796057328645,4.831138229450017,7.1385202086355175,-12.896176623628028,23.33989659205345,4.352295910930355,0.0003563792465728,4.831017427975279,7
data_5_sTL,5_sTL-125-161-104,cam2,exy_mean,16.00305764466242,1.5202257539190012,5.251502111325661,0.3157234504286607,2.3110863428785953,-0.47934464394944687,0.09968129715057895,3.4387731391566048,0.0003137688186046835,3.8525901226530603,8
data_5_sTL,5_sTL-125-161-156,cam2,exy_mean,12.77607216754327,1.6481558929953162,5.9086124428741025,0.5730699387875337,2.716417847615188,-0.9430043584732584,0.32840915474194754,3.545036014005479,0.0005374702520460875,3.6070628971392327,8
data_5_sTL,5_sTL-125-161-208,cam1,exy_mean,10.006260726236805,0.8101790644416638,8.805475288047026,0.7874937421203158,0.6563901164595696,-0.6370175080946028,0.6201463938786583,4.163954406801617,0.00045995127364679457,4.432805900137833,10
data_5_sTL,5_sTL-125-161-208,cam2,exy_mean,12.960140543193264,1.3207026394151218,6.1581905185896675,0.5298663146481565,1.744255461758069,-0.6984755204569933,0.2807583113988191,4.163953016093589,0.0009578645655294977,4.432805900137833,14
data_5_sTL,5_sTL-125-161-261,cam1,exy_mean,9.139265198041914,0.8035855161406972,9.716260238468443,0.9821401844368278,0.6457496817511107,-0.7881760830189914,0.9645993418856061,3.9178778216746992,0.00026876254393406334,4.1948839387654715,10
data_5_sTL,5_sTL-125-161-261,cam2,exy_mean,13.926207711306828,1.1495087567706965,5.952311537535028,0.3728449182251196,1.3213703818925122,-0.427894921791808,0.13901333304629615,3.91787727026406,0.0005438400141622077,4.1948839387654715,9
data_5_sTL,5_sTL-125-161-313,cam1,exy_mean,7.993604274589677,0.6369859525701036,12.427854690528982,1.473337139406875,0.40575110377164225,-0.9372652209739929,2.1707223263556337,4.144657450929604,0.0002848387591195937,4.416461540162775,10
data_5_sTL,5_sTL-125-161-313,cam2,exy_mean,14.949178270413496,0.8177319456882998,5.477813036507604,0.22358064948265702,0.6686855349991725,-0.18249017813962057,0.04998830682308674,4.144657450929604,0.0009117160178589268,4.416461540162775,10
data_5_sTL,5_sTL-125-161-365,cam1,exy_mean,10.26471927367819,0.7241581167180846,8.451930541821637,0.6348803814382434,0.524404978008683,-0.459027187398229,0.40307309873516944,4.137307653062773,0.00047544226403579477,4.413286554589833,10
data_5_sTL,5_sTL-125-161-365,cam2,exy_mean,13.21207976941011,1.0661688768265454,6.111550492669006,0.4074032806373317,1.136716073913577,-0.43356299591313274,0.1659774330740605,4.137307275017452,0.0008596889845056626,4.413286554589833,10
data_5_sTL,5_sTL-125-161-418,cam1,exy_mean,11.004180653649193,0.7972532876348488,8.300601961735987,0.6380141721568197,0.6356128046445749,-0.5078217752800472,0.40706208387295195,4.430289603611143,0.0005393434136580441,4.701815156272173,9
data_5_sTL,5_sTL-125-161-418,cam2,exy_mean,14.77703572000737,1.260772053573054,5.654780126322168,0.38256535126792407,1.5895461710708159,-0.48137368914246875,0.14635624799075012,4.4302888193073775,0.001161753010851313,4.701815156272173,11
data_5_sTL,5_sTL-125-161-470,cam1,exy_mean,7.757924551273661,0.9454119157643225,12.677368223623123,2.1892118691019995,0.8938036904691663,-2.067456364330368,4.79264860781707,3.883076081526432,0.0001563870779200087,4.158095396746072,9
data_5_sTL,5_sTL-125-161-470,cam2,exy_mean,14.91092413640608,1.5830574531860981,5.563082290510875,0.42198430760719047,2.506070900088055,-0.6669355263970312,0.17807075586671994,3.883076280957943,0.0005872653341787445,4.158095396746072,9
data_5_sTL,5_sTL-125-161-522,cam1,exy_mean,11.499397547191714,0.6588601481287568,8.064297290237949,0.43891825576086124,0.43409669479224733,-0.2887857563227847,0.1926492352401568,4.146775617327639,0.00026921047856702225,4.420221961039507,10
data_5_sTL,5_sTL-125-161-522,cam2,exy_mean,16.300112950212178,1.2660116083895665,5.161232926390754,0.28020557787002986,1.602785392577137,-0.3540970942752687,0.07851516586947736,4.146776043626484,0.0008731407873443462,4.420221961039507,14
data_5_sTL,5_sTL-125-161-575,cam1,exy_mean,11.5380458681125,1.5076021832313693,8.094108187503933,0.9895982645073998,2.272864342883991,-1.4899389472197668,0.9793047251160578,4.0938569130662845,0.0002216940167672022,4.369846789464624,8
data_5_sTL,5_sTL-125-161-575,cam2,exy_mean,19.44452132763871,0.8247207471013611,4.638251802460092,0.12079873513043517,0.6801643106994272,-0.09945464832965087,0.014592334409113032,4.093857538344931,0.0007245625607652686,4.369846789464624,10
data_5_sTL,5_sTL-125-161-627,cam1,exy_mean,6.61794014189191,0.33548173156948086,15.482654096742378,1.3924310742643227,0.11254799221685721,-0.4666582446108672,1.9388642965768954,3.799297276957669,0.00018667332510537865,4.073263304591328,6
data_5_sTL,5_sTL-125-161-627,cam2,exy_mean,16.971249290748407,2.0123857965413072,5.179422544643712,0.3946436987221081,4.049696594121191,-0.7929711581449279,0.15574364894106602,3.799302281915429,0.0004314148640244361,4.073263304591328,13
data_5_sTL,5_sTL-125-161-679,cam1,exy_mean,5.759379497350914,1.0156044685516332,21.85267090997097,9.355240775430303,1.0314524365420454,-9.494966445581062,87.52052996627377,3.8271127794616735,0.0001318069549650427,4.0892548883185755,13
data_5_sTL,5_sTL-125-161-679,cam2,exy_mean,14.185951916480853,1.8453269459640549,5.836866375886161,0.5578720351435189,3.405231537501026,-1.027825482923312,0.3112212075951716,3.8271106830329016,0.000497326735633992,4.0892548883185755,9
data_5_sTL,5_sTL-125-161-784,cam1,exy_mean,9.723561699752622,1.5502251412053312,9.288213026680486,1.6897733752907769,2.403197988425089,-2.61564076300532,2.8553340598415846,4.155173163331267,0.0003858680875547818,4.155389938780942,14
data_5_sTL,5_sTL-125-161-784,cam2,exy_mean,18.600291628855704,1.9563577911721497,4.84579259647935,0.31217458223215655,3.8273358070799723,-0.6097800503492317,0.09745296979182147,3.878292457758116,0.0005040844285563379,4.155389938780942,8
data_5_sTL,5_sTL-125-161-836,cam1,exy_mean,9.303918951968111,0.9918237757372501,9.569451859415125,1.042984058157581,0.9837144021176949,-1.033350334862027,1.0878157455708564,3.5755690080416187,0.00010924572021858399,3.8492940378568345,13
data_5_sTL,5_sTL-125-161-836,cam2,exy_mean,15.923657675811146,2.1487147709914294,5.203283466639141,0.45269495970637363,4.616975167076751,-0.9712464307934116,0.20493272654355524,3.575568418398168,0.00043369490769367596,3.8492940378568345,13
data_5_sTL,5_sTL-125-161-888,cam2,exy_mean,13.937976096175902,1.3283909447957476,5.641784728885374,0.3816378871248882,1.7646225022153392,-0.5061731226797739,0.14564747688914892,3.5859854290887205,0.0004772801983670351,3.794901271562422,12
data_5_sTL,5_sTL-125-161-941,cam1,exy_mean,6.303424744537271,0.8601609992149114,18.148386487781057,5.048283705179387,0.7398769445703949,-4.338610791269975,25.48516836797973,3.881678841430349,0.00015110659215391588,4.103760008884446,14
data_5_sTL,5_sTL-125-161-941,cam2,exy_mean,15.696503672427008,1.5424185143899753,5.321363265069386,0.35943167537661813,2.3790548735329784,-0.5534795607897269,0.1291911292640426,3.881680396996144,0.000611213227213909,4.103760008884446,13
data_5_sTL,5_sTL-127-150-053,cam2,exy_mean,16.74122212327518,2.643559040091117,5.115172646247776,0.5238726738269368,6.988404398447468,-1.3826946385725336,0.2744425783825842,3.8059249325185305,0.0005462564997630346,4.061953518661906,13
data_5_sTL,5_sTL-127-150-105,cam2,exy_mean,17.603278149230803,2.1683745297063806,4.837433194643522,0.3426514650716956,4.701848101079367,-0.7419851311519122,0.11741002651577943,3.2856004901420808,0.00030120705757462476,3.5505044911279526,12
data_5_sTL,5_sTL-127-150-210,cam1,exy_mean,22.102822101287465,3.2101353133743626,4.772195525573969,0.3530886032866447,10.304968730173117,-1.1322169888065199,0.12467156177091357,3.3009010978152613,0.00011714995160315043,3.576041441830347,12
data_5_sTL,5_sTL-127-150-210,cam2,exy_mean,14.737785422819115,2.0149992351663077,5.625978108151432,0.4978050119956248,4.060221917720805,-1.001788121904121,0.24780982996796416,3.300901184212476,0.00022140612979533968,3.576041441830347,12
data_5_sTL,5_sTL-127-150-262,cam1,exy_mean,10.080741428189121,0.326085361528481,8.921760318927932,0.29063002795482307,0.10633166300316015,-0.09465326161196588,0.08446581314902124,3.834542061736893,0.00017969080590961002,4.0349673976954605,14
data_5_sTL,5_sTL-127-150-262,cam2,exy_mean,13.66899481871737,0.7206223238977653,5.861607387755683,0.2338330385518616,0.5192965336998158,-0.16822677083527832,0.0546778899183964,3.834542061736893,0.0005930698011881105,4.0349673976954605,14
data_5_sTL,5_sTL-127-150-314,cam1,exy_mean,2.96528613425544,6.426302805480128,53.63072425840127,627.6414182472033,41.29736774772176,-4033.4109121022066,393933.7498993608,2.464105870653042,4.871933251150331e-05,3.5532332446971893,9
data_5_sTL,5_sTL-127-150-314,cam2,exy_mean,5.109804976348726,1.4533900597224734,12.276636922607521,4.739962238186278,2.112342665700095,-6.883805039604515,22.46724201943187,2.464106462845656,0.00012866576772419027,3.5532332446971893,8
data_5_sTL,5_sTL-127-150-366,cam2,exy_mean,14.191926010453987,0.9411141790744015,5.533031009893652,0.23995639643698052,0.8856958980548847,-0.22551995507071326,0.05757907219102136,3.234401219927202,0.0002812022138621844,3.5023264673569336,12
data_5_sTL,5_sTL-127-150-576,cam1,exy_mean,7.512088665542483,0.5037833495345575,10.609446271466116,0.7793610688787318,0.2537976632682581,-0.392284281217724,0.6074036756837994,3.0594922781018434,7.243482424714641e-05,3.3423595813981715,11
data_5_sTL,5_sTL-127-150-576,cam2,exy_mean,18.113457035611678,3.0174307411107213,4.85694272600805,0.44072524900164256,9.104888277399997,-1.328263236043687,0.19423874510755984,3.0594907183017845,0.00017727086270009887,3.3423595813981715,11
data_5_sTL,5_sTL-127-150-628,cam2,exy_mean,14.785442461945157,1.2373988761523724,5.743017378621726,0.34623081334949096,1.5311559787031543,-0.42775747166114053,0.11987577611265003,3.885959376690488,0.0004747292639165031,4.157317894933483,8
data_5_sTL,5_sTL-127-150-680,cam2,exy_mean,15.758696881462512,1.070718978511027,5.546241086798835,0.2593943768749801,1.146439130943697,-0.2773138582412438,0.06728544275435921,3.892200448650364,0.0004209794640323534,4.333504801097394,12
data_5_sTR,5_sTR-237-105-031,cam1,exy_mean,2.4052872068338114,0.12995601332793294,5.479233103467108,0.3471172475669007,0.016888565400089883,-0.04493092210522537,0.12049038355842104,1.0729752484136057,0.0118149422944334,1.1756996944904723,9
data_5_sTR,5_sTR-237-105-031,cam2,exy_mean,2.3672759421456058,0.1417961270812172,5.635345543247404,0.4042306337010892,0.020106141655232695,-0.05709501436726944,0.16340240522238414,1.0729748289912235,0.0113681202078492,1.1756996944904723,9
data_5_sTR,5_sTR-237-105-041,cam1,exy_mean,3.1492039429017717,0.3331948644283069,4.512167033362463,0.42016816312948224,0.11101881768139785,-0.1394978515264732,0.1765412853076032,1.0757972332019137,0.0081445517660315,1.150289613431124,9
data_5_sTR,5_sTR-237-105-041,cam2,exy_mean,3.805716629318209,0.28007842549222267,3.8828251362725523,0.21333307191139203,0.07844392442620253,-0.05954571965224448,0.04551099957115116,1.0757946192731518,0.007531682086797753,1.150289613431124,9
data_5_sTR,5_sTR-237-105-052,cam1,exy_mean,3.6368870402930913,0.3590591242476579,4.065334709824131,0.2878363159958232,0.12892345470549502,-0.10305454400157497,0.0828497448060474,0.9647506935058244,0.0045071462888583,1.0699685714178468,8
data_5_sTR,5_sTR-237-105-052,cam2,exy_mean,3.1600313512831013,0.457270215468218,4.58141765315947,0.5332261260535223,0.20909604995435052,-0.2431331011171527,0.28433010150604676,0.9647464744606148,0.004335525655272585,1.0699685714178468,8
data_5_sTR,5_sTR-237-105-062,cam1,exy_mean,3.5443148517249257,0.6061331543860442,4.068976412627945,0.4686618617742811,0.3673974008459761,-0.28337412047634886,0.21964394068173534,0.8547999739038493,0.0030046435750828997,1.0583003316217374,7
data_5_sTR,5_sTR-237-105-062,cam2,exy_mean,2.696293891877382,0.6628292063828999,5.020934151645994,1.0338966009337047,0.4393425568341848,-0.683593155085077,1.0689421814222684,0.8547998728430252,0.0030708540922455,1.0583003316217374,7
data_5_sTR,5_sTR-237-105-115,cam1,exy_mean,2.76494302665465,0.21235031603270704,5.04836719461361,0.3917771079442267,0.045092656719190556,-0.08288227918514378,0.1534893023091423,1.082667497865299,0.009009114121072201,1.1890059731679363,9
data_5_sTR,5_sTR-237-105-115,cam2,exy_mean,2.6362491743518754,0.21421477739185363,5.215995226252274,0.45120221784542325,0.04588797085304141,-0.09627797043865606,0.2035834413886288,1.08293007974279,0.0099989213353059,1.1890059731679363,9
data_5_sTR,5_sTR-237-105-125,cam1,exy_mean,3.1348598886287546,0.36606447142939563,4.571749373113708,0.4699865018137115,0.13400319724288282,-0.1715001058541764,0.22088731188708982,1.0675003509734848,0.0073210074574855,1.1753676793702987,9
data_5_sTR,5_sTR-237-105-125,cam2,exy_mean,3.703457013945271,0.4436094586837783,3.959428231396702,0.36075009399274366,0.19678935183371485,-0.15952728909029568,0.1301406303157734,1.0675007797208322,0.0073259393622,1.1753676793702987,9
data_5_sTR,5_sTR-237-105-135,cam1,exy_mean,3.892243859145764,0.32201153308752173,3.8061747711470977,0.232529051390299,0.1036914274413761,-0.07461720640693655,0.05406975974047232,1.0859967985196664,0.007623471371754001,1.1950736333526635,9
data_5_sTR,5_sTR-237-105-135,cam2,exy_mean,4.388456333633335,0.43446674122303913,3.51682178598177,0.23487871966391122,0.18876134922896723,-0.10170437951211905,0.055168012950958197,1.0859944780681807,0.0073084424964263,1.1950736333526635,9
data_5_sTR,5_sTR-237-105-146,cam1,exy_mean,2.0521567130120926,0.10548402405318338,6.701545179450457,0.4462825132249549,0.01112687933045257,-0.0469202312060945,0.19916808161038205,0.9781057524327011,0.0070266606580464,1.167160221175239,7
data_5_sTR,5_sTR-237-105-146,cam2,exy_mean,2.8906843543315777,0.1142396269116058,4.822245524738448,0.18354883711554718,0.01305069235690289,-0.020890733406562115,0.03369017560646967,1.083420142854103,0.008779424897789,1.167160221175239,9
data_5_sTR,5_sTR-237-105-156,cam1,exy_mean,2.840714290465081,0.20147029294444915,4.911554832168664,0.3460525526192685,0.04059027893912216,-0.06945986009639024,0.11975236917431158,1.0962399628902668,0.0095714376155894,1.212201097978937,9
data_5_sTR,5_sTR-237-105-156,cam2,exy_mean,4.31925046938216,0.3297567793532644,3.5560677582148856,0.1866113594379525,0.10873953352943751,-0.06133063890090058,0.034823799471280704,1.0962394427115474,0.0077327446369317996,1.212201097978937,9
data_5_sTR,5_sTR-237-105-166,cam1,exy_mean,3.521136704661187,0.11601281284044695,4.519993566692319,0.12896594361380861,0.013458972743152574,-0.01490889601290425,0.016632214612200064,1.1850255517223145,0.007347804217644484,1.2938377511498427,9
data_5_sTR,5_sTR-237-105-166,cam2,exy_mean,3.6072131069724374,0.19375962917008674,4.48874927106273,0.20442798978405843,0.03754279389612953,-0.039474125008862396,0.0417908030071511,1.185025891750108,0.006847186654220699,1.2938377511498427,9
data_5_sTR,5_sTR-237-105-177,cam1,exy_mean,2.7980609827803606,0.21967039003739472,5.332159032428549,0.46239937793256497,0.04825508025918113,-0.10114905589854159,0.21381318471242305,1.1922773401050066,0.0108996754925641,1.2582241925840694,8
data_5_sTR,5_sTR-237-105-197,cam1,exy_mean,2.783038116272136,0.2807500823237651,5.301678067024175,0.5425502704265711,0.07882060872480089,-0.15179446675329644,0.2943607959399454,1.0900177906751976,0.0069352186342041,1.2018792297601362,8
data_5_sTR,5_sTR-237-105-197,cam2,exy_mean,3.354837083529151,0.44302297443380273,4.4434597862464695,0.4943386332751644,0.19626935587617383,-0.21825500984568222,0.2443706843483575,1.090019384844101,0.0067646999350874926,1.2018792297601362,9
data_5_sTR,5_sTR-237-105-208,cam1,exy_mean,3.0263734685077956,0.18455206441771888,4.618857657828953,0.28531180935853256,0.03405946448084186,-0.05243920590844235,0.08140282855943963,1.1947990018195378,0.0135618105457793,1.25805025883666,8
data_5_sTR,5_sTR-237-105-208,cam2,exy_mean,2.5014867452776595,0.2720278790129875,5.5695054906204815,0.7110459681478885,0.07399916696030456,-0.19253932786691402,0.505586368819368,1.1156566859590884,0.011449907903905699,1.25805025883666,8
data_5_sTR,5_sTR-237-105-228,cam1,exy_mean,2.8878958324025037,0.21339929610914907,4.978507737408515,0.3599380282202918,0.04553925957988028,-0.07652062815420824,0.12955538415911158,1.0970291829372254,0.008303963773775,1.192027379382462,9
data_5_sTR,5_sTR-237-105-228,cam2,exy_mean,4.088700799348245,0.48106396658469724,3.7709231155915495,0.31791095361531563,0.2314225399462027,-0.15240863401725885,0.10106737442859937,1.0970219465679698,0.0071326324324936,1.192027379382462,9
data_5_sTR,5_sTR-237-105-239,cam1,exy_mean,3.2387160739589245,0.27892792888666007,4.4831323517664154,0.3381771012334764,0.07780078951300169,-0.09398866569689425,0.11436375179867693,1.0995128798485057,0.008010325299383201,1.1928270659994185,8
data_5_sTR,5_sTR-237-105-239,cam2,exy_mean,3.9508118464581683,0.39999916609222225,3.841726141026857,0.2870354392805784,0.15999933287447318,-0.11441754441160057,0.08238934340299461,1.099511874554867,0.0075517716568612005,1.1928270659994185,9
data_5_sTR,5_sTR-237-105-249,cam1,exy_mean,2.9413533514792425,0.2423930251230684,5.0471251651098035,0.3993682111117491,0.058754378628312474,-0.096464713817713,0.1594949680465986,1.0951483433328215,0.0068876819133777,1.2043266669209018,8
data_5_sTR,5_sTR-237-105-249,cam2,exy_mean,3.522436613022327,0.2951476253812075,4.30594201276985,0.2920449254431102,0.08711212076816559,-0.08590514214261641,0.0852902384770718,1.0951547617361357,0.006631547379373001,1.2043266669209018,9
data_5_sTR,5_sTR-237-105-259,cam1,exy_mean,2.4756284204874093,0.21016691480416974,5.533424875728865,0.5356632261276156,0.04417013207830314,-0.11213822471551307,0.28693509182544513,1.0801024400334722,0.010394200179975666,1.1954240827176486,7
data_5_sTR,5_sTR-237-105-259,cam2,exy_mean,1.6340533450840882,0.11823034847636792,9.662094979222413,1.3151428980210826,0.013978415300843395,-0.15504307359168193,1.7296008422152918,0.9756572512331346,0.006939592608886516,1.1954240827176486,8
data_5_sTR,5_sTR-237-105-270,cam1,exy_mean,3.0393125727663204,0.3659977716032527,4.685693070073303,0.5220670480030549,0.13395436881854672,-0.19037991099182852,0.27255400261062407,1.093304285077491,0.008615690111591,1.1845760074954261,8
data_5_sTR,5_sTR-237-105-270,cam2,exy_mean,3.580158833085781,0.6718543780738916,4.3825228157774525,0.6580093738821701,0.4513883053370557,-0.4407146068498646,0.4329763361168055,1.0933179695561277,0.005395466976524,1.1845760074954261,9
data_5_sTR,5_sTR-237-105-280,cam1,exy_mean,3.1895110890991987,0.36524279951188976,4.3859847011131565,0.40918148355953876,0.1334023025952825,-0.1489601205579342,0.16742948648798509,0.9922170023772564,0.0061168174964531,1.0700431752772954,7
data_5_sTR,5_sTR-237-105-280,cam2,exy_mean,2.95979693568268,0.32320947742340256,4.824520043883433,0.46038613931904526,0.10446436629630895,-0.14833656843678292,0.21195539727709536,0.9922829142218637,0.0051707615188872,1.0700431752772954,8
data_5_sTR,5_sTR-237-105-290,cam1,exy_mean,3.0340124505541657,0.18332164051022626,4.704804653550228,0.26441279547695123,0.033606823879360634,-0.04829524187402203,0.06991412641193605,1.0973644643198637,0.0082877933297511,1.1551828888479065,8
data_5_sTR,5_sTR-237-105-290,cam2,exy_mean,3.0806815453415144,0.1366624554145517,4.6180920536382155,0.18760158436239413,0.018676626719934326,-0.02554377352428478,0.03519435445528048,1.097368490873094,0.008627340132615256,1.1551828888479065,8
data_5_sTR,5_sTR-237-105-301,cam2,exy_mean,3.9270632851965117,0.3385507394201503,3.804513976366788,0.24262944550897658,0.1146166031619305,-0.0818724520052049,0.05886904782799344,1.0939386689998851,0.0078491520548054,1.107818346775944,9
data_5_sTR,5_sTR-237-105-311,cam1,exy_mean,2.8537141653341016,0.3627189723396332,4.877061177296555,0.6064769743991205,0.13156505289511958,-0.21917496829885474,0.3678143204763115,1.0855796602267849,0.0093885737574092,1.1618741406376876,7
data_5_sTR,5_sTR-237-105-311,cam2,exy_mean,2.8684650647401173,0.4317266122019695,4.786853222762414,0.7002043153710639,0.18638786768338975,-0.3011543907150895,0.49028608326426026,1.085579602151496,0.0100698878642301,1.1618741406376876,8
data_5_sTR,5_sTR-237-105-352,cam1,exy_mean,3.615019140233784,0.3824517694255974,4.093135594521071,0.37000651599352147,0.14626935593677032,-0.14099228435000885,0.13690482187766406,1.2008984481776137,0.010636651105093561,1.2852332119252035,8
data_5_sTR,5_sTR-237-105-352,cam2,exy_mean,2.5600979320045862,0.2543879040949332,5.463302593974946,0.5484287816559461,0.06471320574981296,-0.13908070954960988,0.30077412854862545,0.9926204193059543,0.0056978504171642,1.2852332119252035,8
data_5_sTR,5_sTR-237-105-363,cam1,exy_mean,4.087318318763192,0.9885970559006835,3.6990495826017002,0.5558451708032597,0.9773241389354992,-0.5481257013597046,0.30896385390530495,0.877242969590087,0.0032869309392457996,0.9671651080817831,7
data_5_sTR,5_sTR-237-105-363,cam2,exy_mean,4.431853818747788,0.8703823410378574,3.4936592124030006,0.4044504034429288,0.757565419590541,-0.35113810339983026,0.1635801288451479,0.8772424772221724,0.0033884479593899,0.9671651080817831,7
data_5_sTR,5_sTR-237-105-373,cam1,exy_mean,3.0681189895246215,0.11099037970961473,4.5826759114430375,0.15232752452821344,0.012318864388084456,-0.01684514967866041,0.023203674728893463,1.0963980384449343,0.0089351288999004,1.1004284450265336,9
data_5_sTR,5_sTR-237-105-373,cam2,exy_mean,3.3154404775655393,0.140098520477023,4.305376620781853,0.1553429039229983,0.019627595439850837,-0.0216855256224391,0.024131417799229875,1.096395654963907,0.0085986702080778,1.1004284450265336,9
