Repository: chesali/wood-rheology

# Rheology data for Norway spruce

This repository enables exploration of rheological data on wood. It is based on the following research works:
- Maas, J.M. and Wittel, F.K. (2026) “From elasticity to creep: orthotropic moisture-dependent rheology of Norway spruce.” *Holzforschung*, 80(7), pp. 514–542. Available at: https://doi.org/10.1515/hf-2026-0009.
- Maas, J.M. and Wittel, F.K. (2026) “Orthotropy of wood mechanosorption in Norway spruce.” Manuscript submitted to *Mechanics of Materials*.

**Please cite the respective source when using data from this repository.** See the acknowledgement section for more information.

## Description

The data of this repository comprises:

- **Species:** Norway spruce
- **Properties:** elasticity, strength, plasticity, viscoelasticity, hygroexpansion, sorption, density, mechanosorption
- **Anatomical directions:** compression/tension R, T, L; shear RT, TR, RL, LR, TL, LT
- **Data format:** experimental data points in tables (in folder *data*), exploration of fitting data via widgets (in Jupyter notebooks)

All data originate from samples of the same tree, i.e., they are consistent with one another.

To explore the data, open any notebook in Jupyter Lab and select "Restart Kernel and Run All". This creates Jupyter widgets that enable interactive exploration of the data.

The widgets are designed as follows.
This repository will be updated in the future with mechanosorptive data.

## Content

This repository contains the following folders and files.

**Folders:**

- *data*: Raw data required for the notebooks to run.
- *figures*: Figures used in the Markdown explanations of the notebooks and figures created by some of the notebooks.
- *utils*: Helper functions used by the notebooks.

**Notebooks:**

- *01_elasticity.ipynb*: Allows for visualization and export of fits and experimental data points for the elastic stiffnesses.
- *02_strength.ipynb*: Allows for visualization and export of fits and experimental data points for the strength parameters.
- *03_plasticity.ipynb*: Allows for visualization and export of fits and experimental data points for the plastic deformations.
- *04_viscoelasticity.ipynb*: Allows for visualization and export of fits and experimental data points for the viscoelasticity parameters, i.e., Kelvin-Voigt coefficients and fits of the time-moisture superposition principle.
- *05_sorption.ipynb*: Visualizes the density distribution, hygroexpansion, and sorption isotherm of the tree from which the samples are obtained.
- *06_mechanosorption.ipynb*: Allows for visualization and export of fits and experimental data for the mechanosorptive parameters, i.e., Kelvin-Voigt coefficients.

## Usage

Each notebook is designed so that the widgets can be used by running the complete notebook via **"Restart Kernel and Run All"**. The experimental data points can be extracted from the tables in the folder *data*. For doing so, each widget has an "export" button that exports the data points of the current selection as a CSV table.

File: data/04_viscoelasticity/ve35_kv_fit_parameters.csv
sample,component,tau,g,eps0,stress,C,C_inv,delta,fit_deps,elastic_source,R2
1_cLx-202-143-706,eyy,[   7200   72000  720000 7200000],[1.00000000e-06 2.33085502e-01 1.00000000e-06 1.00000000e-06],-0.001246150347053005,-16.52745386114336,13262.808857878821,7.539880961233534e-05,1.4226822117599904e-05,False,loading,0.22759752314374804
1_cLx-238-144-285,exx,[   7200   72000  720000 7200000],[3.28403917e-01 1.00000000e-06 3.74597509e-01 8.66057995e-01],0.000769514381286,-16.171944193551216,-21015.779024850613,-4.758329438168939e-05,1.7508075073900068e-05,False,loading,0.6231991702664117
1_cLx-238-144-372,exx,[   7200   72000  720000 7200000],[1.00000000e-06 2.04519169e-01 6.04565615e-02 1.00000000e-06],0.0009707141364434,-16.311045215021252,-16803.139670741068,-5.9512687485498775e-05,-3.136798513100002e-05,False,loading,0.3715335750912414
1_cLx-238-144-460,exx,[   7200   72000  720000 7200000],[4.79787736e-01 1.00000000e-06 4.79118534e-01 1.74795589e+00],0.0008435355695049,-15.796531067149624,-18726.573766677262,-5.340005130994309e-05,4.791616057399947e-06,False,loading,0.8861095942306646
1_cLx-238-144-460,eyy,[   7200   72000  720000 7200000],[1.00000000e-06 1.01077963e-06 8.48799175e-02 7.39206923e-01],-0.0010166908239151,-15.796531067149624,15537.202358451435,6.43616512760453e-05,1.3001915809989807e-07,False,loading,0.6213233736827413
1_cR-089-111-283,eyy,[   7200   72000  720000 7200000],[0.13546363 0.50434945 0.60839097 0.79739172],-0.0044312932164993005,-2.094350389956249,472.62735450640645,0.0021158318291677404,-0.0001275495282761002,False,loading,0.9987185783473724
1_cR-089-111-613,exx,[   7200   72000  720000 7200000],[1.51482928e+00 7.42694630e-01 3.03490239e+00 1.00000000e-06],0.0001201530822394,-1.8451224700039464,-15356.430610141295,-6.511929922957527e-05,3.218366752419999e-05,False,loading,0.8003808645211934
1_cR-089-111-613,eyy,[   7200   72000  720000 7200000],[2.91823866e-01 3.72923122e-02 8.75891527e-01 1.00000000e-06],-0.0029074202242317,-1.8451224700039464,634.6253130613511,0.0015757329236933968,3.859024221100106e-06,False,loading,0.9841575655621183
1_cR-089-111-632,exx,[   7200   72000  720000 7200000],[1.00000000e-06 9.23827822e-01 2.37335225e+00 2.11098327e+00],0.0001223651953256,-1.817538222760752,-14853.392077089302,-6.732468885288873e-05,7.96027979359999e-06,False,loading,0.8407261638827219
1_cR-089-111-632,eyy,[   7200   72000  720000 7200000],[0.21301158 0.10788547 0.507158   0.69176333],-0.0027949460838636,-1.817538222760752,650.2945560396191,0.0015377646801937475,-3.890790116729999e-05,False,loading,0.9907138772772827
1_cR-089-111-668,eyy,[   7200   72000  720000 7200000],[0.24275349 0.38446263 0.08405693 0.816735  ],-0.0033294556455827,-1.8357325337698296,551.3611620582353,0.0018136932174674628,-0.0006359368379150999,False,loading,0.9537207142306838
1_cT-037-178-109,eyy,[   7200   72000  720000 7200000],[0.13204932 1.39424409 0.733943   0.09764607],-0.0024912878161483,-1.4995115597525233,601.9021768712656,0.0016613995403673032,-5.909948690219994e-05,False,loading,0.977083477815018
1_cT-037-178-389,exx,[   7200   72000  720000 7200000],[1.00000000e-06 1.00000000e-06 5.94202848e-01 1.16848793e+00],0.0007842869835676,-1.7299917064068009,-2205.8146350170655,-0.00045334725054640117,-8.381662922050004e-05,False,loading,0.9464202801681739
1_cT-037-178-389,eyy,[   7200   72000  720000 7200000],[0.48699597 0.51068585 0.24581983 0.93800236],-0.0031866726999498,-1.7299917064068009,542.883398861155,0.0018420161716084357,-0.0011424832747555002,False,loading,0.9699892755302397
1_cT-037-178-602,exx,[   7200   72000  720000 7200000],[4.17283797e-01 1.10342988e-06 5.05127582e-01 1.65838971e-01],0.0009432187560832,-1.7176051309432674,-1821.0040034358265,-0.0005491476120388666,0.00022390105171979998,False,loading,0.6374962201299147
1_cT-037-178-602,eyy,[   7200   72000  720000 7200000],[0.54884029 0.56159839 0.84611204 1.13946385],-0.0033058418612231,-1.7176051309432674,519.5666347778007,0.0019246809418923961,-0.0014163875656852,False,loading,0.983524104913619
1_sLR-119-150-165,exy,[   7200   72000  720000 7200000],[0.00170538 0.10631313 0.27126518 0.12673126],0.0010916329924428002,1.8991658360002095,1739.7475608998898,0.0005747960350539286,3.869577085269986e-05,False,unloading,0.9522171745569213
1_sLR-119-150-535,exy,[   7200   72000  720000 7200000],[2.61195534e-01 2.06920486e-06 8.62719526e-02 6.96082829e-01],0.0004741731025666,1.9197318739128588,4048.588719017909,0.00024699965084192996,-2.1840999103699967e-05,False,unloading,0.8065280308150351
1_sLR-119-150-831,exy,[   7200   72000  720000 7200000],[0.11691365 0.09896409 0.31739723 0.20950957],0.0010673034639855,1.8835331335331336,1764.7587561457804,0.0005666496888129867,5.564526643129998e-05,False,unloading,0.9863330487062606
1_sLR-122-150-132,exy,[   7200   72000  720000 7200000],[0.09279669 0.10727553 0.09798698 0.43392955],0.0006212261162796,1.9199517996631068,3090.5844898493924,0.00032356339174171266,5.4638735719200054e-05,False,loading,0.8004793619926721
1_sLR-122-150-206,exy,[   7200   72000  720000 7200000],[0.08034592 0.2736422  0.24950076 0.05535082],0.0007770759235594,1.914796830535191,2464.1052083616937,0.00040582682776960994,4.6390397095899994e-05,False,loading,0.8970134132010619
1_sLR-122-150-354,exy,[   7200   72000  720000 7200000],[0.03049328 0.26166148 0.20235374 0.11208211],0.0013024026593105999,1.927488110273618,1479.9479227828776,0.0006756994517209843,6.634690123309998e-05,False,unloading,0.9268304621577546
1_sLT-012-145-024,exy,[   7200   72000  720000 7200000],[0.14612255 0.18285029 0.23762954 0.32887759],0.0011433393569630999,1.6400860832747337,1434.4700663773842,0.0006971215527176552,3.759734016179988e-05,False,unloading,0.9738327007482266
1_sLT-012-145-098,exy,[   7200   72000  720000 7200000],[0.13247561 0.00779225 0.3912236  0.12143016],0.0007384749423173,1.6642522075055188,2253.6339584971875,0.00044372778295674944,1.2363867348400069e-05,False,loading,0.965801995558759
1_sLT-012-145-690,exy,[   7200   72000  720000 7200000],[1.00000000e-06 1.46485873e-01 5.51655318e-02 5.97521545e-01],0.0004929225334487842,1.77378077116919,3598.4980413833932,0.00027789371801785495,8.540782813700062e-06,False,loading,0.7817388906999223
1_sLT-012-153-025,exy,[   7200   72000  720000 7200000],[0.00429273 0.1826709  0.05930514 0.50837676],0.0005222113691528,1.6126673769087756,3088.1506458295935,0.00032381839964655036,3.248530032669999e-05,False,unloading,0.6865233426768281
1_sLT-012-153-099,exy,[   7200   72000  720000 7200000],[0.16516079 0.13111169 0.15366213 0.21288644],0.0005265220331815,1.613995768487778,3065.3907467750914,0.0003262226850042,7.485248479929991e-05,False,loading,0.8679696248237483
1_sLT-012-153-173,exy,[   7200   72000  720000 7200000],[0.18597497 0.07588485 0.20953005 0.50820057],0.0019349250390219,2.6885592203178263,1389.4901177550976,0.0007196884578176277,0.0002816323160855002,False,unloading,0.979496990158473
1_sLT-012-153-469,exy,[   7200   72000  720000 7200000],[0.10835602 0.18252852 0.2080644  0.16562726],0.0010728110110776999,1.604622643470308,1495.7179101455838,0.0006685752662429952,0.0001683992250734001,False,unloading,0.6262368663350883
1_sRL-037-121-048,exy,[   7200   72000  720000 7200000],[0.12199037 0.11150869 0.18514669 0.6017447 ],0.0011012471892894,1.8863552950198168,1712.9263196912423,0.0005837962722064143,0.00015305712573789997,False,unloading,0.8942708186751093
1_sRL-037-121-086,exy,[   7200   72000  720000 7200000],[0.34931512 0.08858528 0.32432211 0.13608901],0.0011002064708015,1.874272955259882,1703.5647444379006,0.0005870043996067521,0.00025964746993949986,False,unloading,0.9475887950255256
1_sRL-037-121-124,exy,[   7200   72000  720000 7200000],[0.30271939 0.02552973 0.11460842 0.55827265],0.0030993992048953,3.1034049009819262,1001.2924105033967,0.0009987092576655536,0.0007728233173527003,False,unloading,0.9496958633281873
1_sRL-037-121-162,exy,[   7200   72000  720000 7200000],[0.20939351 0.20204207 0.10482932 0.18686215],0.0016736617159025,1.873784331496889,1119.5717233016085,0.0008931986930243358,0.00030828709268060014,False,unloading,0.8789250638346089
1_sRL-037-121-580,exy,[   7200   72000  720000 7200000],[0.21018614 0.05190371 0.19584756 0.31476064],0.0016059875472228,1.9108227338057773,1189.8116751341704,0.0008404691438981163,5.2058595967699895e-05,False,unloading,0.9727709513617046
1_sRL-037-121-618,exy,[   7200   72000  720000 7200000],[0.16740713 0.02322405 0.32981697 0.24948364],0.0012265647022778,1.9108227338057773,1557.8654189683361,0.000641903971822052,2.2179707729399816e-05,False,unloading,0.9795121406708737
1_sRL-037-121-808,exy,[   7200   72000  720000 7200000],[0.28683715 0.05367459 0.19642817 0.48521326],0.001165279498349462,2.0076294095772904,1722.8737074847356,0.0005804255968708953,7.144914071400112e-06,False,loading,0.9414032219868477
1_sRT-271-111-552,exy,[   7200   72000  720000 7200000],[1.00000000e-06 1.97006361e-01 1.00752684e-06 4.38052505e-01],0.0092047675526415,0.5378710087526282,58.43395888886677,0.01711333647446103,0.0008082580766475,False,loading,0.9289435405816872
1_sRT-271-111-559,exy,[   7200   72000  720000 7200000],[0.25121142 0.1428315  0.10847372 0.29923487],0.018117691580103,0.7890665692318456,43.5522685516076,0.022960916463284624,0.004204201767284803,False,loading,0.9675322069524603
1_sRT-271-111-566,exy,[   7200   72000  720000 7200000],[2.21886350e-01 1.00000000e-06 1.38944865e-01 1.00000000e-06],0.0055286085193342,0.5095787289485113,92.171244747472,0.010849370676719946,0.0004963760402520003,False,loading,0.800276996977823
1_sRT-271-111-573,exy,[   7200   72000  720000 7200000],[2.29710278e-01 1.00000000e-06 1.34420014e-02 1.00000000e-06],0.0055800477506853,0.5144674482414567,92.19767844787236,0.010846260088483571,0.0005032190894625,False,loading,0.5792702368928222
1_sRT-271-111-617,exy,[   7200   72000  720000 7200000],[3.00918371e-01 1.32632610e-01 1.16536641e-01 4.10135592e-06],0.0113216479638525,0.53916613056398,47.62258394585464,0.02099844059568393,0.001055953561414899,False,loading,0.9408325850405272
1_sRT-271-111-625,exy,[   7200   72000  720000 7200000],[1.00000000e-06 2.08432148e-01 9.87522553e-03 3.95122533e-01],0.0090584713425733,0.53916613056398,59.520653118367704,0.016800890911114787,0.0005848101631947995,False,loading,0.7544813982861941
1_sRT-271-111-727,exy,[   7200   72000  720000 7200000],[0.14810619 0.23057666 0.32917442 0.06565225],0.0083093136683868,0.5507424862263571,66.28014156231514,0.015087475319584554,0.0004220636435664001,False,loading,0.9868863330188382
1_sTL-095-182-003,exy,[   7200   72000  720000 7200000],[0.09130113 0.08959393 0.26031359 0.0046848 ],0.0006757294791068999,1.6589332934191487,2455.025782820268,0.00040732769773652917,-2.6432600446600054e-05,False,loading,0.8991100721335081
1_sTL-095-182-079,exy,[   7200   72000  720000 7200000],[0.15040734 0.19057795 0.11719825 0.25126328],0.0010575355615275,1.5581941967904036,1473.4201415787422,0.000678693043335568,0.00015846906031840007,False,unloading,0.5782977034267891
1_sTL-095-182-193,exy,[   7200   72000  720000 7200000],[1.76090263e-01 7.20287671e-06 6.06369388e-02 4.33155458e-01],0.0009384667824165,1.6092983542883932,1714.816533137741,0.0005831527633864234,2.1401832029400015e-05,False,unloading,0.9093683401951701
1_sTL-095-182-459,exy,[   7200   72000  720000 7200000],[1.00000000e-06 5.71820098e-02 3.36266134e-01 2.98509831e-01],0.00069458725873455,1.597503822375856,2299.932517170421,0.0004347953657485081,1.9530135460099976e-05,False,unloading,0.8947764510400829
1_sTL-095-182-801,exy,[   7200   72000  720000 7200000],[0.19837864 0.06702229 0.23644933 0.75896805],0.0005607734295368,1.5953032943324208,2844.8268236427402,0.0003515152457398167,0.00014474896947939996,False,unloading,0.57334863446842
1_sTL-095-182-839,exy,[   7200   72000  720000 7200000],[2.17497734e-01 3.07110118e-06 3.13095856e-01 1.89726306e-01],0.0007460801730753999,1.5899368780586645,2131.0536527258487,0.0004692514422247847,8.725551591480009e-05,False,unloading,0.8727555854231099
1_sTR-271-129-354,exy,[   7200   72000  720000 7200000],[0.15614176 0.12388583 0.24210815 0.34445126],0.005990096138797,0.5717154839961858,95.4434571247139,0.010477407568056988,0.0002347653141338002,False,loading,0.9922902324664327
1_sTR-271-129-376,exy,[   7200   72000  720000 7200000],[2.75946813e-01 1.61538857e-06 1.80251337e-01 6.60362400e-01],0.0070498049204963,0.5482117168919282,77.76267897826236,0.012859639265765756,0.0005339527537947001,False,loading,0.9817125777865274
1_sTR-271-129-449,exy,[   7200   72000  720000 7200000],[1.10083978e-01 3.61783209e-01 8.72282161e-02 1.82746805e-06],0.0072056934291266,0.553707550822443,76.84306254055521,0.013013536511148723,0.0011342715708453997,False,loading,0.9340223573851654
1_sTR-271-129-456,exy,[   7200   72000  720000 7200000],[1.59700182e-01 1.00000000e-06 9.72199597e-02 1.99611203e-02],0.0082672052029007,0.5541666666666667,67.03192349359216,0.014918265027790735,0.0008943170652263004,False,loading,0.8848908336847988
1_sTR-271-129-463,exy,[   7200   72000  720000 7200000],[0.3114787  0.04768287 0.19843829 0.10357904],0.0192766491348601,0.7975338435346039,41.373053893082236,0.024170321160826964,0.0046740936836689,False,loading,0.9689307564189927
1_sTR-271-129-471,exy,[   7200   72000  720000 7200000],[0.2103629  0.05055023 0.08292039 0.10042705],0.0099340825495012,0.5578987770271546,56.16007056989548,0.01780624543118093,0.0014548453787416992,False,loading,0.9237715101562846
1_tLx-235-175-035,exx,[   7200   72000  720000 7200000],[0.12221089 0.4109244  0.73004804 1.50729149],-0.0013512674669103,36.06409503629386,-26689.087038227248,-3.746849783837426e-05,-5.155725425299868e-06,False,loading,0.9794895314877549
1_tLx-235-175-035,eyy,[   7200   72000  720000 7200000],[1.00000000e-06 1.29721363e-01 1.62383341e-01 1.26210297e-05],0.0020561976735995,36.06409503629386,17539.215951529335,5.701509136802691e-05,3.4736778281399885e-05,False,loading,0.8218700642980956
1_tLx-237-186-367,exx,[   7200   72000  720000 7200000],[1.00000000e-06 1.00000000e-06 1.27109655e-01 1.34013187e+00],-0.0013876022116318,35.76371308016878,-25773.75041663502,-3.879916519074287e-05,8.64327307659998e-06,False,loading,0.8261690354363892
1_tLx-237-186-479,exx,[   7200   72000  720000 7200000],[1.00000000e-06 4.88171298e-02 8.07114518e-02 6.99223121e-01],-0.0016435060769734,35.31779687836247,-21489.301057773995,-4.6534784789486616e-05,7.455570806800009e-06,False,loading,0.5803652542429223
1_tLx-237-186-479,eyy,[   7200   72000  720000 7200000],[1.00000000e-06 1.15448888e-01 8.18110798e-02 9.64956124e-02],0.0017211745618767,35.31779687836247,20519.590319678766,4.873391643891529e-05,1.363361315320018e-05,False,loading,0.486543648207848
1_tLx-237-186-590,exx,[   7200   72000  720000 7200000],[1.00000000e-06 1.82198345e-01 1.00000000e-06 1.34615430e+00],-0.0016682982704809,35.78595175539287,-21450.571752422482,-4.6618803990017973e-05,2.4690734740000567e-06,False,loading,0.8338003853202635
1_tLx-237-186-590,eyy,[   7200   72000  720000 7200000],[1.00000000e-06 3.89965311e-02 8.21256479e-02 1.93238713e-01],0.0023932748703325503,35.78595175539287,14952.712786567781,6.687749669734266e-05,-2.844204939969619e-08,False,unloading,0.6674245055732679
1_tR-058-136-137,eyy,[   7200   72000  720000 7200000],[1.00000000e-06 2.13501664e-01 1.06543714e-06 4.54393447e-01],0.0021569580445903,2.006041278561881,930.0325908485231,0.0010752311368869788,0.00029141107043690034,False,loading,0.6348799417770761
1_tR-058-136-233,exx,[   7200   72000  720000 7200000],[7.97666299e-03 1.35363707e-01 4.32373539e-01 1.00000000e-06],-0.0001483462452024,1.997635537370248,-13466.03370139044,-7.426091618178148e-05,-2.1626311249800008e-05,False,loading,0.19883436153289147
1_tR-058-136-233,eyy,[   7200   72000  720000 7200000],[3.48009015e-01 7.67326786e-05 6.81796210e-06 8.26462523e-01],0.0021867459408971,1.997635537370248,913.5197189622902,0.0010946671201974127,0.0005377676525195997,False,loading,0.9319651084457563
1_tT-271-176-343,exx,[   7200   72000  720000 7200000],[1.00000000e-06 4.68552105e-01 8.21491994e-02 1.00000000e-06],-0.0011727846501115,1.7589597009768507,-1499.814736498829,-0.0006667490161714255,-0.0001686201340028999,False,loading,0.539586076079797
1_tT-271-176-445,exx,[   7200   72000  720000 7200000],[2.41364670e-01 1.19034786e+00 9.51577096e-01 1.00000000e-06],-0.000979283714976404,1.6018392884064527,-1635.7254429019574,-0.0006113495417824459,-2.526261397550007e-05,False,loading,0.9118676325890712
1_tT-271-176-445,eyy,[   7200   72000  720000 7200000],[8.89264868e-01 3.07458619e-02 1.05775324e-06 2.49603218e+00],0.0023766060852649,1.6018392884064527,674.0028557268923,0.00148367323892349,1.1297216798499682e-05,False,loading,0.9255795873722674
1_tT-271-176-467,exx,[   7200   72000  720000 7200000],[1.00000000e-06 1.06343451e-02 1.38995432e-01 7.52213174e-01],-0.0007745731680044,1.3122135363221947,-1694.1117902430888,-0.000590279818462576,7.249263976309998e-05,False,loading,0.4957541018975805
1_tT-271-176-467,eyy,[   7200   72000  720000 7200000],[3.89616341e-01 1.58490006e-06 5.67133851e-02 8.17590186e-01],0.002046926920283,1.3122135363221947,641.0651613008115,0.0015599038293874201,0.00015209954511780002,False,loading,0.8339575539055154
1_tT-271-176-526,exx,[   7200   72000  720000 7200000],[0.1803268  0.32276785 0.46642451 2.82750381],-0.0009622828468242,1.7312805292771904,-1799.138927801629,-0.0005558214457745638,-0.00021718787518650007,False,loading,0.9750638254585863
1_tT-271-176-526,eyy,[   7200   72000  720000 7200000],[0.38791489 0.02748363 0.19791358 0.85846736],0.0030163727221927,1.7312805292771904,573.9610746839886,0.0017422784298579477,0.000817690974073,False,loading,0.9715119307676849

File: data/04_viscoelasticity/ve65_kv_fit_parameters.csv
sample,component,tau,g,eps0,stress,C,C_inv,delta,fit_deps,elastic_source,R2
1_cLx-238-144-023,exx,[   7200   72000  720000 7200000],[1.00000000e-06 1.00000000e-06 3.12492131e-01 1.02267447e+00],0.00070138157008,-15.772908434682952,-22488.341735132683,-4.446748505416644e-05,-9.982215740999894e-07,False,loading,0.8415538942445793
1_cLx-238-144-023,eyy,[   7200   72000  720000 7200000],[1.00000000e-06 1.80305106e-01 6.37222199e-02 1.48473888e-01],-0.0010449012260265,-15.772908434682952,15095.119080933044,6.62465790854953e-05,-5.449263286699986e-06,False,loading,0.8367586680501486
1_cLx-238-144-110,exx,[   7200   72000  720000 7200000],[1.00000000e-06 1.00000000e-06 6.97924780e-02 8.74173434e-01],0.0008479567678552001,-15.825935238877202,-18663.61097501104,-5.358019953046136e-05,2.975857773299985e-06,False,unloading,0.7346982627243663
1_cLx-238-144-110,eyy,[   7200   72000  720000 7200000],[1.00000000e-06 1.28850893e-01 1.40412600e-01 3.06121006e-01],-0.0009471715327455001,-15.825935238877202,16708.6263593709,5.9849324444265754e-05,2.722164870600061e-06,False,unloading,0.8888057475105788
1_cLx-238-144-198,exx,[   7200   72000  720000 7200000],[1.00000000e-06 1.64361406e-01 4.57048408e-01 1.26614962e+00],0.000822059437816,-15.566599510572791,-18936.09974472069,-5.28091852853065e-05,2.467326776479993e-05,False,loading,0.9582048473370779
1_cLx-238-144-547,eyy,[   7200   72000  720000 7200000],[1.67146255e-01 1.19709748e-02 1.76492301e-01 1.55201784e-04],-0.0009454175426782,-15.416593019619574,16306.650050037262,6.132467410114777e-05,-1.1805399165400101e-05,False,unloading,0.7605003887773871
1_cR-089-111-448,exx,[   7200   72000  720000 7200000],[8.42729285e-01 1.00000000e-06 1.62721030e+00 1.00000000e-06],6.09558263804e-05,-1.8145527127563057,-29768.322742971864,-3.359275591823844e-05,-4.211100243499995e-06,False,loading,0.26123392167016024
1_cR-089-111-448,eyy,[   7200   72000  720000 7200000],[0.2386659  0.00281298 0.298215   0.80989844],-0.0027321303562429003,-1.8145527127563057,664.1530513396128,0.0015056770393254623,-3.1989644528000044e-05,False,unloading,0.9596252387841944
1_cR-089-111-540,exx,[   7200   72000  720000 7200000],[2.68606649e+00 9.04704815e-01 1.39850569e-01 1.00000000e-06],8.022211887589999e-05,-1.8996960486322192,-23680.452165206003,-4.222892337627375e-05,0.0002412743267081,False,loading,0.03725963042687008
1_cR-089-111-540,eyy,[   7200   72000  720000 7200000],[0.08857993 0.34631228 0.6553947  1.27994611],-0.0031545373734733,-1.8996960486322192,602.2106647418036,0.0016605484733963447,-0.00012752187977260005,False,loading,0.9900626195391748
1_cR-089-111-558,eyy,[   7200   72000  720000 7200000],[0.22982197 0.56645082 0.47315189 0.71013276],-0.004087533957066,-1.798800799467022,440.0699341854978,0.00227236609983558,-0.0008691988724202999,False,loading,0.9841150696971251
1_cR-089-111-577,eyy,[   7200   72000  720000 7200000],[0.24731579 0.27777116 0.15391397 0.74873656],-0.0028273035272255,-1.8169705045121436,642.6513768386162,0.0015560536179340075,-0.00048322729253409994,False,loading,0.9697171748667484
1_cR-089-111-595,eyy,[   7200   72000  720000 7200000],[5.70988015e-01 1.00000000e-06 4.45932395e-01 1.30512199e+00],-0.0016376875359604,-1.7835671342685369,1089.0765760286424,0.0009182090791508312,-3.751170702329999e-05,False,loading,0.940008604920839
1_cT-037-178-455,exx,[   7200   72000  720000 7200000],[4.67630932e-04 1.00000000e-06 5.81370381e-01 6.16609725e-05],0.0007906702090030999,-1.7188933417024768,-2173.9700346996856,-0.0004599879409736855,9.257060556709998e-05,False,unloading,0.6708127860214051
1_cT-037-178-455,eyy,[   7200   72000  720000 7200000],[0.60114551 0.10555755 0.17141902 0.8147231 ],-0.0029830901252584007,-1.7188933417024768,576.2123400658513,0.0017354713366355826,-0.0009236311625642002,False,unloading,0.9746151309158847
1_cT-037-178-549,exx,[   7200   72000  720000 7200000],[1.00000000e-06 2.99959630e-02 2.53489699e-01 4.23674647e-01],0.0007191639427160001,-1.7049672336587351,-2370.762954577148,-0.00042180514001593264,-4.190945201110012e-05,False,unloading,0.49195429863232876
1_cT-037-178-549,eyy,[   7200   72000  720000 7200000],[0.31893717 0.60063859 0.60350138 0.68954206],-0.0034084057160521,-1.7049672336587351,500.2242619266495,0.0019991033544603143,-0.0009502722653160003,False,unloading,0.9816281000555549
1_cT-037-178-575,exx,[   7200   72000  720000 7200000],[1.48771341e-01 8.89192076e-02 1.15689032e+00 1.00000000e-06],0.0008390626905810139,-1.899994129231623,-2264.4245186446806,-0.00044161330694234273,0.00016438290752110007,False,scleronomic,0.86621932147969
1_cT-037-178-575,eyy,[   7200   72000  720000 7200000],[0.35194769 0.01195977 0.84043778 1.43296489],-0.002940659143419,-1.899994129231623,646.111649316339,0.001547720120908075,-0.0007814937835024,False,unloading,0.9886289545886189
1_sLR-119-150-091,exy,[   7200   72000  720000 7200000],[1.53037357e-01 1.23731166e-01 2.55353491e-06 1.82136732e-01],0.0015234357734616,1.8489915334575528,1213.6983820828984,0.0008239279336302993,4.5441112238200085e-05,False,loading,0.8616923991670355
1_sLR-122-150-428,exy,[   7200   72000  720000 7200000],[3.04685437e-01 5.29160930e-02 1.00000000e-06 9.38650359e-01],0.0015091223448291,1.876970300315248,1243.7495917720341,0.0008040203644008827,0.00037213256928059994,False,loading,0.9580414703280395
1_sLR-122-150-576,exy,[   7200   72000  720000 7200000],[3.05193560e-01 2.60426598e-02 2.28611044e-01 1.17843961e-06],0.0015882113622156,1.862553818544039,1172.7367420075143,0.0008527062930493505,0.00041610860089210007,False,loading,0.8784242740779882
1_sLR-122-150-872,exy,[   7200   72000  720000 7200000],[1.51847044e-01 1.00000000e-06 3.20188238e-02 1.55465607e-01],0.0015358805506518,1.884835509051376,1227.2018864041775,0.0008148618504247077,0.00019561356646799997,False,loading,0.7842139390812811
1_sLT-012-153-247,exy,[   7200   72000  720000 7200000],[2.45388907e-01 2.91089347e-02 1.04690000e-06 3.77684066e-01],0.0009069249072305001,1.581098904699878,1743.3625343118213,0.0005736041588129816,0.00022093413389590011,False,unloading,0.4271704530684862
1_sLT-012-153-395,exy,[   7200   72000  720000 7200000],[2.54663655e-01 7.24176568e-02 1.40599381e-06 9.73456769e-01],0.0013076001722499,1.599370196192173,1223.1339748451117,0.0008175719263514305,0.0003348955181195,False,unloading,0.941776820208201
1_sLT-012-153-765,exy,[   7200   72000  720000 7200000],[1.60966894e-01 1.82848732e-01 1.72806457e-05 9.80027839e-01],0.0012450612142895002,1.580080709454184,1269.078733896521,0.0007879731755725242,0.00019310925988969994,False,unloading,0.9487925436956207
1_sLT-012-153-913,exy,[   7200   72000  720000 7200000],[3.04240847e-01 7.84011138e-02 1.92090881e-05 4.17829392e-01],0.0008951055321007001,1.599257546755496,1786.6692690438854,0.0005597006773028217,1.4407734455099954e-05,False,unloading,0.7757534453904433
1_sRL-037-121-200,exy,[   7200   72000  720000 7200000],[2.12877667e-01 1.57327551e-06 1.20623120e-02 3.76916439e-01],0.0018026094600459,1.8750866208493329,1040.2068015340312,0.0009613472999073483,0.0003752328150576998,False,unloading,0.8670525594243618
1_sRL-037-121-238,exy,[   7200   72000  720000 7200000],[2.35582656e-01 1.01557000e-06 2.09481611e-01 5.96470677e-01],0.0018570217115937,1.8460883995416884,994.112447913908,0.0010059224206461217,0.0005086422522545002,False,loading,0.9607855416224439
1_sRL-037-121-276,exy,[   7200   72000  720000 7200000],[2.42806851e-01 1.17523253e-06 1.72082391e-01 2.33765227e-01],0.0019691737630155,1.888655544127821,959.1106582872721,0.0010426325589851602,0.0004441268703710001,False,loading,0.9122011026225305
1_sRL-037-121-542,exy,[   7200   72000  720000 7200000],[0.19344447 0.04429553 0.09903218 0.33447998],0.0016140602768077,1.9268791260346505,1193.8086536926896,0.0008376551777429317,8.297607115779993e-05,False,unloading,0.9451700789332111
1_sRT-271-111-530,exy,[   7200   72000  720000 7200000],[0.32396443 0.0693723  0.06737362 0.6933635 ],0.0061580289652196,0.5022028442942909,81.55253038443315,0.012262035221789773,0.0011831356318230991,False,unloading,0.9863634288313261
1_sRT-271-111-537,exy,[   7200   72000  720000 7200000],[0.33244394 0.04968795 0.12026978 0.44426836],0.005257329395831701,0.5101409844175118,97.03424419667894,0.010305640119926091,0.0010466784594493992,False,unloading,0.9784355080899682
1_sRT-271-111-544,exy,[   7200   72000  720000 7200000],[1.45906304e-01 5.37775691e-02 2.64200315e-02 1.66996660e-05],0.0118671121294616,0.5243921817892897,44.18869359862372,0.022630223221424803,0.0015410133535033992,False,loading,0.8288587488724263
1_sRT-271-111-610,exy,[   7200   72000  720000 7200000],[1.95295979e-01 2.53422172e-02 3.71086350e-02 2.96618504e-05],0.0127082565141091,0.5222242003441933,41.0933002307912,0.024334867104460502,0.0005719492499777004,False,loading,0.8445355803464574
1_sTL-095-182-497,exy,[   7200   72000  720000 7200000],[2.21742223e-01 2.00407867e-02 1.52026028e-06 5.15415374e-01],0.0007730706556898,1.552907915993538,2008.7528928489728,0.0004978213117003758,2.3564537914199952e-05,False,loading,0.7197391368016588
1_sTL-095-182-725,exy,[   7200   72000  720000 7200000],[0.22217859 0.09012887 0.25295258 0.30431098],0.001210405965818,1.5172777050585098,1253.5279467439868,0.0007977484687098357,0.00031766491526880004,False,loading,0.9155541430515464
1_sTL-095-182-763,exy,[   7200   72000  720000 7200000],[0.20714149 0.05928814 0.29126951 0.17925194],0.0011237248030809,1.5735399738493616,1400.2894387800375,0.0007141380719626234,0.0002577727997392001,False,unloading,0.9022479622537218
1_sTR-271-129-405,exy,[   7200   72000  720000 7200000],[3.50947391e-01 1.00000000e-06 1.36715939e-01 6.95934498e-02],0.0122988893541443,0.5486798679867988,44.61214766534286,0.02241541939432013,0.000737675097473401,False,loading,0.9394516893424004
1_sTR-271-129-478,exy,[   7200   72000  720000 7200000],[2.93913330e-01 1.00000000e-06 1.03165051e-02 8.59904721e-02],0.0129033764150484,0.5459501173997998,42.3106402416574,0.02363471680618624,0.003023902123238602,False,loading,0.6795295697074996
1_sTR-271-129-485,exy,[   7200   72000  720000 7200000],[0.14254248 0.05124722 0.0936963  0.07877553],0.0119158014037937,0.5445954024682865,45.703632010424464,0.021880099152117968,0.0013377525647947,False,loading,0.957574882421302
1_sTR-271-129-492,exy,[   7200   72000  720000 7200000],[0.22475638 0.07504935 0.15826415 0.21241528],0.0160151020736582,0.5446020924185657,34.00553364654058,0.029406978593371706,0.0024477968088366976,False,loading,0.9873874352836075
1_tLx-235-193-585,exx,[   7200   72000  720000 7200000],[1.00000000e-06 2.71227520e-02 1.88668598e-01 5.19508022e-01],-0.0014760998322796,35.0824184352397,-23766.96864808969,-4.207520171405522e-05,1.4671015457300108e-05,False,loading,0.43866378693871155
1_tLx-235-193-585,eyy,[   7200   72000  720000 7200000],[1.00000000e-06 1.64857460e-02 1.17143716e-06 1.08091503e-01],0.0022973778221392002,35.0824184352397,15270.635111543279,6.548516107519893e-05,2.342230842350022e-05,False,unloading,0.3698552858909506
1_tLx-237-186-033,eyy,[   7200   72000  720000 7200000],[1.00000000e-06 7.16589394e-02 1.00000000e-06 2.31631316e-01],0.002282145471958,35.13264215833584,15394.567344645771,6.495798015056265e-05,4.24952032059998e-06,False,loading,0.38297129033741684
1_tLx-237-186-145,exx,[   7200   72000  720000 7200000],[1.00000000e-06 9.29170193e-02 1.39748063e-01 1.00000000e-06],-0.0012887096384152,35.46443514644352,-27519.337241906695,-3.6338084424402165e-05,4.3470178109599866e-05,False,unloading,0.6241209922135816
1_tLx-237-186-256,eyy,[   7200   72000  720000 7200000],[1.00000000e-06 1.06464379e-01 1.01391375e-06 7.65615096e-02],0.0020188460730971,34.586276644759266,17131.70563405097,5.8371304139875035e-05,0.0,False,loading,-0.6362093288964215
1_tR-058-136-100,eyy,[   7200   72000  720000 7200000],[3.84847193e-01 1.00000000e-06 1.16039657e-02 2.01089414e-01],0.0015081776128566,1.1238536901255456,745.1733009064387,0.0013419697119899314,0.0005305542215068002,False,loading,0.5510161493630263
1_tR-058-136-267,exx,[   7200   72000  720000 7200000],[6.37259572e-01 1.32290451e+00 9.71856635e-01 7.27613597e-05],-9.64993473137e-05,1.1210084909100375,-11616.746870482595,-8.608261944150092e-05,2.3444236935350003e-05,False,loading,0.30223713192934
1_tR-058-136-267,eyy,[   7200   72000  720000 7200000],[0.18439431 0.38092321 0.12337932 0.80276164],0.0016056427407013,1.1210084909100375,698.1680684586238,0.001432319874221323,0.0005422697979170002,False,unloading,0.9077935903268768
1_tR-058-136-300,exx,[   7200   72000  720000 7200000],[1.00000000e-06 1.00000000e-06 1.00000000e-06 9.04192623e+00],-6.804375469485002e-05,1.1135949660539823,-16365.86592036295,-6.110278581445342e-05,6.610955826255003e-05,False,loading,0.7653503476588377
1_tR-058-136-300,eyy,[   7200   72000  720000 7200000],[0.34681138 0.14626044 0.7571025  0.00747554],0.0015450352436961,1.1135949660539823,720.7569992966584,0.0013874301615882153,0.0004933480780374001,False,loading,0.9835016797559583
1_tR-058-136-867,exx,[   7200   72000  720000 7200000],[8.07900985e-01 1.02539073e-06 8.98858855e-01 3.51256599e+00],-8.784552829310002e-05,1.1227537099914644,-12781.000146590877,-7.82411382936048e-05,-7.946771200449985e-06,False,loading,0.6412751917089333
1_tT-271-176-504,exx,[   7200   72000  720000 7200000],[1.05444648e-01 2.86939055e-06 4.60149655e-04 6.34807668e-01],-0.0006838189892722001,0.8596916738653732,-1257.191870001091,-0.000795423533878828,-2.0877420371999997e-05,False,unloading,0.48946643218461383
1_tT-271-176-504,eyy,[   7200   72000  720000 7200000],[5.66798696e-01 1.00000000e-06 1.31247472e-01 1.66460828e-01],0.0016813287162674,0.8596916738653732,511.3168326619166,0.0019557345585397568,0.0008130469115826,False,loading,0.7422340661018274
1_tT-271-176-511,exx,[   7200   72000  720000 7200000],[1.00000000e-06 1.00000000e-06 8.52245717e-01 2.46480599e+00],-0.0006326347680761001,0.8497275330193037,-1343.1565508222104,-0.0007445148515173842,0.00020142917584970008,False,unloading,0.9522833441024838
1_tT-271-176-511,eyy,[   7200   72000  720000 7200000],[7.39877392e-01 1.61377129e-01 9.13586062e-01 1.00000000e-06],0.0016027677172048,0.8497275330193037,530.1626205082382,0.0018862137037148226,0.0010839597901091,False,loading,0.9720888185671094
1_tT-271-176-518,exx,[   7200   72000  720000 7200000],[1.00000000e-06 8.85277686e-01 9.34693619e-01 1.00000000e-06],-0.0005515070961960001,0.8603598548610332,-1560.0159287075971,-0.0006410190957655509,5.137430078840002e-05,False,unloading,0.855217670612942
1_tT-271-176-518,eyy,[   7200   72000  720000 7200000],[5.08514594e-01 7.10477424e-01 1.00000000e-06 1.95543799e+00],0.0016153255891443,0.8603598548610332,532.6231817554495,0.0018774999554171555,0.0010096085076339999,False,loading,0.9243671647695417

File: data/04_viscoelasticity/ve90_kv_fit_parameters.csv
sample,component,tau,g,eps0,stress,C,C_inv,delta,fit_deps,elastic_source,R2
1_cLx-202-143-793,exx,[   7200   72000  720000 7200000],[8.74098167e-01 7.34736992e-01 5.47507723e+00 1.00000000e-06],0.0003901009753770475,-9.20259759368124,-23590.29629389308,-4.2390311149202234e-05,3.54621446040001e-06,False,loading,0.9782931925604089
1_cLx-239-133-375,exx,[   7200   72000  720000 7200000],[8.59423554e-06 3.62155752e+00 2.32645624e+00 1.00000000e-06],0.0004460653809674324,-8.722192168727,-19553.61823822821,-5.1141430082998895e-05,9.685878300000166e-08,False,loading,0.9737224264639176
1_cLx-239-133-375,eyy,[   7200   72000  720000 7200000],[8.28534924e-02 1.53244066e-01 1.62119523e-01 1.00000000e-06],-0.0006004572733583884,-8.722192168727,14525.91642356721,6.884247236735956e-05,-7.969793078900001e-06,False,loading,0.8887141612897002
1_cR-089-111-393,eyy,[   7200   72000  720000 7200000],[0.48249099 0.62878518 1.53527276 0.01847746],-0.0028424378646812994,-1.4046553161561042,494.17274291538376,0.0020235838870846586,-0.0007046767381160002,False,unloading,0.991399867349119
1_cR-089-111-412,eyy,[   7200   72000  720000 7200000],[3.42568801e-01 2.74434572e-01 1.39469763e+00 1.00000000e-06],-0.0027851382204116,-1.157905022474106,415.7441860472497,0.002405325278286271,-0.0006381210077354002,False,loading,0.9475118043374766
1_cR-089-111-430,exx,[   7200   72000  720000 7200000],[1.84049901e+00 2.53036392e+00 1.01555010e+00 1.00000000e-06],6.300135090489674e-05,-1.1695906432748535,-18564.53276756559,-5.386615502368672e-05,1.0962701741400009e-05,False,loading,0.8103585305122755
1_cR-089-111-430,eyy,[   7200   72000  720000 7200000],[0.52001185 0.29581428 1.98990609 0.00559065],-0.0027620824107874994,-1.1695906432748535,423.4452378056999,0.0023615804612233124,-0.00013706514994179988,False,unloading,0.999517978378668
1_cT-037-178-095,eyy,[   7200   72000  720000 7200000],[7.36593323e-01 8.48174732e-01 9.61069631e-01 1.00000000e-06],-0.003034227065949099,-1.133808392715756,373.6728887035695,0.00267613741919952,-0.00020654290426610003,False,unloading,0.9159205717644952
1_cT-037-178-402,exx,[   7200   72000  720000 7200000],[1.67116235e-01 1.39254708e+00 1.41142374e+00 1.00000000e-06],0.0006918898676009999,-1.1114167285008827,-1606.3491901601544,-0.000622529650542731,0.00025120686193030005,False,unloading,0.9084767309089297
1_cT-037-178-402,eyy,[   7200   72000  720000 7200000],[7.53069504e-01 1.00000000e-06 1.42191504e+00 1.00000000e-06],-0.002733433641053399,-1.1114167285008827,406.6009548607771,0.002459413801284374,-0.0009500437830511996,False,unloading,0.9870659282315498
1_cT-037-178-429,exx,[   7200   72000  720000 7200000],[1.31581064e-01 1.53045551e+00 1.60764180e+00 1.06157916e-06],0.0007679118779392001,-1.0997496684927257,-1432.130040030191,-0.0006982606132463493,4.018347138940001e-05,False,unloading,0.9799850821397456
1_cT-037-178-429,eyy,[   7200   72000  720000 7200000],[0.70980007 0.70012441 1.39531521 0.5762166 ],-0.003125093561693401,-1.0997496684927257,351.9093578423304,0.0028416408308415612,-0.00017983063395000031,False,unloading,0.9977592821003592
1_sLR-119-150-239,exy,[   7200   72000  720000 7200000],[2.52202377e-01 2.50522408e-06 1.13032318e-04 8.46776706e-01],0.0005996808096562,1.442580563788863,2405.5806698498513,0.0004157000480314039,0.00013816350923559993,False,unloading,0.825354714657953
1_sLR-122-150-650,exy,[   7200   72000  720000 7200000],[0.18201838 0.2494218  0.26181769 0.26850178],0.0015723809443053,1.479505214649527,940.9330607877553,0.0010627748579296315,0.00030264190058329997,False,loading,0.9592917063567806
1_sLR-122-150-798,exy,[   7200   72000  720000 7200000],[0.22806807 0.33258289 0.38123155 0.07748629],0.0013516491689926,1.4754138011658189,1091.5656481078313,0.0009161153080746401,7.152917593500016e-05,False,unloading,0.9803225134623231
1_sLT-012-145-172,exy,[   7200   72000  720000 7200000],[0.32758722 0.04716649 0.45889563 0.05164448],0.000501916274694,1.6119602438820682,3211.6118268227533,0.0003113701324824488,-2.3167336383999584e-06,False,loading,0.9250421226040558
1_sLT-012-153-543,exy,[   7200   72000  720000 7200000],[0.24179809 0.18576173 0.43343693 0.31141117],0.0014903711298158999,1.5590951593326587,1046.1120241407575,0.0009559205677053254,0.0002872580125080999,False,unloading,0.9785364010515908
1_sLT-012-153-839,exy,[   7200   72000  720000 7200000],[3.23176804e-01 3.89576266e-01 4.74179368e-01 1.00000000e-06],0.0015995059765281999,1.5655355064264016,978.7618986110119,0.001021698945799921,4.009031106670018e-05,False,unloading,0.99022554685098
1_sRL-033-120-046,exy,[   7200   72000  720000 7200000],[0.21819792 0.1559551  0.1932849  0.82815209],0.0010253125893816,1.0326973486662177,1007.2024467085415,0.0009928490575732032,-4.217537849399936e-06,False,unloading,0.9551974358596755
1_sRL-037-121-390,exy,[   7200   72000  720000 7200000],[0.25370783 0.06115814 0.45375572 0.10673695],0.0013068165765002,0.9869352424867532,755.220939368458,0.0013241158287219034,0.00041931341444270014,False,loading,0.938118706669995
1_sRL-037-121-428,exy,[   7200   72000  720000 7200000],[2.79956305e-01 1.00000000e-06 3.68382799e-01 1.47299489e-01],0.0013193240554374998,0.991724788242371,751.6915833945785,0.0013303328414082816,3.442515553369989e-05,False,loading,0.954112431586125
1_sRL-037-121-656,exy,[   7200   72000  720000 7200000],[0.25395732 0.2413889  0.1650474  1.42531538],0.0007207849861635,0.9991073549042248,1386.1378553709098,0.0007214289661921215,0.00013965963619660005,False,loading,0.9368583510552809
1_sRT-271-111-588,exy,[   7200   72000  720000 7200000],[0.37180285 0.37516334 0.42384652 0.11900795],0.0146503249439592,0.5175983436853002,35.33016132169291,0.028304427791729175,0.0034095529174255016,False,loading,0.9918709838125587
1_sRT-271-111-595,exy,[   7200   72000  720000 7200000],[6.94013254e-01 2.95451492e-01 1.32687153e-01 2.83311785e-04],0.0111320963917865,0.550220088035214,49.42645739585746,0.02023207918769052,0.0082937817683345,False,loading,0.9917382060339576
1_sRT-271-111-603,exy,[   7200   72000  720000 7200000],[1.24226915 0.21280535 0.283322   0.00505758],0.018444838262308,0.5361178971993932,29.06601237566552,0.034404444169204795,0.0028569934001926,False,loading,0.9707790063667637
1_sRT-271-111-697,exy,[   7200   72000  720000 7200000],[1.32264221e+00 3.19835978e-01 1.94028756e-01 1.00000000e-06],0.0135804216219788,0.5387566847577584,39.67157277987782,0.02520696634712751,0.0017199656245620986,False,loading,0.9761319579709896
1_sTL-094-174-420,exy,[   7200   72000  720000 7200000],[3.72319859e-01 1.74121793e-01 3.45247701e-01 1.73498700e-05],0.0005995463618182,0.9693274313800212,1616.7680985343875,0.0006185178943761369,3.2740492229000034e-06,False,unloading,0.897684874756545
1_sTL-095-182-421,exy,[   7200   72000  720000 7200000],[0.19350596 0.17534098 0.30635955 0.39276176],0.0009009247840008999,1.0420807883672465,1156.679011248297,0.0008645440872319384,0.00019715321787309992,False,unloading,0.9289632712277675
1_sTL-095-182-535,exy,[   7200   72000  720000 7200000],[6.97878879e-02 2.29423661e-01 4.49733496e-01 1.00000000e-06],0.0006251686111196,1.0481481705876294,1676.584767604575,0.0005964506056134296,0.00015367693354309997,False,unloading,0.8170540488415493
1_sTL-095-182-573,exy,[   7200   72000  720000 7200000],[0.22910981 0.45620642 0.64454507 0.02950121],0.0009523064414376,1.0539141029546146,1106.696392144138,0.0009035901870634801,3.161549702330015e-05,False,loading,0.9910389093736413
1_sTR-271-129-412,exy,[   7200   72000  720000 7200000],[8.33342352e-01 3.87470469e-01 6.17822117e-01 1.00000000e-06],0.0200777917269137,0.5532503457814661,27.555338421000254,0.03629060854639651,0.001907842996318701,False,loading,0.9926825145131218
1_sTR-271-129-419,exy,[   7200   72000  720000 7200000],[1.33130922e+00 3.20534785e-01 2.39212373e-01 1.00000000e-06],0.0163635408526193,0.5546334831816779,33.894466251349144,0.029503341123130848,0.011178973217985798,False,loading,0.975014801445625
1_sTR-271-129-427,exy,[   7200   72000  720000 7200000],[5.41419910e-01 2.94511212e-01 3.07497133e-01 1.00000000e-06],0.022081164770434,0.5477759472817133,24.807384618367976,0.04031057749068704,0.007581687961976197,False,loading,0.9797552193112277
1_tLx-235-193-474,exx,[   7200   72000  720000 7200000],[2.39128716e-01 1.16093811e-06 1.01731623e-01 1.17112788e+00],-0.0016622761935723,34.16970361531268,-20555.972435531654,-4.864766204256375e-05,-6.0188216821899926e-05,False,unloading,0.9109509799337947
1_tLx-235-193-474,eyy,[   7200   72000  720000 7200000],[1.46141612e-01 3.50927715e-02 1.12839134e-06 2.37489360e-02],0.0026184363700809,34.16970361531268,13049.659715144027,7.663035066266961e-05,3.5301760928900354e-05,False,unloading,0.7457454669010721
1_tR-058-136-700,exx,[   7200   72000  720000 7200000],[1.00000000e-06 3.44640323e-01 1.60144978e-01 1.00000000e-06],-9.087797004490016e-05,1.1311884206675271,-12447.33371694636,-8.033849037393085e-05,3.211624202792017e-05,False,unloading,0.113139362289286
1_tR-058-136-700,eyy,[   7200   72000  720000 7200000],[8.65162346e-01 9.12456625e-01 1.03335214e+00 1.00000000e-06],0.0017881890551207005,1.1311884206675271,632.5888291443398,0.0015808056575273904,0.0006684431608054001,False,unloading,0.992598433675943
1_tR-058-136-733,exx,[   7200   72000  720000 7200000],[5.20500094e-01 1.01806914e-01 1.09124021e+00 4.19559868e-05],-0.00010675385375060001,1.105122179678898,-10352.058879866776,-9.659914144662105e-05,-2.7297689336000004e-05,False,unloading,0.748222988423202
1_tR-058-136-733,eyy,[   7200   72000  720000 7200000],[6.58593216e-01 1.35389271e+00 9.51088454e-01 2.39683544e-04],0.0020139854391043,1.105122179678898,548.7240166792815,0.0018224097535437028,0.00010110135498260031,False,unloading,0.993585780807581
1_tR-061-137-400,eyy,[   7200   72000  720000 7200000],[9.11790002e-01 7.09417670e-01 1.91117803e+00 1.00000000e-06],0.0018627419565282995,1.1998090356299311,644.1090948883145,0.0015525320290243616,0.00010174259733099992,False,unloading,0.997392637294005
1_tT-271-176-423,exx,[   7200   72000  720000 7200000],[0.23548714 0.88796098 1.24904764 3.65270383],-0.0008126808898940999,0.8646724896301959,-1063.9754181285978,-0.0009398713381544822,-6.445039512230008e-05,False,unloading,0.9927499338613981
1_tT-271-176-423,eyy,[   7200   72000  720000 7200000],[8.62679559e-01 1.24587267e+00 9.32070123e-01 1.00000000e-06],0.0021298909359486994,0.8646724896301959,405.97031286254673,0.00246323430141696,0.0009765227879091,False,unloading,0.9907921893794156
1_tT-271-176-431,exx,[   7200   72000  720000 7200000],[0.27383992 0.6855588  1.55215838 0.01706205],-0.0010016762844929001,0.8574908244339319,-856.0558313188354,-0.001168148108353406,-5.384448345300001e-05,False,unloading,0.9903354688326366
1_tT-271-176-431,eyy,[   7200   72000  720000 7200000],[7.25902179e-01 1.65238578e+00 1.24479842e+00 1.00000000e-06],0.002498610668778,0.8574908244339319,343.1870499669748,0.002913862863112786,0.0001603114104668001,False,unloading,0.9823002192019724
1_tT-271-176-438,eyy,[   7200   72000  720000 7200000],[9.09461787e-01 1.45009817e+00 1.32460180e+00 1.00000000e-06],0.0024490259272098,0.8582516543111597,350.446128305785,0.0028535056296225955,0.0013829892012086,False,loading,0.980280265117767
1_tT-271-176-591,eyy,[   7200   72000  720000 7200000],[1.07204782e+00 7.22696817e-01 2.02511152e+00 1.00000000e-06],0.0027303963306336988,0.7504494335047452,274.8500007435086,0.003638348180079523,0.00021498279810970014,False,unloading,0.9960538336247419
